Repository: jwt625/lithium-niobate

# lithium-niobate.com

A website dedicated to lithium niobate (LiNbO3): the crystal, its physics, how it is made, what it does, its history, and its industry. It aims to augment published review papers with what a PDF cannot offer: real-time 3D, interactive explanations, in-browser simulations, and provenance-tagged, machine-readable material data for people and AI agents alike.

## Current state

Research, proposal, and static mockup phase (2026-10-25). The production site is not built yet.

- Static mockup (theme "Optic Axis", layout, core elements): [mockup/](mockup/) (open `mockup/index.html`; served by GitHub Pages until the site exists)
- Proposal: [DevLog/DevLog-001-proposal.md](DevLog/DevLog-001-proposal.md)
- Requirements and progress: [DevLog/DevLog-000-kickoff-and-requirements.md](DevLog/DevLog-000-kickoff-and-requirements.md)
- Research notes: [research/](research/) (R01..R13)
- Audits: [DevLog/audits/](DevLog/audits/)

## Structure

| Path | Content |
|---|---|
| `DevLog/` | Plans, decisions, progress, audits |
| `research/` | Sourced research notes feeding the proposal |
| `mockup/` | Static, no-build mockup of theme and layout (live conoscope hero, sample chapter page) |
| `.github/workflows/pages.yml` | GitHub Pages deployment (currently the mockup) |

File: content/chapters/03-sound/open-questions.md
# Chapter 03 Sound: open questions

Date: 2026-10-25. Items that block a number, a figure, or a decision. "Needs" names the source or the person that can close it.

| # | Question | Effect if unresolved | Needs |
|---|---|---|---|
| Q1 | In which frame were the Avakyants 1976 p14 and p41 signs measured, and is the common TFLN pairing (kushibiki1999 c14 > 0 with p14 = -0.075, p41 = -0.151) consistent? weis1985 compiles them side by side without a frame check; Krupych 2014 (via mys2015) has p14, p41 > 0 with c14 > 0 (R14 row 75). | F3.8 must show both orientations (45 vs 135 deg optimum on X-cut) and cannot name one as correct; any g0 vs orientation statement on X-cut inherits the ambiguity | avakyants1976 and krupych2014 full text (frame statements); mytsyk2021 text (S14 > 0 frame) |
| Q2 | Which constant set headlines SAW numbers? kushibiki1999 (default) gives 64 deg Y-X LSAW k^2 of 10.4% and an indicative 15.7% on 41 deg; Warner 1967 (rho 4700 assumed) gives 11.0% / 17.0%. | Readers comparing with other sources see a 0.7-1.3 pp gap | Author decision; current manuscript shows kushibiki1999 with the spread table |
| Q3 | Vendor "EMC coefficient (SAW)" on fomos-ln is undefined (5.04 / 5.7 / 10 / 17%). | Only velocities are compared with the vendor | none (keep as V, no numeric k^2 comparison) |
| Q4 | LT constants (kushibiki1999 contains LiTaO3) are not in the site data. | No LT SAW numbers; LN vs LT comparison in sec. 3.5 stays qualitative; 36-42 deg Y-X LT cuts not computed | API lane: enter kushibiki1999 LT c, e, eps, rho with the c14 < 0 note (R06 sec. 2.9) |
| Q5 | Absolute IDT radiation conductance (smith1969 delta-function or equivalent-circuit prefactor in terms of k^2, capacitance per pair, aperture). | F3.6 shows only the normalized response; absolute admittance is template | smith1969 or hashimoto2000 read at the equation |
| Q6 | Acousto-optic diffraction efficiency formula in terms of M2, acoustic power, L/H. | F3.7 shows geometry and figures of merit, no efficiency | chang1976 or dixon1967 read at the equation |
| Q7 | In-plane angle convention for X-cut and Y-cut films. The site defines phi from +Y toward +Z (X-cut) and from +X toward +Z (Y-cut). p03 states an optimum near 135 deg on X-cut in its own convention (R01); the author's 2018 notes changed the theta = 0 reference once (R02 sec. 2.2). | A reader cannot map the paper's angle to F3.8 | Author: confirm the p03 convention, or a read of the p03 supplement (Optica OA) |
| Q8 | Journal vs arXiv numbers for p03, p05, p17 (e.g. g0 70 kHz measured vs 84 kHz deduced in p05 v1). | Last-digit differences possible | read journal versions (p05, p07 CC BY; p03 Optica OA) |
| Q9 | Market share of LT vs LN in SAW filters. | Statement stays "no public quantitative source" (N/A) | none found in R09; leave N/A |
| Q10 | Figure reuse from Optica OAPA papers (p03, p08, p10): non-commercial attribution license vs the site's CC BY data license. | Planned as redraws | Author decision (R01 sec. 9 estimate only) |
| Q11 | Thin-film plate modes (SH0, S0, A1/XBAR) need a plate solver (Lamb/SH dispersion in anisotropic piezoelectric plates) or FEM; PHY list has only the bulk Christoffel solver. | Sec. 3.3 thin-film numbers are reported values plus one estimate (A1 near 4.5 GHz for 400 nm) | PHY scope decision; possibly precomputed FEM curves |
| Q12 | Sensitivity of SAW velocity to Li2O content on 128 deg Y-X (patent literature states a large ppm per mol% value; not read). | Not stated | patent or kushibiki2002 (composition dependence, 48.0-49.0 mol%, green OA per R06) |
| Q13 | weis1985 prints M3 = "1.01 x 10^-16 m s^2 kg"; its own M1, M2, M4 imply 1.01 x 10^-10 m s^2/kg. | M3 not shown | dixon1967 Table |
| Q14 | Free-surface leaky SAW on 30-41 deg Y-X: the root is pinned within 1 m/s of the fast-shear bulk velocity for all three constant sets, so v_free, k^2 and the open-surface loss are indicative or unresolved; the 64 deg free root (59 m/s below threshold) was not confirmed by the audit's real-axis method. Losses come from an approximate complex-velocity root. | 41 deg k^2 labelled indicative; open-surface 41 deg loss not shown; 30% tolerance on losses | PHY solver with explicit threshold handling; a primary LSAW table (e.g. yamanouchi1972 or later) |
| Q15 | Shibayama 1976 optimization criterion for the 128 deg cut (maximum k^2, minimum spurious bulk response, or both). | Sec. 3.4 states only "reported the optimum near 128 deg" and shows computed curves | shibayama1976 text |
| Q16 | Indirect photoelastic offsets (0.043, 0.154) lack a stated acoustic propagation direction (R14 N3). | Shown as a warning, not applied | weis1985 ref. [53] (Compt. Rend. Acad. Sci. B 276, 1973; author name garbled in the text layer) or nelsonlax1971 |
| Q17 | No photoelastic or EO set at 1550 nm. | TFLN optomechanics uses 633 nm p values | none known; flag in F3.8 |
| Q18 | PHY lane scope: `saw.solve` (Rayleigh + leaky) and the other REQ functions in figures.md are not in DevLog-004's PHY list. | F3.4, F3.5, F3.6 depend on them | coordinator to assign (PHY or a wave-2 lane) |
| Q19 | Temperature coefficient of frequency: only vendor values. A computed TCF needs a consistent set of temperature coefficients (Smith and Welsh c, s via weis1985; e and eps coefficients not yet entered) plus thermal expansion (alpha_c disputed 4.1 vs 7.5 ppm/K). | TCF shown as V only | smithwelsh1971 full text; kim1969 |
