Repository: jwt625/lithium-niobate

# lithium-niobate.com

A website dedicated to lithium niobate (LiNbO3): the crystal, its physics, how it is made, what it does, its history, and its industry. It aims to augment published review papers with what a PDF cannot offer: real-time 3D, interactive explanations, in-browser simulations, and provenance-tagged, machine-readable material data for people and AI agents alike.

## Current state

Research, proposal, and static mockup phase (2026-10-25). The production site is not built yet.

- Static mockup (theme "Optic Axis", layout, core elements): [mockup/](mockup/) (open `mockup/index.html`; served by GitHub Pages until the site exists)
- Proposal: [DevLog/DevLog-001-proposal.md](DevLog/DevLog-001-proposal.md)
- Requirements and progress: [DevLog/DevLog-000-kickoff-and-requirements.md](DevLog/DevLog-000-kickoff-and-requirements.md)
- Research notes: [research/](research/) (R01..R13)
- Audits: [DevLog/audits/](DevLog/audits/)

## Structure

| Path | Content |
|---|---|
| `DevLog/` | Plans, decisions, progress, audits |
| `research/` | Sourced research notes feeding the proposal |
| `mockup/` | Static, no-build mockup of theme and layout (live conoscope hero, sample chapter page) |
| `.github/workflows/pages.yml` | GitHub Pages deployment (currently the mockup) |

File: data/dispersion/gayer2008.yaml
# Gayer, Sacks, Galun, Arie 2008 temperature-dependent Sellmeier models. Schema: data/schema/dispersion.schema.json.
# All 30 coefficients read in the primary Table 1 (R14 row 36, status P); erratum (2009) replaces Fig. 3 only.
# Caveat (R14 row 36c): dn/dT computed from these coefficients is anomalous (MgO5 n_e about 7x the Jundt CLN value at 1550 nm);
# the anomaly is in the published coefficients. Use for n(lambda) near the reference temperature, not for absolute dn/dT.

- id: gayer2008-mgo5-e
  name: Gayer 2008, 5 mol% MgO:congruent LiNbO3, extraordinary
  variant: mgo5-cln
  axis: e
  formula: &gform
    form: gayer-2008
    latex: "n^2 = a_1 + b_1 f + \\frac{a_2 + b_2 f}{\\lambda^2 - (a_3 + b_3 f)^2} + \\frac{a_4 + b_4 f}{\\lambda^2 - a_5^2} - a_6 \\lambda^2,\\quad f = (T - 24.5)(T + 570.82)"
    expression: "n^2 = a1 + b1 f + (a2 + b2 f)/(L^2 - (a3 + b3 f)^2) + (a4 + b4 f)/(L^2 - a5^2) - a6 L^2; f = (T - 24.5)(T + 570.82), T in C, L in um"
  coefficients: {a1: 5.756, a2: 0.0983, a3: 0.2020, a4: 189.32, a5: 12.52, a6: 1.32e-2, b1: 2.860e-6, b2: 4.700e-8, b3: 6.113e-8, b4: 1.516e-4}
  lambda_unit: um
  valid_lambda_um: [0.5, 4.0]
  valid_T_C: [20, 200]
  temperature_dependent: true
  reference_T_C: 24.5
  errata: &gerrata
    - {citation: "Erratum, Appl. Phys. B 94, 367 (2009)", doi: 10.1007/s00340-008-3316-8, issued: "2009", effect: "Replaces Fig. 3 (dispersion plot) only; Table 1 coefficients unchanged (R14 row 36a).", applied: true}
  check_values:
    - {lambda_nm: 1550, T_C: 24.5, n: 2.1306, tolerance: 0.00006, source: "R06 sec. 2.4 (computed from these coefficients)"}
    - {lambda_nm: 1550, T_C: 21, n: 2.1299, tolerance: 0.0015, source: "zelmon1997 corrected MgO5 n_e (R06 sec. 2.4); independent model"}
  provenance: {source_id: gayer2008, locator: "Table 1, p. 345; validity p. 348", status: P, research_note: "R14 row 36", transcribed: "2026-10-25"}
  caveats: &gcaveats
    - "dn/dT from these coefficients is anomalous (R14 row 36c: 2.65e-4 /K for MgO5 n_e at 1550 nm vs 3.75e-5 /K from Jundt CLN). Do not use for absolute dn/dT."
    - "Wavelength validity from the refractiveindex.info entries (R06 sec. 2.3); temperature validity from the paper (R14 row 36)."
  default: false

- id: gayer2008-mgo5-o
  name: Gayer 2008, 5 mol% MgO:congruent LiNbO3, ordinary
  variant: mgo5-cln
  axis: o
  formula: *gform
  coefficients: {a1: 5.653, a2: 0.1185, a3: 0.2091, a4: 89.61, a5: 10.85, a6: 1.97e-2, b1: 7.941e-7, b2: 3.134e-8, b3: -4.641e-9, b4: -2.188e-6}
  lambda_unit: um
  valid_lambda_um: [0.5, 1.62]
  valid_T_C: [20, 100]
  temperature_dependent: true
  reference_T_C: 24.5
  errata: *gerrata
  check_values:
    - {lambda_nm: 1550, T_C: 24.5, n: 2.2088, tolerance: 0.00006, source: "R06 sec. 2.4 (computed from these coefficients)"}
    - {lambda_nm: 1550, T_C: 21, n: 2.2082, tolerance: 0.0015, source: "zelmon1997 corrected MgO5 n_o (R06 sec. 2.4); independent model"}
  provenance: {source_id: gayer2008, locator: "Table 1, p. 345; validity p. 348", status: P, research_note: "R14 row 36", transcribed: "2026-10-25"}
  caveats:
    - "n_o is reliable only to 1620 nm and about 20-100 C (gayer2008 p. 348, R14 row 36); refractiveindex.info lists 0.5-1.7 um."
    - "dn/dT from these coefficients: 1.11e-4 /K at 1550 nm (R14 row 36c); do not use for absolute dn/dT."
  default: false

- id: gayer2008-mgo1-sln-e
  name: Gayer 2008, 1 mol% MgO:stoichiometric LiNbO3, extraordinary
  variant: mgo1-sln
  axis: e
  formula: *gform
  coefficients: {a1: 5.078, a2: 0.0964, a3: 0.2065, a4: 61.16, a5: 10.55, a6: 1.59e-2, b1: 4.677e-7, b2: 7.822e-8, b3: -2.653e-8, b4: 1.096e-4}
  lambda_unit: um
  valid_lambda_um: [0.5, 4.0]
  valid_T_C: [20, 200]
  temperature_dependent: true
  reference_T_C: 24.5
  errata: *gerrata
  check_values:
    - {lambda_nm: 1550, T_C: 24.5, n: 2.1258, tolerance: 0.00006, source: "computed from these coefficients (scripts/build_data.py regression value, 2026-10-25)"}
  provenance: {source_id: gayer2008, locator: "Table 1, p. 345; Table 1 caption: 1% MgO doped stoichiometric LiNbO3", status: P, research_note: "R14 rows 36, 36b", transcribed: "2026-10-25"}
  caveats:
    - "dn/dT from these coefficients: -7.1e-5 /K at 1550 nm (negative; R14 row 36c); do not use for absolute dn/dT."
    - "The refractiveindex.info comment calling this material congruent is wrong; the paper labels it SLN (R14 row 36b)."
  default: true

File: data/dispersion/zelmon1997.yaml
# Zelmon, Small, Jundt 1997 Sellmeier models (21 C, 0.4-5.0 um). Schema: data/schema/dispersion.schema.json.
# Coefficients: refractiveindex.info (CC0) transcription, re-checked (R06 sec. 2.3). MgO5 rows with the 2026 erratum applied
# (o/e headings swapped in the 1997 Table 2). Check values: R06 sec. 2.4 (computed) and R14 rows 31-32 (compiled measurements).

- id: zelmon1997-cln-o
  name: Zelmon 1997, congruent LiNbO3, ordinary
  variant: cln
  axis: o
  formula: &zform
    form: sellmeier-3term
    latex: "n^2 - 1 = \\sum_{i=1}^{3} \\frac{B_i \\lambda^2}{\\lambda^2 - C_i}"
    expression: "n^2 - 1 = B1 L^2/(L^2 - C1) + B2 L^2/(L^2 - C2) + B3 L^2/(L^2 - C3), L in um"
    rii_formula: 2
  coefficients: {B1: 2.6734, C1: 0.01764, B2: 1.2290, C2: 0.05914, B3: 12.614, C3: 474.60}
  coefficient_units: &zunits {B1: "1", B2: "1", B3: "1", C1: "um2", C2: "um2", C3: "um2"}
  lambda_unit: um
  valid_lambda_um: [0.4, 5.0]
  valid_T_C: null
  temperature_dependent: false
  reference_T_C: 21
  errata: []
  check_values:
    - {lambda_nm: 632.8, T_C: 21, n: 2.2865, tolerance: 0.00006, source: "R06 sec. 2.4 (computed from these coefficients)"}
    - {lambda_nm: 1064, T_C: 21, n: 2.2321, tolerance: 0.00006, source: "R06 sec. 2.4 (computed)"}
    - {lambda_nm: 1550, T_C: 21, n: 2.2111, tolerance: 0.00006, source: "R06 sec. 2.4 (computed)"}
    - {lambda_nm: 632.8, T_C: 24.5, n: 2.2866, tolerance: 0.0005, source: "Nelson & Mikulyak 1974 via weis1985 Table 2 (R14 row 31); independent measurement"}
    - {lambda_nm: 1060, T_C: 24.5, n: 2.2323, tolerance: 0.0006, source: "Nelson & Mikulyak 1974 via weis1985 Table 2 (R14 row 32); independent measurement"}
  provenance: {source_id: zelmon1997, locator: "Table 2 (via refractiveindex.info LiNbO3 Zelmon-o)", status: P-db, via: rii, research_note: "R06 sec. 2.3 (re-checked)", transcribed: "2026-10-25"}
  default: true

- id: zelmon1997-cln-e
  name: Zelmon 1997, congruent LiNbO3, extraordinary
  variant: cln
  axis: e
  formula: *zform
  coefficients: {B1: 2.9804, C1: 0.02047, B2: 0.5981, C2: 0.0666, B3: 8.9543, C3: 416.08}
  coefficient_units: *zunits
  lambda_unit: um
  valid_lambda_um: [0.4, 5.0]
  valid_T_C: null
  temperature_dependent: false
  reference_T_C: 21
  errata: []
  check_values:
    - {lambda_nm: 632.8, T_C: 21, n: 2.2022, tolerance: 0.00006, source: "R06 sec. 2.4 (computed from these coefficients)"}
    - {lambda_nm: 1064, T_C: 21, n: 2.1555, tolerance: 0.00006, source: "R06 sec. 2.4 (computed)"}
    - {lambda_nm: 1550, T_C: 21, n: 2.1376, tolerance: 0.00006, source: "R06 sec. 2.4 (computed)"}
    - {lambda_nm: 632.8, T_C: 24.5, n: 2.2028, tolerance: 0.0008, source: "Nelson & Mikulyak 1974 via weis1985 Table 2 (R14 row 31); Zelmon is 6e-4 lower"}
    - {lambda_nm: 1060, T_C: 24.5, n: 2.1561, tolerance: 0.0008, source: "Nelson & Mikulyak 1974 via weis1985 Table 2 (R14 row 32)"}
  provenance: {source_id: zelmon1997, locator: "Table 2 (via refractiveindex.info LiNbO3 Zelmon-e)", status: P-db, via: rii, research_note: "R06 sec. 2.3 (re-checked)", transcribed: "2026-10-25"}
  default: true

- id: zelmon1997-mgo5-o
  name: Zelmon 1997, 5 mol% MgO:congruent LiNbO3, ordinary (erratum applied)
  variant: mgo5-cln
  axis: o
  formula: *zform
  coefficients: {B1: 2.4272, C1: 0.01478, B2: 1.4617, C2: 0.05612, B3: 9.6536, C3: 371.216}
  coefficient_units: *zunits
  lambda_unit: um
  valid_lambda_um: [0.4, 5.0]
  valid_T_C: null
  temperature_dependent: false
  reference_T_C: 21
  errata: &zerrata
    - {citation: "Erratum, J. Opt. Soc. Am. B 43(11), 2788 (2026): the headings for the ordinary and extraordinary index for 5 mol.% doped lithium niobate are switched", doi: 10.1364/JOSAB.616304, issued: "2026-10-22", effect: "The 1997 Table 2 MgO5 'o' row is the extraordinary index and vice versa; the coefficients here are assigned to the corrected axes (as already done by refractiveindex.info).", applied: true}
    - {citation: "Gayer et al., Appl. Phys. B 91, 343 (2008), p. 348: the Zelmon MgO5 n_o and n_e parameters 'were switched by mistake'", doi: 10.1007/s00340-008-2998-2, issued: "2008", effect: "Earliest printed notice of the same swap (R14 row 36d).", applied: true}
  check_values:
    - {lambda_nm: 1550, T_C: 21, n: 2.2082, tolerance: 0.00006, source: "R06 sec. 2.4 (computed, corrected Zelmon MgO5)"}
    - {lambda_nm: 1550, T_C: 24.5, n: 2.2088, tolerance: 0.001, source: "gayer2008 MgO5 n_o at 24.5 C (computed, R06 sec. 2.4); independent model"}
  provenance: {source_id: zelmon1997, locator: "Table 2, MgO5 row labelled 'e' in print (via refractiveindex.info, swapped)", status: P-db, via: rii, research_note: "R06 sec. 2.3; R14 row 36d", transcribed: "2026-10-25"}
  default: true

- id: zelmon1997-mgo5-e
  name: Zelmon 1997, 5 mol% MgO:congruent LiNbO3, extraordinary (erratum applied)
  variant: mgo5-cln
  axis: e
  formula: *zform
  coefficients: {B1: 2.2454, C1: 0.01242, B2: 1.3005, C2: 0.05313, B3: 6.8972, C3: 331.33}
  coefficient_units: *zunits
  lambda_unit: um
  valid_lambda_um: [0.4, 5.0]
  valid_T_C: null
  temperature_dependent: false
  reference_T_C: 21
  errata: *zerrata
  check_values:
    - {lambda_nm: 1550, T_C: 21, n: 2.1299, tolerance: 0.00006, source: "R06 sec. 2.4 (computed, corrected Zelmon MgO5)"}
    - {lambda_nm: 1550, T_C: 24.5, n: 2.1306, tolerance: 0.001, source: "gayer2008 MgO5 n_e at 24.5 C (computed, R06 sec. 2.4); independent model"}
  provenance: {source_id: zelmon1997, locator: "Table 2, MgO5 row labelled 'o' in print (via refractiveindex.info, swapped)", status: P-db, via: rii, research_note: "R06 sec. 2.3; R14 row 36d", transcribed: "2026-10-25"}
  default: true
