Repository: jwt625/lithium-niobate

# lithium-niobate.com

A website dedicated to lithium niobate (LiNbO3): the crystal, its physics, how it is made, what it does, its history, and its industry. It aims to augment published review papers with what a PDF cannot offer: real-time 3D, interactive explanations, in-browser simulations, and provenance-tagged, machine-readable material data for people and AI agents alike.

## Current state

Research, proposal, and static mockup phase (2026-10-25). The production site is not built yet.

- Static mockup (theme "Optic Axis", layout, core elements): [mockup/](mockup/) (open `mockup/index.html`; served by GitHub Pages until the site exists)
- Proposal: [DevLog/DevLog-001-proposal.md](DevLog/DevLog-001-proposal.md)
- Requirements and progress: [DevLog/DevLog-000-kickoff-and-requirements.md](DevLog/DevLog-000-kickoff-and-requirements.md)
- Research notes: [research/](research/) (R01..R13)
- Audits: [DevLog/audits/](DevLog/audits/)

## Structure

| Path | Content |
|---|---|
| `DevLog/` | Plans, decisions, progress, audits |
| `research/` | Sourced research notes feeding the proposal |
| `mockup/` | Static, no-build mockup of theme and layout (live conoscope hero, sample chapter page) |
| `.github/workflows/pages.yml` | GitHub Pages deployment (currently the mockup) |

File: data/properties/scalars-electrical-acoustic.yaml
# Scalar property records: electrical transport, photorefraction thresholds, acoustic velocities, hydrostatic piezo constant,
# and tensor components available only as partial sets. Schema: data/schema/scalar.schema.json.
# Sources: research notes R06 sec. 2.6-2.7, 2.10, 2.12-2.13; R14 sec. 2.4-2.6, 2.8; R08 sec. 3.2.

- id: dark-conductivity/cln/volk2008
  kind: scalar
  property: dark-conductivity
  name: Dark conductivity
  symbol: sigma_d
  category: electrical
  min: 1.0e-16
  max: 1.0e-14
  unit: {ucum: "S/m", display: "S/m"}
  variant: cln
  variant_note: "undoped or slightly doped CLN"
  conditions: {temperature_text: "room temperature, extrapolated from high temperature"}
  provenance: {source_id: volk2008, locator: "Sec. 3.2.1, pp. 59-60 (1e-16 to 1.0e-18 Ohm^-1 cm^-1)", status: P-comp, research_note: "R14 row 42", transcribed: "2026-10-25"}
  default: true
  notes: "Protonic conduction; activation energy about 1.1 eV (200-1000 C). 8-10 orders of magnitude below the 1.0e-6 S/m floor fitted in bouchy2022."

- id: dark-conductivity-activation-energy/cln/volk2008
  kind: scalar
  property: dark-conductivity-activation-energy
  name: Activation energy of dark (protonic) conductivity
  category: electrical
  value: 1.1
  uncertainty: {type: approximate}
  unit: {ucum: "eV", display: "eV"}
  variant: cln
  conditions: {temperature_text: "200-1000 C"}
  provenance: {source_id: volk2008, locator: "Sec. 3.2.1, pp. 59-60", status: P-comp, research_note: "R14 row 42", transcribed: "2026-10-25"}
  default: true

- id: maxwell-relaxation-time/cln/volk2008
  kind: scalar
  property: maxwell-relaxation-time
  name: Maxwell relaxation time (dark)
  symbol: tau_M
  category: electrical
  min: 5
  max: 500
  unit: {ucum: "d", display: "days"}
  variant: cln
  provenance: {source_id: volk2008, locator: "p. 159", status: P-comp, research_note: "R14 row 42a", transcribed: "2026-10-25"}
  default: true
  notes: "Internally inconsistent with volk2008's own sigma_d: tau = eps eps0 / sigma gives 0.3-29 days (eps = 28) or 0.9-86 days (eps = 84) (computed, R14 row 42a)."

- id: mgo-photorefractive-threshold/mgo5-cln/bryan1984
  kind: scalar
  property: mgo-photorefractive-threshold
  name: MgO concentration threshold for optical-damage resistance
  category: photorefractive
  value_text: ">= 4.5 at.% MgO"
  unit: {ucum: "%", display: "at.% MgO"}
  variant: mgo5-cln
  provenance: {source_id: bryan1984, locator: "abstract", status: P(abs), research_note: "R06 sec. 2.13", transcribed: "2026-10-25"}
  default: true
  notes: "Abstract: about 100x photoconductivity increase; activation energy 0.1 eV (resistant) vs 0.5 eV."

- id: polaron-absorption-peaks/unspecified/schirmer2009
  kind: scalar
  property: polaron-absorption-peaks
  name: Polaron absorption band peaks
  category: photorefractive
  value_text: "about 1.0 eV (free), 1.6 eV (bound), 2.5 eV (bipolaron)"
  unit: {ucum: "eV", display: "eV"}
  variant: unspecified
  provenance: {source_id: schirmer2009, status: U, research_note: "R08 sec. 3.2", transcribed: "2026-10-25"}
  notes: "Recalled values, not checked against the source (R08 sec. 3.2)."

- id: bulk-velocity-longitudinal-z/cln/kushibiki1999
  kind: scalar
  property: bulk-velocity-longitudinal-z
  name: Bulk longitudinal velocity along Z
  symbol: v_L,Z
  category: acoustic
  value: 7328.20
  uncertainty: {type: stated, value: 0.32}
  unit: {ucum: "m/s", display: "m/s"}
  variant: cln
  variant_note: "SAW-grade congruent"
  conditions: {method: "plane-wave ultrasonic, (006) plate"}
  provenance: {source_id: kushibiki1999, locator: "Table II", status: P, research_note: "R06 sec. 2.12", transcribed: "2026-10-25"}
  default: true
  notes: "Reproduced to 0.4 m/s by the piezo-stiffened velocity from the kushibiki1999 constants (consistency check in the tensor records)."

- id: bulk-velocity-shear-z/cln/kushibiki1999
  kind: scalar
  property: bulk-velocity-shear-z
  name: Bulk shear velocity along Z
  symbol: v_S,Z
  category: acoustic
  value: 3590.41
  uncertainty: {type: stated, value: 0.23}
  unit: {ucum: "m/s", display: "m/s"}
  variant: cln
  conditions: {method: "plane-wave ultrasonic, (006) plate"}
  provenance: {source_id: kushibiki1999, locator: "Table II", status: P, research_note: "R06 sec. 2.12", transcribed: "2026-10-25"}
  default: true

- id: bulk-velocity-longitudinal-x/cln/kushibiki1999
  kind: scalar
  property: bulk-velocity-longitudinal-x
  name: Bulk longitudinal velocity along X
  symbol: v_L,X
  category: acoustic
  value: 6544.53
  uncertainty: {type: stated, value: 0.30}
  unit: {ucum: "m/s", display: "m/s"}
  variant: cln
  conditions: {method: "plane-wave ultrasonic, (110) plate"}
  provenance: {source_id: kushibiki1999, locator: "Table II", status: P, research_note: "R06 sec. 2.12", transcribed: "2026-10-25"}
  default: true

- id: bulk-velocity-shear-x/cln/kushibiki1999
  kind: scalar
  property: bulk-velocity-shear-x
  name: Bulk shear velocity along X (resonance)
  symbol: v_S,X
  category: acoustic
  value: 4750.67
  uncertainty: {type: stated, value: 0.59}
  unit: {ucum: "m/s", display: "m/s"}
  variant: cln
  conditions: {method: "resonance, (110) plate"}
  provenance: {source_id: kushibiki1999, locator: "Table II", status: P, research_note: "R06 sec. 2.12", transcribed: "2026-10-25"}
  default: true

- id: bulk-velocity-longitudinal-y/cln/kushibiki1999
  kind: scalar
  property: bulk-velocity-longitudinal-y
  name: Bulk longitudinal velocity along Y
  symbol: v_L,Y
  category: acoustic
  value: 6806.55
  uncertainty: {type: stated, value: 0.26}
  unit: {ucum: "m/s", display: "m/s"}
  variant: cln
  conditions: {method: "plane-wave ultrasonic, (300) plate"}
  provenance: {source_id: kushibiki1999, locator: "Table II", status: P, research_note: "R06 sec. 2.12", transcribed: "2026-10-25"}
  default: true

- id: bulk-velocity-shear-y/cln/kushibiki1999
  kind: scalar
  property: bulk-velocity-shear-y
  name: Bulk shear velocity along Y
  symbol: v_S,Y
  category: acoustic
  value: 3940.49
  uncertainty: {type: stated, value: 0.21}
  unit: {ucum: "m/s", display: "m/s"}
  variant: cln
  conditions: {method: "plane-wave ultrasonic, (300) plate"}
  provenance: {source_id: kushibiki1999, locator: "Table II", status: P, research_note: "R06 sec. 2.12", transcribed: "2026-10-25"}
  default: true

- id: hydrostatic-piezo-dh/unspecified/weis1985-graham1976
  kind: scalar
  property: hydrostatic-piezo-dh
  name: Hydrostatic piezoelectric coefficient d_h = 2 d31 + d33
  symbol: d_h
  category: acoustic
  value: 6.31
  uncertainty: {type: stated, value: 0.014}
  unit: {ucum: "pC/N", display: "pC/N"}
  variant: unspecified
  provenance: {source_id: weis1985, locator: "p. 198", status: P-comp, original_reference: "Graham, Ferroelectrics 10, 65 (1976); confirmed on 9 samples from 5 suppliers, Graham, J. Appl. Phys. 48, 2153 (1977)", research_note: "R14 row 60", transcribed: "2026-10-25"}
  default: true
  notes: "Implies d33 of about 8.0-8.4 pC/N with measured d31, favouring the kushibiki1999 set (d33 = 8.7, computed) over 6.0 and ruling out 12.5-16 (R14 row 60a)."

- id: eo-r33-T/sln/volk2008
  kind: scalar
  property: eo-r33-T
  name: Electro-optic coefficient r33, unclamped
  symbol: r33^T
  category: optical
  tensor_component: r33
  value: 38
  unit: {ucum: "pm/V", display: "pm/V"}
  variant: sln
  variant_note: "near-stoichiometric"
  conditions: {wavelength_nm: 633, mechanical_boundary: T}
  provenance: {source_id: volk2008, locator: "Table 1.2, p. 4", status: P-comp, original_reference: "Nikogosyan 2005", research_note: "R14 row 51", transcribed: "2026-10-25"}
  default: true
  notes: "Partial set (r22 absent), so stored as scalars rather than a tensor."

- id: eo-r13-T/sln/volk2008
  kind: scalar
  property: eo-r13-T
  name: Electro-optic coefficient r13, unclamped
  symbol: r13^T
  category: optical
  tensor_component: r13
  value: 10.4
  unit: {ucum: "pm/V", display: "pm/V"}
  variant: sln
  variant_note: "near-stoichiometric"
  conditions: {wavelength_nm: 633, mechanical_boundary: T}
  provenance: {source_id: volk2008, locator: "Table 1.2, p. 4", status: P-comp, original_reference: "Nikogosyan 2005", research_note: "R14 row 51", transcribed: "2026-10-25"}
  default: true

- id: eo-r22-T/cln/volk2008-yonekura2007
  kind: scalar
  property: eo-r22-T
  name: Electro-optic coefficient r22, unclamped
  symbol: r22^T
  category: optical
  tensor_component: r22
  value: 6.54
  unit: {ucum: "pm/V", display: "pm/V"}
  variant: cln
  conditions: {mechanical_boundary: T}
  provenance: {source_id: volk2008, locator: "p. 150", status: P-comp, original_reference: "Yonekura et al., Opt. Rev. 14, 194 (2007)", research_note: "R14 row 51a", transcribed: "2026-10-25"}
  notes: "Labelled 'constant stress (clamped)' in the source, which contradicts itself (constant stress = unclamped, T); the magnitude fits T values. CLN:5%Mg 6.2 and near-SLN:1.8%Mg 6.97 pm/V in the same report."

- id: nlo-d33/cln/shoji1997
  kind: scalar
  property: nlo-d33
  name: Second-order nonlinear coefficient d33
  symbol: d33
  category: optical
  tensor_component: d33
  value: 25.2
  unit: {ucum: "pm/V", display: "pm/V"}
  variant: cln
  conditions: {wavelength_nm: 1064}
  provenance: {source_id: shoji1997, status: U, research_note: "R06 sec. 2.7; R14 row 52b", transcribed: "2026-10-25"}
  notes: "Claimed value; only the abstract was seen, which states that many accepted standard values are overestimated. Not verified."

- id: nlo-d31/cln/shoji1997
  kind: scalar
  property: nlo-d31
  name: Second-order nonlinear coefficient d31
  symbol: d31
  category: optical
  tensor_component: d31
  value: 4.6
  uncertainty: {type: approximate}
  unit: {ucum: "pm/V", display: "pm/V"}
  variant: cln
  conditions: {wavelength_nm: 1064}
  provenance: {source_id: shoji1997, status: U, research_note: "R06 sec. 2.7", transcribed: "2026-10-25"}
  notes: "Claimed value (about 4.6); not verified."

- id: nlo-d31/cln/kitamoto1995-488nm
  kind: scalar
  property: nlo-d31
  name: Second-order nonlinear coefficient d31
  symbol: d31
  category: optical
  tensor_component: d31
  value: 4.8
  uncertainty: {type: stated, value: 0.5}
  unit: {ucum: "pm/V", display: "pm/V"}
  variant: cln
  conditions: {method: "parametric fluorescence, 488 nm pump"}
  provenance: {source_id: kitamoto1995, locator: "abstract", status: P(abs), research_note: "R06 sec. 2.7", transcribed: "2026-10-25"}
  notes: "Abstract judges an earlier 5.8 pm/V overestimated."

- id: nlo-d31/cln/kitamoto1995-532nm
  kind: scalar
  property: nlo-d31
  name: Second-order nonlinear coefficient d31
  symbol: d31
  category: optical
  tensor_component: d31
  value: 4.3
  uncertainty: {type: stated, value: 0.5}
  unit: {ucum: "pm/V", display: "pm/V"}
  variant: cln
  conditions: {method: "parametric fluorescence, 532 nm pump"}
  provenance: {source_id: kitamoto1995, locator: "abstract", status: P(abs), research_note: "R06 sec. 2.7", transcribed: "2026-10-25"}

File: data/properties/scalars-ferroelectric.yaml
# Scalar property records: ferroelectric and phase-transition properties. Schema: data/schema/scalar.schema.json.
# Sources: research notes R06 sec. 2.1 and R14 sec. 2.1. Disagreeing sources are kept as separate records (spread), not blended.

- id: curie-temperature/cln/volk2008
  kind: scalar
  property: curie-temperature
  name: Curie temperature
  symbol: T_C
  category: ferroelectric
  value: 1140
  unit: {ucum: "Cel", display: "C"}
  variant: cln
  provenance: {source_id: volk2008, locator: "Table 1.1, p. 3", status: P-comp, original_reference: "Nikogosyan 2005", research_note: "R14 row 16", transcribed: "2026-10-25"}
  default: true

- id: curie-temperature/cln/cti1999
  kind: scalar
  property: curie-temperature
  name: Curie temperature
  symbol: T_C
  category: ferroelectric
  value: 1142.3
  uncertainty: {type: stated, value: 0.7}
  unit: {ucum: "Cel", display: "C"}
  variant: cln
  variant_note: "48.38 mol% Li2O"
  provenance: {source_id: cti1999, status: V, research_note: "R06 sec. 2.1; R14 row 17a", transcribed: "2026-10-25"}
  notes: "Agrees within 1 C with the Bordui composition fit at 48.38 mol% (1143.2 C, computed in R14 row 17a)."

- id: curie-temperature/sln/volk2008
  kind: scalar
  property: curie-temperature
  name: Curie temperature
  symbol: T_C
  category: ferroelectric
  value: 1206
  unit: {ucum: "Cel", display: "C"}
  variant: sln
  variant_note: "near-stoichiometric"
  provenance: {source_id: volk2008, locator: "Table 1.1, p. 3", status: P-comp, original_reference: "Chen et al., Opt. Commun. 188, 359 (2001)", research_note: "R14 row 16", transcribed: "2026-10-25"}
  default: true

- id: curie-temperature/sln/wong2002
  kind: scalar
  property: curie-temperature
  name: Curie temperature
  symbol: T_C
  category: ferroelectric
  value: 1213
  unit: {ucum: "Cel", display: "C"}
  variant: sln
  provenance: {source_id: wong2002, status: S, research_note: "R06 sec. 2.1; R14 rows 16, 17a", transcribed: "2026-10-25"}
  notes: "Quoted from wong2002 by a secondary web page (de.wikipedia); wong2002 not read. Lies 7 C above volk2008 and above both composition fits at 50.0 mol% (1202.3 and 1206.5 C, R14 row 17a)."

- id: curie-temperature/unspecified/weis1985
  kind: scalar
  property: curie-temperature
  name: Curie temperature
  symbol: T_C
  category: ferroelectric
  value: 1165
  unit: {ucum: "Cel", display: "C"}
  variant: unspecified
  variant_note: "Warner et al. 1967 sample"
  provenance: {source_id: weis1985, locator: "Table 1, p. 197", status: P-comp, original_reference: "Warner, Onoe, Coquin, JASA 42, 1223 (1967)", research_note: "R14 row 14", transcribed: "2026-10-25"}
  notes: "weis1985 p. 192 text says 'below 1210 C' without a reference (R14 row 15)."

- id: curie-temperature/unspecified/boysen1994
  kind: scalar
  property: curie-temperature
  name: Curie temperature
  symbol: T_C
  category: ferroelectric
  value: 1430
  uncertainty: {type: approximate}
  unit: {ucum: "K", display: "K"}
  variant: unspecified
  conditions: {method: "neutron powder diffraction"}
  provenance: {source_id: boysen1994, status: P(abs), research_note: "R06 sec. 2.1", transcribed: "2026-10-25"}
  notes: "Abstract gives 'about 1430 K' (about 1157 C); composition not seen."

- id: curie-temperature-vs-composition/unspecified/volk2008-iyi1992
  kind: scalar
  property: curie-temperature-vs-composition
  name: Curie temperature vs crystal composition (linear fit)
  category: ferroelectric
  value_text: "T_C = 39.26 c - 760.67 (T_C in C, c in mol% Li2O)"
  unit: {ucum: "Cel", display: "C"}
  variant: unspecified
  conditions: {method: "DTA / dielectric"}
  provenance: {source_id: volk2008, locator: "Eq. (6.2), p. 140", status: P-comp, original_reference: "Iyi et al., J. Solid State Chem. 101, 340 (1992)", research_note: "R14 row 17", transcribed: "2026-10-25"}
  default: true
  notes: "Gives 1138.7 / 1141.5 / 1202.3 C at 48.38 / 48.45 / 50.0 mol% (computed, R14 row 17a)."

- id: curie-temperature-vs-composition/unspecified/volk2008-bordui1992
  kind: scalar
  property: curie-temperature-vs-composition
  name: Curie temperature vs crystal composition (linear fit)
  category: ferroelectric
  value_text: "T_C = 39.064 c - 746.73 (T_C in C, c in mol% Li2O)"
  unit: {ucum: "Cel", display: "C"}
  variant: unspecified
  provenance: {source_id: volk2008, locator: "Eq. (6.3), p. 140", status: P-comp, original_reference: "Bordui et al., J. Appl. Phys. 71, 875 (1992)", research_note: "R14 row 17", transcribed: "2026-10-25"}
  notes: "Gives 1143.2 / 1145.9 / 1206.5 C at 48.38 / 48.45 / 50.0 mol% (computed, R14 row 17a)."

- id: melting-point/cln/volk2008
  kind: scalar
  property: melting-point
  name: Melting point
  symbol: T_m
  category: ferroelectric
  value: 1255
  unit: {ucum: "Cel", display: "C"}
  variant: cln
  provenance: {source_id: volk2008, locator: "Table 1.1, p. 3", status: P-comp, original_reference: "Nikogosyan 2005", research_note: "R14 row 13", transcribed: "2026-10-25"}
  default: true
  notes: "Inside the 1240-1275 C range quoted across vendors and handbooks (R06 sec. 2.1)."

- id: melting-point/sln/volk2008
  kind: scalar
  property: melting-point
  name: Melting point
  symbol: T_m
  category: ferroelectric
  value_text: "< 1200"
  unit: {ucum: "Cel", display: "C"}
  variant: sln
  variant_note: "near-stoichiometric"
  provenance: {source_id: volk2008, locator: "Table 1.1, p. 3", status: P-comp, original_reference: "Nikogosyan 2005", research_note: "R14 row 13", transcribed: "2026-10-25"}
  default: true

- id: melting-point/cln/cti1999
  kind: scalar
  property: melting-point
  name: Melting point
  symbol: T_m
  category: ferroelectric
  value: 1250
  uncertainty: {type: approximate}
  unit: {ucum: "Cel", display: "C"}
  variant: cln
  provenance: {source_id: cti1999, status: V, research_note: "R06 sec. 2.1", transcribed: "2026-10-25"}

- id: spontaneous-polarization/cln/volk2008
  kind: scalar
  property: spontaneous-polarization
  name: Spontaneous polarization
  symbol: P_s
  category: ferroelectric
  value: 71
  unit: {ucum: "uC/cm2", display: "uC/cm^2"}
  variant: cln
  conditions: {temperature_text: "room temperature"}
  provenance: {source_id: volk2008, locator: "Table 1.1, p. 3 (refs. [22], [24])", status: P-comp, research_note: "R14 row 12", transcribed: "2026-10-25"}
  notes: "Mismatch with gopalan1998 (80 +- 5). volk2008 ref. [24] (APL 73, 3073) is a LiTaO3 paper per Crossref (R14 N1)."

- id: spontaneous-polarization/sln/volk2008
  kind: scalar
  property: spontaneous-polarization
  name: Spontaneous polarization
  symbol: P_s
  category: ferroelectric
  value: 62
  unit: {ucum: "uC/cm2", display: "uC/cm^2"}
  variant: sln
  variant_note: "near-stoichiometric"
  conditions: {temperature_text: "room temperature"}
  provenance: {source_id: volk2008, locator: "Table 1.1, p. 3 (refs. [22], [24])", status: U, research_note: "R14 row 12; P01 2026-10-25", transcribed: "2026-10-25"}
  notes: "Printed in volk2008 Table 1.1, but the cited original (ref. [24], APL 73, 3073) is a LiTaO3 paper per Crossref: no LN source on record, so the value is unverified and excluded from default endpoints."

- id: spontaneous-polarization/cln/gopalan1998
  kind: scalar
  property: spontaneous-polarization
  name: Spontaneous polarization
  symbol: P_s
  category: ferroelectric
  value: 80
  uncertainty: {type: stated, value: 5}
  unit: {ucum: "uC/cm2", display: "uC/cm^2"}
  variant: cln
  variant_note: "abstract gives the value for CLN and near-SLN alike"
  provenance: {source_id: gopalan1998, locator: "abstract", status: P(abs), research_note: "R06 sec. 2.1", transcribed: "2026-10-25"}
  notes: "Abstract: insensitive to stoichiometry and H content."

- id: coercive-field/cln/volk2008
  kind: scalar
  property: coercive-field
  name: Coercive field
  symbol: E_c
  category: ferroelectric
  value: 21
  unit: {ucum: "kV/mm", display: "kV/mm"}
  variant: cln
  conditions: {temperature_text: "room temperature"}
  provenance: {source_id: volk2008, locator: "Table 7.1, p. 185 (210 kV/cm, literature average); p. 118 (210-220 kV/cm)", status: P-comp, research_note: "R14 row 18", transcribed: "2026-10-25"}
  default: true

- id: coercive-field/sln/volk2008
  kind: scalar
  property: coercive-field
  name: Coercive field
  symbol: E_c
  category: ferroelectric
  min: 6.0
  max: 6.5
  unit: {ucum: "kV/mm", display: "kV/mm"}
  variant: sln
  conditions: {temperature_text: "room temperature"}
  provenance: {source_id: volk2008, locator: "Table 7.1, p. 185 (60-65 kV/cm)", status: P-comp, research_note: "R14 row 19", transcribed: "2026-10-25"}
  default: true
  notes: "Conflicts within volk2008: p. 118 gives about 21-25 kV/cm (2.1-2.5 kV/mm) for near-stoichiometric crystals, citing gopalan1998."

- id: coercive-field/mgo5-cln/volk2008
  kind: scalar
  property: coercive-field
  name: Coercive field
  symbol: E_c
  category: ferroelectric
  min: 6.0
  max: 6.8
  unit: {ucum: "kV/mm", display: "kV/mm"}
  variant: mgo5-cln
  conditions: {temperature_text: "room temperature"}
  provenance: {source_id: volk2008, locator: "Table 7.1, p. 185 (60-68 kV/cm, table average)", status: P-comp, research_note: "R14 row 20", transcribed: "2026-10-25"}
  default: true
  notes: "Individual reports in the text (p. 184): switching at 4.45 kV/mm (0.5 mm wafer, Kuroda et al.); poling with 2.5 kV/mm pulses (4.8% MgO, 0.3 mm, Mizuuchi et al.)."

- id: coercive-field/mgo1-sln/volk2008
  kind: scalar
  property: coercive-field
  name: Coercive field
  symbol: E_c
  category: ferroelectric
  value: 2.5
  unit: {ucum: "kV/mm", display: "kV/mm"}
  variant: mgo1-sln
  conditions: {temperature_text: "room temperature"}
  provenance: {source_id: volk2008, locator: "Table 7.1, p. 185 (25 kV/cm)", status: P-comp, research_note: "R14 row 21", transcribed: "2026-10-25"}
  default: true

- id: coercive-field/sln/note-r06-claim
  kind: scalar
  property: coercive-field
  name: Coercive field
  symbol: E_c
  category: ferroelectric
  min: 4
  max: 5
  uncertainty: {type: approximate}
  unit: {ucum: "kV/mm", display: "kV/mm"}
  variant: sln
  provenance: {source_id: note-r06, locator: "sec. 2.1", status: U, original_reference: "claimed: Kitamura, Furukawa et al. (not checked)", research_note: "R06 sec. 2.1; R14 row 19", transcribed: "2026-10-25"}
  notes: "Unverified claim; R14 found 6.0-6.5 kV/mm in volk2008 Table 7.1."

- id: coercive-field/mgo5-cln/note-r06-claim
  kind: scalar
  property: coercive-field
  name: Coercive field
  symbol: E_c
  category: ferroelectric
  min: 4
  max: 5
  uncertainty: {type: approximate}
  unit: {ucum: "kV/mm", display: "kV/mm"}
  variant: mgo5-cln
  provenance: {source_id: note-r06, locator: "sec. 2.1", status: U, original_reference: "claimed: Kitamura, Furukawa et al. (not checked)", research_note: "R06 sec. 2.1; R14 row 20", transcribed: "2026-10-25"}
  notes: "Unverified claim; R14 found a 6.0-6.8 kV/mm table average and individual reports of 2.5-4.45 kV/mm in volk2008."

- id: coercive-field-ratio-cln-sln/cln/gopalan1998
  kind: scalar
  property: coercive-field-ratio-cln-sln
  name: Coercive field ratio E_c(CLN)/E_c(SLN)
  category: ferroelectric
  min: 4
  max: 5
  uncertainty: {type: approximate}
  unit: {ucum: "1", display: "-"}
  variant: cln
  variant_note: "CLN (C = 0.484) vs near-SLN (C = 0.498)"
  conditions: {temperature_text: "room temperature"}
  provenance: {source_id: gopalan1998, locator: "abstract", status: P(abs), research_note: "R06 sec. 2.1; R14 row 22", transcribed: "2026-10-25"}

- id: coercive-field-ratio-cln-sln/cln/volk2008
  kind: scalar
  property: coercive-field-ratio-cln-sln
  name: Coercive field ratio E_c(CLN)/E_c(SLN)
  category: ferroelectric
  min: 3.2
  max: 3.5
  unit: {ucum: "1", display: "-"}
  variant: cln
  provenance: {source_id: volk2008, locator: "Table 7.1, p. 185; p. 184 ('factor of three', ref. Chen et al. 2001)", status: C, derivation: "ratio of the volk2008 Table 7.1 CLN and SLN values (R14 row 22); p. 184 states a factor of three (ref. Chen et al. 2001)", research_note: "R14 row 22", transcribed: "2026-10-25"}
  notes: "Differs from gopalan1998 (4-5); the sources measured different crystals."

- id: internal-field/cln/gopalan1998
  kind: scalar
  property: internal-field
  name: Internal field
  symbol: E_int
  category: ferroelectric
  value: 2.5
  uncertainty: {type: approximate}
  unit: {ucum: "kV/mm", display: "kV/mm"}
  variant: cln
  provenance: {source_id: gopalan1998, locator: "abstract", status: P(abs), research_note: "R06 sec. 2.1; R14 row 23", transcribed: "2026-10-25"}
  default: true
  notes: "Abstract: the internal field vanishes in SLN."

- id: internal-field/cln/volk2008
  kind: scalar
  property: internal-field
  name: Internal field
  symbol: E_int
  category: ferroelectric
  value_text: "printed '2-33' kV/cm (likely a misprinted range)"
  unit: {ucum: "kV/cm", display: "kV/cm"}
  variant: cln
  provenance: {source_id: volk2008, locator: "Table 7.1, p. 185", status: P-comp, research_note: "R14 row 23", transcribed: "2026-10-25"}

- id: internal-field/mgo5-cln/volk2008
  kind: scalar
  property: internal-field
  name: Internal field
  symbol: E_int
  category: ferroelectric
  value: 0.5
  unit: {ucum: "kV/mm", display: "kV/mm"}
  variant: mgo5-cln
  provenance: {source_id: volk2008, locator: "Table 7.1, p. 185 (5 kV/cm)", status: P-comp, research_note: "R14 row 23", transcribed: "2026-10-25"}
  default: true

File: data/properties/scalars-litao3.yaml
# Comparison material: LiTaO3 (LT). Schema: data/schema/scalar.schema.json. Requested for LN vs LT figures.
# Only values with a recorded locator are included. Full LT elastic, piezoelectric and permittivity sets (kushibiki1999)
# are not yet transcribed: the research notes record only c14, and the full text was not re-read (open item).

- id: elastic-c14/lt-saw/kushibiki1999
  kind: scalar
  property: elastic-c14
  name: Elastic stiffness component c14 (constant E)
  symbol: c14^E
  category: acoustic
  tensor_component: c14
  value: -10.75
  unit: {ucum: "GPa", qudt: "http://qudt.org/vocab/unit/GigaPA", display: "GPa"}
  variant: lt-saw
  conditions: {electrical_boundary: E}
  provenance: {source_id: kushibiki1999, status: P, research_note: "R06 sec. 2.9 note", transcribed: "2026-10-25"}
  default: true
  notes: "In the same table and convention LiNbO3 has c14 = +7.83 GPa: the c14 sign differs between LN and LT (R06 sec. 2.9)."

- id: eo-r33/lt-unspecified/wang2025lt
  kind: scalar
  property: eo-r33
  name: Electro-optic coefficient r33
  symbol: r33
  category: optical
  tensor_component: r33
  value: 30.5
  unit: {ucum: "pm/V", display: "pm/V"}
  variant: lt-unspecified
  variant_note: "thin-film LiTaO3 context"
  provenance: {source_id: wang2025lt, locator: "introduction, ref. 29", status: S, original_reference: "Wang et al., Optica 11, 1614 (2024), DOI 10.1364/OPTICA.537730 (wang2024optica)", transcribed: "2026-10-25"}
  default: true
  notes: "Clamping condition and wavelength not stated where quoted."

- id: refractive-index-o/lt-unspecified/bond1965-600nm
  kind: scalar
  property: refractive-index-o
  name: Ordinary refractive index
  symbol: n_o
  category: optical
  value: 2.1834
  unit: {ucum: "1", qudt: "http://qudt.org/vocab/unit/UNITLESS", display: "-"}
  variant: lt-unspecified
  variant_note: "1965 bulk crystal"
  conditions: {temperature_text: "room temperature", wavelength_nm: 600}
  provenance: {source_id: bond1965, locator: "refractiveindex.info LiTaO3/Bond-o tabulated data", status: P-db, via: rii, transcribed: "2026-10-25"}
  default: true
  notes: "n_e > n_o at every tabulated wavelength (0.45-4.0 um) in this dataset: LT is weakly positive uniaxial here, unlike LN."
- id: refractive-index-e/lt-unspecified/bond1965-600nm
  kind: scalar
  property: refractive-index-e
  name: Extraordinary refractive index
  symbol: n_e
  category: optical
  value: 2.1878
  unit: {ucum: "1", qudt: "http://qudt.org/vocab/unit/UNITLESS", display: "-"}
  variant: lt-unspecified
  variant_note: "1965 bulk crystal"
  conditions: {temperature_text: "room temperature", wavelength_nm: 600}
  provenance: {source_id: bond1965, locator: "refractiveindex.info LiTaO3/Bond-e tabulated data", status: P-db, via: rii, transcribed: "2026-10-25"}
  default: true
  notes: "n_e > n_o at every tabulated wavelength (0.45-4.0 um) in this dataset: LT is weakly positive uniaxial here, unlike LN."
- id: refractive-index-o/lt-unspecified/bond1965-1000nm
  kind: scalar
  property: refractive-index-o
  name: Ordinary refractive index
  symbol: n_o
  category: optical
  value: 2.1391
  unit: {ucum: "1", qudt: "http://qudt.org/vocab/unit/UNITLESS", display: "-"}
  variant: lt-unspecified
  variant_note: "1965 bulk crystal"
  conditions: {temperature_text: "room temperature", wavelength_nm: 1000}
  provenance: {source_id: bond1965, locator: "refractiveindex.info LiTaO3/Bond-o tabulated data", status: P-db, via: rii, transcribed: "2026-10-25"}
  default: true
  notes: "n_e > n_o at every tabulated wavelength (0.45-4.0 um) in this dataset: LT is weakly positive uniaxial here, unlike LN."
- id: refractive-index-e/lt-unspecified/bond1965-1000nm
  kind: scalar
  property: refractive-index-e
  name: Extraordinary refractive index
  symbol: n_e
  category: optical
  value: 2.1432
  unit: {ucum: "1", qudt: "http://qudt.org/vocab/unit/UNITLESS", display: "-"}
  variant: lt-unspecified
  variant_note: "1965 bulk crystal"
  conditions: {temperature_text: "room temperature", wavelength_nm: 1000}
  provenance: {source_id: bond1965, locator: "refractiveindex.info LiTaO3/Bond-e tabulated data", status: P-db, via: rii, transcribed: "2026-10-25"}
  default: true
  notes: "n_e > n_o at every tabulated wavelength (0.45-4.0 um) in this dataset: LT is weakly positive uniaxial here, unlike LN."
- id: refractive-index-o/lt-unspecified/bond1965-1600nm
  kind: scalar
  property: refractive-index-o
  name: Ordinary refractive index
  symbol: n_o
  category: optical
  value: 2.1174
  unit: {ucum: "1", qudt: "http://qudt.org/vocab/unit/UNITLESS", display: "-"}
  variant: lt-unspecified
  variant_note: "1965 bulk crystal"
  conditions: {temperature_text: "room temperature", wavelength_nm: 1600}
  provenance: {source_id: bond1965, locator: "refractiveindex.info LiTaO3/Bond-o tabulated data", status: P-db, via: rii, transcribed: "2026-10-25"}
  default: true
  notes: "n_e > n_o at every tabulated wavelength (0.45-4.0 um) in this dataset: LT is weakly positive uniaxial here, unlike LN."
- id: refractive-index-e/lt-unspecified/bond1965-1600nm
  kind: scalar
  property: refractive-index-e
  name: Extraordinary refractive index
  symbol: n_e
  category: optical
  value: 2.1213
  unit: {ucum: "1", qudt: "http://qudt.org/vocab/unit/UNITLESS", display: "-"}
  variant: lt-unspecified
  variant_note: "1965 bulk crystal"
  conditions: {temperature_text: "room temperature", wavelength_nm: 1600}
  provenance: {source_id: bond1965, locator: "refractiveindex.info LiTaO3/Bond-e tabulated data", status: P-db, via: rii, transcribed: "2026-10-25"}
  default: true
  notes: "n_e > n_o at every tabulated wavelength (0.45-4.0 um) in this dataset: LT is weakly positive uniaxial here, unlike LN."

File: data/properties/scalars-optical.yaml
# Scalar property records: optical (index spot values from compilations, thermo-optic, nonlinear index, transparency, absorption, band gap).
# Schema: data/schema/scalar.schema.json. Sources: research notes R06 sec. 2.4-2.5 and R14 sec. 2.3-2.4.
# Index values computed from the dispersion models (status C) are generated by scripts/build_data.py, not stored here.

- id: refractive-index-o/cln/weis1985-632.8nm
  kind: scalar
  property: refractive-index-o
  name: Ordinary refractive index
  symbol: n_o
  category: optical
  value: 2.2866
  unit: {ucum: "1", qudt: "http://qudt.org/vocab/unit/UNITLESS", display: "-"}
  variant: cln
  conditions: {temperature_C: 24.5, wavelength_nm: 632.8}
  provenance: {source_id: weis1985, locator: "Table 2, p. 197", status: P-comp, original_reference: "Nelson & Mikulyak, J. Appl. Phys. 45, 3688 (1974)", research_note: "R14 row 31", transcribed: "2026-10-25"}
  notes: "weis1985 Table 2 misprints n_o at 472.7 nm as 3.3597 (R14 row 35)."

- id: refractive-index-e/cln/weis1985-632.8nm
  kind: scalar
  property: refractive-index-e
  name: Extraordinary refractive index
  symbol: n_e
  category: optical
  value: 2.2028
  unit: {ucum: "1", qudt: "http://qudt.org/vocab/unit/UNITLESS", display: "-"}
  variant: cln
  conditions: {temperature_C: 24.5, wavelength_nm: 632.8}
  provenance: {source_id: weis1985, locator: "Table 2, p. 197", status: P-comp, original_reference: "Nelson & Mikulyak, J. Appl. Phys. 45, 3688 (1974)", research_note: "R14 row 31", transcribed: "2026-10-25"}
  notes: "6e-4 above the Zelmon value at 21 C."

- id: refractive-index-o/cln/weis1985-1060nm
  kind: scalar
  property: refractive-index-o
  name: Ordinary refractive index
  symbol: n_o
  category: optical
  value: 2.2323
  unit: {ucum: "1", qudt: "http://qudt.org/vocab/unit/UNITLESS", display: "-"}
  variant: cln
  conditions: {temperature_C: 24.5, wavelength_nm: 1060}
  provenance: {source_id: weis1985, locator: "Table 2, p. 197", status: P-comp, original_reference: "Nelson & Mikulyak, J. Appl. Phys. 45, 3688 (1974)", research_note: "R14 row 32", transcribed: "2026-10-25"}

- id: refractive-index-e/cln/weis1985-1060nm
  kind: scalar
  property: refractive-index-e
  name: Extraordinary refractive index
  symbol: n_e
  category: optical
  value: 2.1561
  unit: {ucum: "1", qudt: "http://qudt.org/vocab/unit/UNITLESS", display: "-"}
  variant: cln
  conditions: {temperature_C: 24.5, wavelength_nm: 1060}
  provenance: {source_id: weis1985, locator: "Table 2, p. 197", status: P-comp, original_reference: "Nelson & Mikulyak, J. Appl. Phys. 45, 3688 (1974)", research_note: "R14 row 32", transcribed: "2026-10-25"}

- id: refractive-index-o/sln/volk2008-633nm
  kind: scalar
  property: refractive-index-o
  name: Ordinary refractive index
  symbol: n_o
  category: optical
  value: 2.288
  unit: {ucum: "1", qudt: "http://qudt.org/vocab/unit/UNITLESS", display: "-"}
  variant: sln
  variant_note: "near-stoichiometric"
  conditions: {wavelength_nm: 633}
  provenance: {source_id: volk2008, locator: "Table 1.2, p. 4 (refs. [26-28])", status: P-comp, research_note: "R14 row 34", transcribed: "2026-10-25"}
  default: true

- id: refractive-index-e/sln/volk2008-633nm
  kind: scalar
  property: refractive-index-e
  name: Extraordinary refractive index
  symbol: n_e
  category: optical
  value: 2.190
  unit: {ucum: "1", qudt: "http://qudt.org/vocab/unit/UNITLESS", display: "-"}
  variant: sln
  variant_note: "near-stoichiometric"
  conditions: {wavelength_nm: 633}
  provenance: {source_id: volk2008, locator: "Table 1.2, p. 4 (refs. [26-28])", status: P-comp, research_note: "R14 row 34", transcribed: "2026-10-25"}
  default: true
  notes: "The generalized (Schlarb) Sellmeier gives 2.1867 at 50.0 mol% (computed, R14 row 34), supporting this value."

- id: refractive-index-o/sln/weis1985-boyd1967
  kind: scalar
  property: refractive-index-o
  name: Ordinary refractive index
  symbol: n_o
  category: optical
  value: 2.2910
  unit: {ucum: "1", qudt: "http://qudt.org/vocab/unit/UNITLESS", display: "-"}
  variant: sln
  variant_note: "labelled 'stoichiometric' (1967 crystal)"
  conditions: {temperature_C: 25, wavelength_nm: 632.8}
  provenance: {source_id: weis1985, locator: "Table 2, p. 197", status: P-comp, original_reference: "Boyd, Bond, Carter, J. Appl. Phys. 38, 1941 (1967)", research_note: "R14 row 33", transcribed: "2026-10-25"}
  notes: "Conflicts with volk2008 near-SLN values (R14 rows 33-34)."

- id: refractive-index-e/sln/weis1985-boyd1967
  kind: scalar
  property: refractive-index-e
  name: Extraordinary refractive index
  symbol: n_e
  category: optical
  value: 2.2005
  unit: {ucum: "1", qudt: "http://qudt.org/vocab/unit/UNITLESS", display: "-"}
  variant: sln
  variant_note: "labelled 'stoichiometric' (1967 crystal)"
  conditions: {temperature_C: 25, wavelength_nm: 632.8}
  provenance: {source_id: weis1985, locator: "Table 2, p. 197", status: P-comp, original_reference: "Boyd, Bond, Carter, J. Appl. Phys. 38, 1941 (1967)", research_note: "R14 row 33", transcribed: "2026-10-25"}
  notes: "Conflicts with volk2008 near-SLN values (R14 rows 33-34)."

- id: refractive-index-o/cln/cti1999-632.8nm
  kind: scalar
  property: refractive-index-o
  name: Ordinary refractive index
  symbol: n_o
  category: optical
  value: 2.2866
  unit: {ucum: "1", qudt: "http://qudt.org/vocab/unit/UNITLESS", display: "-"}
  variant: cln
  conditions: {wavelength_nm: 632.8}
  provenance: {source_id: cti1999, status: V, research_note: "R06 sec. 2.4; R14 row 31", transcribed: "2026-10-25"}
  notes: "Identical to Nelson & Mikulyak 1974."

- id: refractive-index-e/cln/cti1999-632.8nm
  kind: scalar
  property: refractive-index-e
  name: Extraordinary refractive index
  symbol: n_e
  category: optical
  value: 2.2028
  unit: {ucum: "1", qudt: "http://qudt.org/vocab/unit/UNITLESS", display: "-"}
  variant: cln
  conditions: {wavelength_nm: 632.8}
  provenance: {source_id: cti1999, status: V, research_note: "R06 sec. 2.4; R14 row 31", transcribed: "2026-10-25"}

- id: dne-dt/cln/jundt1997-1550nm
  kind: scalar
  property: dne-dt
  name: Thermo-optic coefficient, extraordinary
  symbol: dn_e/dT
  category: optical
  value: 3.75e-5
  unit: {ucum: "/K", qudt: "http://qudt.org/vocab/unit/PER-K", display: "1/K"}
  variant: cln
  conditions: {temperature_C: 25, wavelength_nm: 1550}
  provenance: {source_id: jundt1997, status: C, derivation: "derivative of the Jundt 1997 n_e(T) Sellmeier at 25 C (R06 sec. 2.4); coefficients status S (via a secondary source)", research_note: "R06 sec. 2.4", transcribed: "2026-10-25"}
  default: true

- id: dne-dt/cln/jundt1997-1064nm
  kind: scalar
  property: dne-dt
  name: Thermo-optic coefficient, extraordinary
  symbol: dn_e/dT
  category: optical
  value: 4.01e-5
  unit: {ucum: "/K", qudt: "http://qudt.org/vocab/unit/PER-K", display: "1/K"}
  variant: cln
  conditions: {temperature_C: 25, wavelength_nm: 1064}
  provenance: {source_id: jundt1997, status: C, derivation: "derivative of the Jundt 1997 n_e(T) Sellmeier at 25 C (R06 sec. 2.4); coefficients status S (via a secondary source)", research_note: "R06 sec. 2.4", transcribed: "2026-10-25"}

- id: dne-dt/cln/jundt1997-633nm
  kind: scalar
  property: dne-dt
  name: Thermo-optic coefficient, extraordinary
  symbol: dn_e/dT
  category: optical
  value: 4.89e-5
  unit: {ucum: "/K", qudt: "http://qudt.org/vocab/unit/PER-K", display: "1/K"}
  variant: cln
  conditions: {temperature_C: 25, wavelength_nm: 633}
  provenance: {source_id: jundt1997, status: C, derivation: "derivative of the Jundt 1997 n_e(T) Sellmeier at 25 C (R06 sec. 2.4); coefficients status S (via a secondary source)", research_note: "R06 sec. 2.4", transcribed: "2026-10-25"}

- id: dne-dt/cln/moretti2005-1523nm
  kind: scalar
  property: dne-dt
  name: Thermo-optic coefficient, extraordinary
  symbol: dn_e/dT
  category: optical
  value: 3.34e-5
  unit: {ucum: "/K", qudt: "http://qudt.org/vocab/unit/PER-K", display: "1/K"}
  variant: cln
  conditions: {temperature_C: null, temperature_text: "300 K", wavelength_nm: 1523}
  provenance: {source_id: moretti2005, status: S, via: zhu2021, research_note: "R06 sec. 2.4", transcribed: "2026-10-25"}
  notes: "Quoted by zhu2021; moretti2005's own table not read."

- id: dne-dt/cln/moretti2005-632nm-300k
  kind: scalar
  property: dne-dt
  name: Thermo-optic coefficient, extraordinary
  symbol: dn_e/dT
  category: optical
  value: 4.12e-5
  unit: {ucum: "/K", qudt: "http://qudt.org/vocab/unit/PER-K", display: "1/K"}
  variant: cln
  conditions: {temperature_text: "300 K", wavelength_nm: 632}
  provenance: {source_id: moretti2005, status: C, via: schwesyg2011, locator: "schwesyg2011 Eqs. (2.26)-(2.27)", derivation: "dn_e/dT = (-2.6 + 22.4e-3 T) x 1.0e-5 per K evaluated at T = 300 K (T in K inferred); formula status S", research_note: "R14 row 38", transcribed: "2026-10-25"}
  notes: "16% below the Jundt-derived value at 633 nm (R14 row 38)."

- id: dno-dt/cln/moretti2005-632nm-300k
  kind: scalar
  property: dno-dt
  name: Thermo-optic coefficient, ordinary
  symbol: dn_o/dT
  category: optical
  value: 0.37e-5
  unit: {ucum: "/K", qudt: "http://qudt.org/vocab/unit/PER-K", display: "1/K"}
  variant: cln
  conditions: {temperature_text: "300 K", wavelength_nm: 632}
  provenance: {source_id: moretti2005, status: C, via: schwesyg2011, locator: "schwesyg2011 Eqs. (2.26)-(2.27)", derivation: "dn_o/dT = (-1.7 + 6.9e-3 T) x 1.0e-5 per K evaluated at T = 300 K (T in K inferred); formula status S", research_note: "R14 row 38", transcribed: "2026-10-25"}
  notes: "2.5x below the value derived from the cti1999 Sellmeier (R14 row 38)."

- id: dno-dt/cln/cti1999-1550nm
  kind: scalar
  property: dno-dt
  name: Thermo-optic coefficient, ordinary
  symbol: dn_o/dT
  category: optical
  value: 0.41e-5
  unit: {ucum: "/K", qudt: "http://qudt.org/vocab/unit/PER-K", display: "1/K"}
  variant: cln
  conditions: {temperature_C: 25, wavelength_nm: 1550}
  provenance: {source_id: cti1999, status: C, derivation: "derivative of the cti1999 vendor Sellmeier (status V) at 25 C (R06 sec. 2.4)", research_note: "R06 sec. 2.4", transcribed: "2026-10-25"}

- id: dno-dt/cln/cti1999-1064nm
  kind: scalar
  property: dno-dt
  name: Thermo-optic coefficient, ordinary
  symbol: dn_o/dT
  category: optical
  value: 0.54e-5
  unit: {ucum: "/K", qudt: "http://qudt.org/vocab/unit/PER-K", display: "1/K"}
  variant: cln
  conditions: {temperature_C: 25, wavelength_nm: 1064}
  provenance: {source_id: cti1999, status: C, derivation: "derivative of the cti1999 vendor Sellmeier (status V) at 25 C (R06 sec. 2.4)", research_note: "R06 sec. 2.4", transcribed: "2026-10-25"}

- id: dno-dt/cln/cti1999-633nm
  kind: scalar
  property: dno-dt
  name: Thermo-optic coefficient, ordinary
  symbol: dn_o/dT
  category: optical
  value: 0.94e-5
  unit: {ucum: "/K", qudt: "http://qudt.org/vocab/unit/PER-K", display: "1/K"}
  variant: cln
  conditions: {temperature_C: 25, wavelength_nm: 633}
  provenance: {source_id: cti1999, status: C, derivation: "derivative of the cti1999 vendor Sellmeier (status V) at 25 C (R06 sec. 2.4)", research_note: "R06 sec. 2.4", transcribed: "2026-10-25"}

- id: nonlinear-index-n2/unspecified/desalvo1996-1064nm
  kind: scalar
  property: nonlinear-index-n2
  name: Nonlinear (Kerr) refractive index
  symbol: n_2
  category: optical
  value: 9.33e-20
  unit: {ucum: "m2/W", display: "m^2/W"}
  variant: unspecified
  conditions: {wavelength_nm: 1064, method: "Z-scan, 30 ps, e-polarization"}
  provenance: {source_id: desalvo1996, status: P-db, via: rii, research_note: "R06 sec. 2.4", transcribed: "2026-10-25"}
  default: true

- id: nonlinear-index-n2/unspecified/desalvo1996-532nm
  kind: scalar
  property: nonlinear-index-n2
  name: Nonlinear (Kerr) refractive index
  symbol: n_2
  category: optical
  value: 8.25e-19
  unit: {ucum: "m2/W", display: "m^2/W"}
  variant: unspecified
  conditions: {wavelength_nm: 532, method: "Z-scan, 22 ps"}
  provenance: {source_id: desalvo1996, status: P-db, via: rii, research_note: "R06 sec. 2.4", transcribed: "2026-10-25"}

- id: nonlinear-index-n2/unspecified/zhu2021
  kind: scalar
  property: nonlinear-index-n2
  name: Nonlinear (Kerr) refractive index
  symbol: n_2
  category: optical
  value: 1.8e-19
  unit: {ucum: "m2/W", display: "m^2/W"}
  variant: unspecified
  provenance: {source_id: zhu2021, locator: "Table 1", status: S, research_note: "R06 sec. 2.4; R08 sec. 2.8", transcribed: "2026-10-25"}
  notes: "Wavelength and primary measurement not given in the review table (R08 sec. 2.8)."

- id: optical-band-gap/unspecified/thierfelder2010
  kind: scalar
  property: optical-band-gap
  name: Optical band gap (frequently cited)
  symbol: E_g
  category: optical
  value: 3.7
  uncertainty: {type: approximate}
  unit: {ucum: "eV", display: "eV"}
  variant: unspecified
  conditions: {method: "optical absorption (direct)"}
  provenance: {source_id: thierfelder2010, locator: "abstract", status: P(abs), research_note: "R06 sec. 2.5", transcribed: "2026-10-25"}
  default: true
  notes: "GW calculations give a fundamental (quasiparticle) gap at least 1 eV larger; the quasiparticle gap is debated."

- id: uv-edge-formula/unspecified/volk2008-kovacs1997
  kind: scalar
  property: uv-edge-formula
  name: UV absorption edge vs composition
  category: optical
  value_text: "lambda_20 = 320.4 - 1.829 x - 5.485 x^2 nm; lambda_15 = 321.9 - 1.597 x - 5.745 x^2 nm; x = (mol% Li2O) - 48.38"
  unit: {ucum: "nm", display: "nm"}
  variant: unspecified
  conditions: {temperature_C: 22, method: "absorption coefficient 20 (or 15) cm^-1; E parallel to c, k perpendicular to c"}
  provenance: {source_id: volk2008, locator: "Eqs. (6.5)-(6.6), p. 142", status: P-comp, original_reference: "kovacs1997 (credited in Fig. 6.4)", research_note: "R14 row 40", transcribed: "2026-10-25"}
  default: true

- id: uv-edge-lambda20/cln/volk2008-kovacs1997
  kind: scalar
  property: uv-edge-lambda20
  name: UV absorption edge at alpha = 20 cm^-1
  symbol: lambda_20
  category: optical
  value: 320.4
  unit: {ucum: "nm", display: "nm"}
  variant: cln
  variant_note: "48.38 mol% Li2O"
  conditions: {temperature_C: 22}
  provenance: {source_id: volk2008, locator: "Eq. (6.5), p. 142", status: C, derivation: "lambda_20 formula at x = 0 (48.38 mol%)", research_note: "R14 row 40", transcribed: "2026-10-25"}
  default: true

- id: uv-edge-lambda20/sln/volk2008-kovacs1997
  kind: scalar
  property: uv-edge-lambda20
  name: UV absorption edge at alpha = 20 cm^-1
  symbol: lambda_20
  category: optical
  value: 303.0
  unit: {ucum: "nm", display: "nm"}
  variant: sln
  variant_note: "50.0 mol% Li2O"
  conditions: {temperature_C: 22}
  provenance: {source_id: volk2008, locator: "Eq. (6.5), p. 142", status: C, derivation: "lambda_20 formula at x = 1.62 (50.0 mol%); 317.2 nm at 49.0 mol%", research_note: "R14 row 40", transcribed: "2026-10-25"}
  default: true

- id: uv-cutoff/cln/cti1999
  kind: scalar
  property: uv-cutoff
  name: UV transmission cutoff
  category: optical
  value: 340
  unit: {ucum: "nm", display: "nm"}
  variant: cln
  conditions: {method: "1/e transmission, 1 cm thick"}
  provenance: {source_id: cti1999, status: V, research_note: "R06 sec. 2.5", transcribed: "2026-10-25"}

- id: ir-cutoff/cln/cti1999
  kind: scalar
  property: ir-cutoff
  name: IR transmission cutoff
  category: optical
  value: 4600
  unit: {ucum: "nm", display: "nm"}
  variant: cln
  conditions: {method: "1/e transmission, 1 cm thick"}
  provenance: {source_id: cti1999, status: V, research_note: "R06 sec. 2.5", transcribed: "2026-10-25"}

- id: transparency-range/cln/volk2008
  kind: scalar
  property: transparency-range
  name: Transparency range
  category: optical
  min: 0.32
  max: 5
  unit: {ucum: "um", display: "um"}
  variant: cln
  provenance: {source_id: volk2008, locator: "Table 1.2, p. 4", status: P-comp, research_note: "R14 row 39", transcribed: "2026-10-25"}
  default: true
  notes: "Criterion and thickness not stated."

- id: transparency-range/sln/volk2008
  kind: scalar
  property: transparency-range
  name: Transparency range
  category: optical
  min: 0.3
  max: 5
  unit: {ucum: "um", display: "um"}
  variant: sln
  variant_note: "near-stoichiometric"
  provenance: {source_id: volk2008, locator: "Table 1.2, p. 4", status: P-comp, research_note: "R14 row 39", transcribed: "2026-10-25"}
  default: true
  notes: "Criterion and thickness not stated."

- id: oh-stretch-band/cln/bryan1984
  kind: scalar
  property: oh-stretch-band
  name: OH stretch absorption band
  category: optical
  value: 2.87
  unit: {ucum: "um", display: "um"}
  variant: cln
  provenance: {source_id: bryan1984, locator: "abstract", status: P(abs), research_note: "R06 sec. 2.5", transcribed: "2026-10-25"}
  default: true

- id: oh-stretch-band/mgo5-cln/bryan1984
  kind: scalar
  property: oh-stretch-band
  name: OH stretch absorption band
  category: optical
  value: 2.83
  unit: {ucum: "um", display: "um"}
  variant: mgo5-cln
  variant_note: "MgO >= 4.5 at.%"
  provenance: {source_id: bryan1984, locator: "abstract", status: P(abs), research_note: "R06 sec. 2.5", transcribed: "2026-10-25"}
  default: true

- id: absorption-coefficient/cln/leidinger2015
  kind: scalar
  property: absorption-coefficient
  name: Absorption coefficient in the transparent range
  symbol: alpha
  category: optical
  min: 1.0e-4
  max: 2
  unit: {ucum: "/cm", display: "cm^-1"}
  variant: cln
  conditions: {method: "o and e polarization, 390-3800 nm"}
  provenance: {source_id: leidinger2015, locator: "abstract", status: P(abs), research_note: "R06 sec. 2.5", transcribed: "2026-10-25"}
  default: true
  notes: "Range over 390-3800 nm ('< 1.0e-4 to 2 cm^-1'); the value at 1550 nm is in the paper and was not read. 1.0e-4 cm^-1 = 0.043 dB/m."

- id: residual-absorption/cln/schwesyg2011
  kind: scalar
  property: residual-absorption
  name: Residual absorption, as-grown crystals
  category: optical
  value_text: "up to 0.04 cm^-1 (transition-metal impurities, 400-2000 nm); about 0.001 cm^-1 H-related bands at 2300-2800 nm; annealing lowers absorption by up to 10x"
  unit: {ucum: "/cm", display: "cm^-1"}
  variant: cln
  variant_note: "CLN and MgO5 crystals"
  provenance: {source_id: schwesyg2011, locator: "abstract; Sec. 3.1, 3.3", status: P, research_note: "R14 row 41", transcribed: "2026-10-25"}
  default: true
