Repository: jwt625/lithium-niobate

# lithium-niobate.com

A website dedicated to lithium niobate (LiNbO3): the crystal, its physics, how it is made, what it does, its history, and its industry. It aims to augment published review papers with what a PDF cannot offer: real-time 3D, interactive explanations, in-browser simulations, and provenance-tagged, machine-readable material data for people and AI agents alike.

## Current state

Research, proposal, and static mockup phase (2026-10-25). The production site is not built yet.

- Static mockup (theme "Optic Axis", layout, core elements): [mockup/](mockup/) (open `mockup/index.html`; served by GitHub Pages until the site exists)
- Proposal: [DevLog/DevLog-001-proposal.md](DevLog/DevLog-001-proposal.md)
- Requirements and progress: [DevLog/DevLog-000-kickoff-and-requirements.md](DevLog/DevLog-000-kickoff-and-requirements.md)
- Research notes: [research/](research/) (R01..R13)
- Audits: [DevLog/audits/](DevLog/audits/)

## Structure

| Path | Content |
|---|---|
| `DevLog/` | Plans, decisions, progress, audits |
| `research/` | Sourced research notes feeding the proposal |
| `mockup/` | Static, no-build mockup of theme and layout (live conoscope hero, sample chapter page) |
| `.github/workflows/pages.yml` | GitHub Pages deployment (currently the mockup) |

File: data/glossary.yaml (part 1 of 3)
# Glossary seed for lithium-niobate.com. Schema: data/schema/glossary.schema.json.
# Numbers come only from research/R06-material-properties-data.md and research/R14-property-verification.md,
# each cited to the source named there. Sign conventions follow R06 sec. 3 and R14 sec. 2.11.
# Source ids resolve to the coordinator source register or to the glossary sources fragment.

# ---------------------------------------------------------------- crystal
- id: "point-group-3m"
  term: "3m point group"
  aliases: ["C3v"]
  symbol: "3m"
  category: "crystal"
  short: "3m (Schoenflies C3v) is the point group of ferroelectric LiNbO3: a threefold rotation axis along c with three mirror planes that contain it."
  long: "The point group fixes which tensor components can be nonzero, for example the r tensor with independent r13, r22, r33 and r51. It lacks an inversion center, which allows piezoelectric, Pockels and chi(2) effects, and it is polar (the two ends of the threefold axis are inequivalent), which allows pyroelectricity. weis1985 prints the Schoenflies symbol as C6v, a typo; 3m corresponds to C3v. IEEE Std 176-1987 lists LiNbO3 as its example of class 3m."
  sources:
    - {source_id: "weis1985", locator: "p. 192, Sec. 2.1"}
    - {source_id: "ieee176", locator: "Table 3"}
  related: ["space-group-r3c", "mirror-plane", "polar-axis", "eo-tensor"]
  chapters: ["01-crystal"]

- id: "space-group-r3c"
  term: "R3c space group"
  symbol: "R3c"
  category: "crystal"
  short: "R3c (No. 161) is the space group of LiNbO3 below the Curie temperature: a rhombohedral lattice with glide planes containing the threefold axis."
  long: "Oxygen ions form distorted octahedra stacked along c, filled by Li, Nb and a vacancy in turn. Above the Curie temperature the structure becomes centrosymmetric R-3c (No. 167), per high-temperature CIFs in the Crystallography Open Database; volk2008 p. 2 prints R3m instead, without a reference."
  sources:
    - {source_id: "weis1985", locator: "p. 192, Sec. 2.1"}
    - {source_id: "volk2008", locator: "p. 2"}
    - {source_id: "cod"}
  related: ["point-group-3m", "hexagonal-cell", "curie-temperature"]
  chapters: ["01-crystal"]

- id: "polar-axis"
  term: "polar c-axis"
  aliases: ["c axis", "crystal-physics z axis"]
  category: "crystal"
  short: "The c axis (crystal-physics z axis) of LiNbO3 is polar: its two ends are inequivalent, and the spontaneous polarization points along it."
  long: "Because +c and -c differ, the signs of odd-rank tensor components depend on which end is called +z; the IRE 1949 and IEEE 176-1987 rules give the same +z for LN. Ferroelectric switching reverses the polar direction locally, the basis of domain engineering. The c axis is also the optic axis."
  sources:
    - {source_id: "weis1985", locator: "pp. 192-193"}
    - {source_id: "ieee176", locator: "Table 5 (p. 18)"}
  related: ["plus-z-face", "spontaneous-polarization", "optic-axis", "ferroelectric-domain"]
  chapters: ["01-crystal"]

- id: "mirror-plane"
  term: "mirror plane"
  category: "crystal"
  short: "Each of the three mirror planes of LiNbO3 contains the c axis, and the crystal-physics x axis is chosen perpendicular to one of them."
  long: "With x perpendicular to a mirror and y lying in it, the 3m tensor forms place r22, d22 and e22 at fixed positions and give c24 = -c14. A 180 deg rotation about z flips c14, e22, d22, r22, p14 and p41 together, so data sets in different frames cannot be mixed blindly. IEEE 176-1987 removes this freedom by requiring positive d22 along +Y."
  sources:
    - {source_id: "ieee176", locator: "Sec. 3.2.5; Table 5 (p. 18)"}
    - {source_id: "weis1985"}
  related: ["point-group-3m", "ieee-176", "voigt-notation", "elastic-stiffness"]
  chapters: ["01-crystal", "03-sound"]

- id: "hexagonal-cell"
  term: "hexagonal and rhombohedral cells"
  aliases: ["unit cell", "lattice constants"]
  category: "crystal"
  short: "The R3c structure of LiNbO3 can be described by a hexagonal cell (a = 5.148 A, c = 13.863 A at room temperature) or by the primitive rhombohedral cell (a_R = 5.494 A, alpha = 55.867 deg)."
  long: "Lattice constants depend on composition: volk2008 lists a = 515.0 pm, c = 1386.4 pm for congruent and a = 514.7 pm, c = 1385.6 pm for near-stoichiometric LN. Synchrotron data (hsu1997) give a_R = 5.493 A and alpha = 55.89 deg, consistent within uncertainty. Quoting lattice values without the cell setting is a common error."
  sources:
    - {source_id: "weis1985", locator: "pp. 193-194, Eq. (1)"}
    - {source_id: "volk2008", locator: "Table 1.1, p. 3"}
    - {source_id: "hsu1997"}
  related: ["space-group-r3c", "congruent", "stoichiometric"]
  chapters: ["01-crystal"]

- id: "plus-z-face"
  term: "+z face (+c face)"
  aliases: ["+c face", "z+ face"]
  category: "crystal"
  short: "The +z (+c) face of LiNbO3 is the c face that becomes negatively charged under compression along c and positively charged on cooling."
  long: "IRE 1949 (as used in weis1985), IRE 1958 (as cited in volk2008) and IEEE Std 176-1987 (positive d33: tension along Z makes the +Z face positive) give the same +z for LN. The pyroelectric coefficient p3 is negative in this frame. Flipping +z (a 180 deg rotation about x) reverses every odd-rank tensor (e, d, r, chi(2), p3) but leaves the elastic and photoelastic tensors unchanged."
  sources:
    - {source_id: "weis1985", locator: "pp. 192-193"}
    - {source_id: "ieee176", locator: "p. 22"}
    - {source_id: "volk2008", locator: "p. 2"}
    - {source_id: "ire1949"}
  related: ["polar-axis", "ieee-176", "pyroelectric-effect", "piezoelectric-effect"]
  chapters: ["01-crystal"]

- id: "ieee-176"
  term: "IEEE Std 176-1987"
  aliases: ["IEEE 176", "IEEE Standard on Piezoelectricity"]
  category: "crystal"
  short: "IEEE Std 176-1987, the IEEE Standard on Piezoelectricity, sets axis and sign conventions for piezoelectric crystals and lists LiNbO3 as its class-3m example."
  long: "For 3m it takes +Z with positive d33, +Y with positive d22, and X along an a axis perpendicular to a mirror plane, completing a right-handed set. The only frame change from the IRE 1949 standard stated in the document is a 180 deg rotation about Z for quartz (class 32), so the LN frame is the same in both. In this frame c14 is positive (as in kushibiki1999 and Smith and Welsh 1971), so a data set reporting c14 < 0 uses a non-standard frame (an inference from the rule texts, R14 row 81)."
  sources:
    - {source_id: "ieee176", locator: "Table 5 (p. 18); Sec. 3.2.5.1; Table 3"}
    - {source_id: "ire1949"}
    - {source_id: "weis1985", locator: "Table 6, p. 200"}
  related: ["plus-z-face", "mirror-plane", "voigt-notation", "piezoelectric-coefficients"]
  chapters: ["01-crystal", "03-sound"]
  notes: "Predecessor: IRE 'Standards on Piezoelectric Crystals, 1949', Proc. IRE 37, 1378 (ire1949)."

- id: "voigt-notation"
  term: "Voigt notation"
  aliases: ["contracted index notation", "matrix notation"]
  category: "general"
  short: "Voigt notation contracts symmetric index pairs (xx, yy, zz, yz, xz, xy) to 1-6, so rank-3 and rank-4 property tensors of LiNbO3 become 3x6 and 6x6 matrices."
  long: "Factors of 2 enter through engineering shear strain (S4 = 2 S23): for 3m, s66 = 2(s11 - s12) and s56 = 2 s14, while c66 = (c11 - c12)/2 and c56 = c14; for piezoelectric strain constants d16 = -2 d22. Each data set must state its convention, and full-rank tensors avoid manual factor errors. The photoelastic matrix p_IJ is not symmetric (p14 differs from p41)."
  sources:
    - {source_id: "weis1985", locator: "Eqs. (16)-(17), pp. 199-200; Eq. (8)"}
    - {source_id: "ogi2002"}
  related: ["elastic-stiffness", "piezoelectric-coefficients", "photoelastic-effect", "eo-tensor"]
  chapters: ["01-crystal", "03-sound"]

- id: "dielectric-permittivity"
  term: "dielectric permittivity (eps^T, eps^S)"
  aliases: ["dielectric constant", "relative permittivity"]
  symbol: "eps_ij"
  category: "rf"
  short: "The relative permittivity of LiNbO3 is a uniaxial tensor (eps11 perpendicular, eps33 parallel to c) whose value depends on whether the crystal is mechanically free (eps^T) or clamped (eps^S)."
  long: "kushibiki1999 measured eps11^T = 83.3 and eps33^T = 28.5 and fitted eps11^S = 44.9 and eps33^S = 26.7 for congruent LN; the large eps11 gap comes from piezoelectric coupling. Across sources eps11^T spans 83.3-85.2 and eps33^S 23.7-29. Electrodes driven above the acoustic resonances, as in GHz modulators, see eps^S."
  sources:
    - {source_id: "kushibiki1999", locator: "Tables IV-V"}
    - {source_id: "weis1985", locator: "Table 1, p. 197"}
  related: ["clamped", "unclamped", "characteristic-impedance", "velocity-matching", "piezoelectric-effect"]
  chapters: ["01-crystal", "03-sound", "06-devices"]

- id: "x-cut"
  term: "X-cut"
  category: "fabrication"
  short: "An X-cut LiNbO3 wafer or film has its surface normal along the crystal x axis, so the c axis lies in the plane."
  long: "In X-cut TFLN, coplanar electrodes on both sides of a waveguide apply an in-plane field along z, and a TE mode polarized along z uses n_e and r33; this is the common TFLN modulator geometry. Periodic poling of X-cut films also uses coplanar electrodes, which give a field that is nonuniform in depth."
  sources:
    - {source_id: "zhu2021"}
    - {source_id: "zhang2021"}
  related: ["z-cut", "y-cut", "r33", "poling", "mzm"]
  chapters: ["05-making", "06-devices"]

- id: "y-cut"
  term: "Y-cut"
  aliases: ["rotated Y-cut"]
  category: "fabrication"
  short: "A Y-cut LiNbO3 wafer has its surface normal along the crystal y axis, which lies in a mirror plane; a rotated Y-cut tilts that normal about x by a stated angle."
  long: "The rotation angle selects the velocity, coupling and spurious responses of acoustic waves on the plate. shibayama1976 identified a rotated Y-cut near 128 deg with X propagation as optimum for surface-acoustic-wave filter substrates."
  sources:
    - {source_id: "shibayama1976"}
  related: ["x-cut", "z-cut", "128-y-x-cut", "saw"]
  chapters: ["03-sound", "05-making"]

- id: "z-cut"
  term: "Z-cut"
  category: "fabrication"
  short: "A Z-cut LiNbO3 wafer or film has its surface normal along the polar c axis, so its two faces are the +z and -z faces."
  long: "In Z-cut TFLN a vertical field couples to TM-like modes through r33, while TE modes see n_o and smaller coefficients. Poling is done with a field through the film or by poling a bulk wafer before bonding. A temperature change leaves pyroelectric charge on the faces, producing a vertical field that overlaps strongly with the mode."
  sources:
    - {source_id: "zhu2021"}
  related: ["x-cut", "y-cut", "plus-z-face", "pyroelectric-effect", "poling"]
  chapters: ["05-making", "06-devices", "04-quirks"]

- id: "128-y-x-cut"
  term: "128 deg Y-X cut"
  aliases: ["128 deg rotated Y-cut", "128YX LN"]
  category: "acoustics"
  short: "The 128 deg Y-X cut of LiNbO3 is a substrate orientation whose plate normal is the y axis rotated by about 128 deg about x, with surface waves propagating along x."
  long: "shibayama1976 reported it as the optimum rotated Y-cut for acoustic-surface-wave filter substrates, and it later became a standard SAW cut. Interdigital transducers on the polished plate launch and detect the surface wave along x."
  sources:
    - {source_id: "shibayama1976"}
  related: ["y-cut", "saw", "idt", "electromechanical-coupling"]
  chapters: ["03-sound", "07-history"]

# ---------------------------------------------------------------- defects and composition
- id: "congruent"
  term: "congruent lithium niobate (CLN)"
  aliases: ["CLN", "congruent composition"]
  category: "defects"
  short: "Congruent LiNbO3 is the Li-deficient composition (about 48.4-48.5 mol% Li2O) at which melt and crystal have the same composition, so Czochralski boules grow uniform."
  long: "Both 48.38 and 48.45 mol% Li2O are in use (volk2008 uses both and gives [Li]/[Nb] = 0.94). The Li2O-Nb2O5 phase diagram (reisman1958) and stoichiometry studies (lerner1968; carruthers1971) established the Li deficit. The Nb excess is accommodated largely as Nb_Li antisites, which govern photorefraction, coercive field and Curie temperature."
  sources:
    - {source_id: "volk2008", locator: "pp. 4-5, 9, 142"}
    - {source_id: "reisman1958"}
    - {source_id: "lerner1968"}
    - {source_id: "carruthers1971"}
  related: ["stoichiometric", "antisite-nb-li", "li-vacancy", "czochralski-growth", "curie-temperature"]
  chapters: ["01-crystal", "05-making", "07-history"]

- id: "stoichiometric"
  term: "stoichiometric lithium niobate (SLN)"
  aliases: ["SLN", "near-stoichiometric LN"]
  category: "defects"
  short: "Stoichiometric (in practice near-stoichiometric, about 49.8-50 mol% Li2O) LiNbO3 has [Li]/[Nb] close to 1 and far fewer intrinsic defects than congruent LN."
  long: "Because it does not grow congruently, it is made by double-crucible Czochralski growth with continuous powder supply (kitamura1992) or by vapor transport equilibration of congruent wafers (bordui1992). Relative to congruent LN it has a lower coercive field, a near-zero internal field, a higher Curie temperature (1206 C in volk2008 Table 1.1) and a UV edge at shorter wavelength."
  sources:
    - {source_id: "volk2008", locator: "Table 1.1, p. 3"}
    - {source_id: "gopalan1998", locator: "abstract"}
    - {source_id: "kitamura1992"}
    - {source_id: "bordui1992"}
  related: ["congruent", "vte", "coercive-field", "internal-field", "uv-absorption-edge"]
  chapters: ["01-crystal", "05-making"]

- id: "antisite-nb-li"
  term: "Nb_Li antisite"
  aliases: ["niobium antisite", "antisite defect"]
  symbol: "Nb_Li"
  category: "defects"
  short: "An Nb_Li antisite is a niobium ion on a lithium site, the dominant intrinsic defect that accommodates the Li deficit of congruent LiNbO3."
  long: "In the Li-site vacancy model each Nb_Li^4+ is compensated by four Li vacancies (lerner1968, supported by iyi1992); the alternative Nb-site vacancy model is due to abrahams1986. Nb_Li traps electrons as bound small polarons and so drives photorefraction and GRIIRA in undoped crystals; MgO above its threshold removes these sites. Defect complexes around Nb_Li are linked to the internal field and high coercive field of congruent LN."
  sources:
    - {source_id: "iyi1992"}
    - {source_id: "abrahams1986"}
    - {source_id: "volk2008"}
    - {source_id: "furukawa2001"}
  related: ["li-vacancy", "polaron", "congruent", "griira", "mgo-doping"]
  chapters: ["01-crystal", "04-quirks"]

- id: "li-vacancy"
  term: "Li vacancy"
  aliases: ["lithium vacancy"]
  symbol: "V_Li"
  category: "defects"
  short: "A lithium vacancy (V_Li) is an empty Li site; in the Li-site vacancy model of congruent LiNbO3, four V_Li compensate each Nb_Li antisite."
  long: "The model writes the congruent defect structure as Nb_Li^4+ + 4 V_Li^-; a comparative structural study of different compositions (iyi1992) supports it over the Nb-site vacancy model (abrahams1986). Li2O loss at high temperature adds vacancies near the surface."
  sources:
    - {source_id: "iyi1992"}
    - {source_id: "abrahams1986"}
    - {source_id: "lerner1968"}
  related: ["antisite-nb-li", "congruent", "li-out-diffusion", "polaron"]
  chapters: ["01-crystal"]

- id: "polaron"
  term: "small polaron"
  aliases: ["bipolaron", "bound polaron", "free polaron"]
  category: "defects"
  short: "A small polaron in LiNbO3 is an electron or hole self-trapped on a single ion by the lattice distortion it creates."
  long: "Electron species are the bound polaron Nb_Li^4+, the free polaron Nb_Nb^4+ and the bipolaron Nb_Li^4+-Nb_Nb^4+; holes self-trap as O^- polarons near Li vacancies. Their broad absorption bands produce GRIIRA and BLIIRA, and light-induced polarons take part in photorefractive charge transport in undoped LN."
  sources:
    - {source_id: "schirmer2009"}
    - {source_id: "imlau2015"}
    - {source_id: "volk2008"}
  related: ["antisite-nb-li", "griira", "bliira", "photorefraction"]
  chapters: ["01-crystal", "04-quirks"]

- id: "mgo-doping"
  term: "MgO doping"
  aliases: ["MgO:LN", "magnesium doping"]
  category: "defects"
  short: "MgO doping above a threshold (about 4.5 at.% MgO in congruent LiNbO3) makes the crystal resistant to photorefractive damage by raising its photoconductivity."
  long: "bryan1984 reported the threshold, an about 100x increase in photoconductivity, a drop of activation energy from 0.5 to 0.1 eV, and a shift of the OH band from 2.87 to 2.83 um. Mg replaces Nb_Li antisites, which also removes the bound-polaron sites behind GRIIRA (same threshold, furukawa2001). MgO also lowers the coercive field: volk2008 Table 7.1 averages 6.0-6.8 kV/mm for 5 mol% MgO, against about 21 kV/mm for undoped congruent LN."
  sources:
    - {source_id: "bryan1984", locator: "abstract"}
    - {source_id: "furukawa2001"}
    - {source_id: "volk2008", locator: "Table 7.1, p. 185"}
  related: ["photorefraction", "photoconductivity", "griira", "antisite-nb-li", "coercive-field", "ppln"]
  chapters: ["01-crystal", "04-quirks", "07-history"]

- id: "fe-doping"
  term: "Fe doping (Fe:LN)"
  aliases: ["Fe:LN", "iron-doped lithium niobate"]
  category: "defects"
  short: "Iron doping supplies Fe2+/Fe3+ deep traps in LiNbO3 that act as photorefractive donors and acceptors, making Fe:LN a holographic recording medium."
  long: "Light excites electrons from Fe2+; they move by bulk photovoltaic current, drift and diffusion and retrap at Fe3+ in darker regions, building a space-charge field. Fe:LN combined with thermal fixing gave long-lived holograms. Transition-metal impurities also cause residual absorption in nominally undoped crystals, up to 0.04 cm^-1 between 400 and 2000 nm as grown (schwesyg2011)."
  sources:
    - {source_id: "volk2008"}
    - {source_id: "schwesyg2011", locator: "abstract; Sec. 3.1, 3.3"}
    - {source_id: "staebler1971"}
  related: ["photorefraction", "hologram-fixing", "space-charge-field", "bulk-photovoltaic-effect"]
  chapters: ["04-quirks", "07-history"]

- id: "dark-conductivity"
  term: "dark conductivity"
  symbol: "sigma_d"
  category: "defects"
  short: "Dark conductivity is the electrical conductivity of LiNbO3 without illumination, which sets how long space-charge and bias fields persist."
  long: "For undoped or slightly doped congruent LN at room temperature, extrapolation from high temperature gives about 1e-14 to 1e-16 S/m, protonic, with an activation energy of about 1.1 eV (volk2008). The Maxwell relaxation time tau = eps eps0 / sigma_d is then about 0.3-29 days for eps33 = 28; volk2008 p. 159 states 5-500 days. Millisecond-to-hour drift in TFLN modulators therefore points to conduction in claddings, interfaces or contacts rather than bulk LN."
  sources:
    - {source_id: "volk2008", locator: "Sec. 3.2.1, pp. 59-60; p. 159"}
    - {source_id: "holzgrafe2024"}
  related: ["dc-bias-drift", "photoconductivity", "space-charge-field", "hologram-fixing"]
  chapters: ["04-quirks"]

# ---------------------------------------------------------------- ferroelectric
- id: "ferroelectric"
  term: "ferroelectricity"
  aliases: ["ferroelectric"]
  category: "ferroelectric"
  short: "LiNbO3 is ferroelectric: it has a spontaneous polarization along c that a sufficiently strong applied field can reverse."
  long: "Matthias and Remeika reported ferroelectricity in LiNbO3 and LiTaO3 in 1949, describing them as ilmenite-type; the 1966 structure work established the distinct R3c LN structure. The polar phase persists up to the Curie temperature (about 1140 C for congruent LN), and reversal at room temperature needs about 21 kV/mm in congruent crystals."
  sources:
    - {source_id: "matthias1949"}
    - {source_id: "abrahams1966"}
    - {source_id: "volk2008", locator: "Table 1.1; Table 7.1, p. 185"}
  related: ["spontaneous-polarization", "curie-temperature", "coercive-field", "ferroelectric-domain", "space-group-r3c"]
  chapters: ["01-crystal", "07-history"]

- id: "curie-temperature"
  term: "Curie temperature"
  symbol: "T_c"
  category: "ferroelectric"
  short: "The Curie temperature T_c is the temperature of the ferroelectric (R3c) to paraelectric (R-3c) transition of LiNbO3, and it rises with Li content."
  long: "volk2008 Table 1.1 gives 1140 C for congruent and 1206 C for near-stoichiometric LN. Linear fits such as T_c = 39.064 c - 746.73 (c in mol% Li2O; bordui1992, as given in volk2008) are used to infer composition. Older values, such as 1165 C in weis1985 Table 1, refer to crystals of unstated composition, so T_c values without composition are not comparable."
  sources:
    - {source_id: "volk2008", locator: "Table 1.1; Eqs. (6.2)-(6.3), p. 140"}
    - {source_id: "bordui1992"}
    - {source_id: "weis1985", locator: "Table 1, p. 197"}
  related: ["ferroelectric", "congruent", "stoichiometric", "space-group-r3c", "vte"]
  chapters: ["01-crystal"]

- id: "spontaneous-polarization"
  term: "spontaneous polarization"
  symbol: "P_s"
  category: "ferroelectric"
  short: "The spontaneous polarization P_s of LiNbO3 is the electric dipole moment per unit volume along c present without an applied field below T_c."
  long: "Reported room-temperature magnitudes disagree: gopalan1998 gives 80 +- 5 uC/cm^2 for both congruent and near-stoichiometric crystals, while volk2008 Table 1.1 lists 71 uC/cm^2 for congruent LN (its near-stoichiometric entry cites a LiTaO3 paper and has no LN source). P_s decreases with rising temperature, the origin of the negative pyroelectric coefficient. Inverting P_s in a domain reverses the sign of all odd-rank tensors there."
  sources:
    - {source_id: "gopalan1998", locator: "abstract"}
    - {source_id: "volk2008", locator: "Table 1.1"}
    - {source_id: "savage1966"}
  related: ["ferroelectric", "pyroelectric-effect", "ferroelectric-domain", "polar-axis"]
  chapters: ["01-crystal"]

- id: "ferroelectric-domain"
  term: "ferroelectric domain"
  aliases: ["domain"]
  category: "ferroelectric"
  short: "A ferroelectric domain is a region of uniform spontaneous polarization; LiNbO3 has only 180 deg domains, with P_s along +c or -c."
  long: "Domains in LN were revealed by acid etching, which attacks the two polar faces at different rates (nassau1965). Inverting a domain reverses the sign of d33 and r33 but leaves the refractive indices unchanged, which QPM gratings exploit. Domain stability and wall motion depend strongly on composition and defects (gopalan2007)."
  sources:
    - {source_id: "nassau1965"}
    - {source_id: "gopalan2007"}
    - {source_id: "volk2008"}
  related: ["domain-wall", "poling", "qpm", "ppln", "coercive-field"]
  chapters: ["01-crystal", "05-making"]

- id: "domain-wall"
  term: "domain wall"
  category: "ferroelectric"
  short: "A domain wall is the narrow boundary between antiparallel domains in LiNbO3, across which the polarization reverses."
  long: "Field switching proceeds by nucleation at electrode edges, forward growth along c and sideways wall motion, which in LN tends to produce hexagonal domains. Point defects pin walls, so switching fields, wall velocity and back-switching differ between congruent and stoichiometric crystals."
  sources:
    - {source_id: "gopalan2007"}
    - {source_id: "chakkoria2025"}
  related: ["ferroelectric-domain", "poling", "coercive-field", "internal-field"]
  chapters: ["01-crystal", "05-making"]

- id: "coercive-field"
  term: "coercive field"
  symbol: "E_c"
  category: "ferroelectric"
  short: "The coercive field E_c is the field along c needed to reverse the spontaneous polarization of LiNbO3 at a given temperature and field ramp."
  long: "volk2008 Table 7.1 gives about 21 kV/mm for congruent LN at room temperature, 6.0-6.5 kV/mm for near-stoichiometric LN (its text also quotes 2.1-2.5 kV/mm) and an average of 6.0-6.8 kV/mm for 5 mol% MgO LN. Reported congruent-to-stoichiometric ratios range from about 3 to 5 (volk2008; gopalan1998), as the sources measured different crystals."
  sources:
    - {source_id: "volk2008", locator: "Table 7.1, p. 185; p. 118"}
    - {source_id: "gopalan1998", locator: "abstract"}
  related: ["internal-field", "poling", "stoichiometric", "mgo-doping", "ferroelectric"]
  chapters: ["01-crystal", "05-making"]

- id: "internal-field"
  term: "internal field"
  symbol: "E_int"
  category: "ferroelectric"
  short: "The internal field is a built-in bias in congruent LiNbO3 that makes the forward and reverse coercive fields unequal, shifting the hysteresis loop along the field axis."
  long: "gopalan1998 reports about 2.5 kV/mm in congruent LN and a vanishing value in near-stoichiometric crystals, tying it to nonstoichiometric defects. volk2008 Table 7.1 gives about 5 kV/cm (0.5 kV/mm) for 5 mol% MgO LN."
  sources:
    - {source_id: "gopalan1998", locator: "abstract"}
    - {source_id: "volk2008", locator: "Table 7.1"}
  related: ["coercive-field", "antisite-nb-li", "stoichiometric", "domain-wall"]
  chapters: ["01-crystal"]

- id: "poling"
  term: "poling"
  aliases: ["domain inversion", "electric-field poling"]
  category: "ferroelectric"
  short: "Poling is the reversal of ferroelectric domains in LiNbO3 by a field above the coercive field, either over a whole crystal (single-domain) or in a pattern."
  long: "Patterned electric-field poling through a periodic electrode (yamada1993) is the standard route to PPLN. In thin films, X-cut coplanar electrodes give a depth-nonuniform field, so incomplete depth, domain merging at sub-micrometre periods and back-switching are controlled with shaped pulses and in-situ monitoring (chakkoria2025)."
  sources:
    - {source_id: "yamada1993"}
    - {source_id: "chakkoria2025"}
    - {source_id: "volk2008"}
  related: ["ppln", "coercive-field", "ferroelectric-domain", "qpm", "x-cut"]
  chapters: ["01-crystal", "05-making", "07-history"]

- id: "pyroelectric-effect"
  term: "pyroelectric effect"
  symbol: "p3"
  category: "ferroelectric"
  short: "The pyroelectric effect is the change of spontaneous polarization with temperature, which leaves bound charge on the c faces of LiNbO3 after a temperature change."
  long: "p3 = dP_s/dT is negative in the IEEE/IRE frame, so on cooling the +c face becomes more positive (weis1985; volk2008). Room-temperature magnitudes span about 4e-5 to 9.5e-5 C/(m^2 K) across sources (weis1985 Eq. (2) gives -4e-5, citing savage1966). Unscreened charge produces fields that shift n_e through r33, a concern for Z-cut devices and cryogenic cooldown."
  sources:
    - {source_id: "weis1985", locator: "Eq. (2), p. 196"}
    - {source_id: "savage1966"}
    - {source_id: "volk2008", locator: "p. 2"}
  related: ["spontaneous-polarization", "plus-z-face", "z-cut", "dc-bias-drift"]
  chapters: ["01-crystal", "04-quirks"]

# ---------------------------------------------------------------- optics
- id: "optic-axis"
  term: "optic axis"
  category: "optics"
  short: "The optic axis of LiNbO3 is the crystal c axis, the single direction along which light of any polarization propagates with index n_o."
  long: "LN is uniaxial because threefold symmetry makes eps11 = eps22. Light propagating at angle theta to c splits into an ordinary wave (index n_o) and an extraordinary wave with 1/n(theta)^2 = cos^2(theta)/n_o^2 + sin^2(theta)/n_e^2."
  sources:
    - {source_id: "weis1985"}
    - {source_id: "zhu2021"}
  related: ["ordinary-index", "extraordinary-index", "birefringence", "negative-uniaxial", "index-ellipsoid"]
  chapters: ["02-light"]

- id: "ordinary-index"
  term: "ordinary index"
  symbol: "n_o"
  category: "optics"
  short: "The ordinary index n_o is the refractive index of LiNbO3 for light polarized perpendicular to the c axis."
  long: "For congruent LN, n_o = 2.2866 at 632.8 nm and 24.5 C (Nelson and Mikulyak, as compiled in weis1985 Table 2); the zelmon1997 Sellmeier gives 2.2111 at 1550 nm and 21 C. n_o is much less sensitive to Li content and to temperature than n_e."
  sources:
    - {source_id: "weis1985", locator: "Table 2, p. 197"}
    - {source_id: "zelmon1997"}
    - {source_id: "volk2008", locator: "Table 6.1, p. 145"}
  related: ["extraordinary-index", "birefringence", "sellmeier-equation", "negative-uniaxial"]
  chapters: ["02-light"]

- id: "extraordinary-index"
  term: "extraordinary index"
  symbol: "n_e"
  category: "optics"
  short: "The extraordinary index n_e is the refractive index of LiNbO3 for light polarized parallel to the c axis."
  long: "For congruent LN, n_e = 2.2028 at 632.8 nm and 24.5 C (weis1985 Table 2), and the zelmon1997 Sellmeier gives 2.1376 at 1550 nm and 21 C. n_e rises with temperature (dn_e/dT about 3.3e-5 to 3.8e-5 /K near 1.5 um) and with Nb excess, so QPM design needs a temperature- and composition-dependent model. r33 modulates n_e."
  sources:
    - {source_id: "weis1985", locator: "Table 2, p. 197"}
    - {source_id: "zelmon1997"}
    - {source_id: "jundt1997"}
    - {source_id: "volk2008", locator: "Table 6.1, p. 145"}
  related: ["ordinary-index", "thermo-optic-coefficient", "sellmeier-equation", "r33"]
  chapters: ["02-light"]

- id: "birefringence"
  term: "birefringence"
  aliases: ["double refraction"]
  category: "optics"
  short: "Birefringence is the index difference n_e - n_o, which for congruent LiNbO3 is negative, about -0.07 to -0.08 between 633 and 1550 nm."
  long: "From the zelmon1997 Sellmeier it is -0.0842 at 633 nm, -0.0766 at 1064 nm and -0.0736 at 1550 nm (21 C). It depends on temperature and composition, which permits temperature-tuned birefringent phase matching."
  sources:
    - {source_id: "zelmon1997"}
    - {source_id: "rii"}
  related: ["negative-uniaxial", "ordinary-index", "extraordinary-index", "birefringent-phase-matching", "walk-off"]
  chapters: ["02-light"]

- id: "negative-uniaxial"
  term: "negative uniaxial"
  category: "optics"
  short: "LiNbO3 is negative uniaxial: its extraordinary index is smaller than its ordinary index (n_e < n_o)."
  long: "The extraordinary index surface lies inside the ordinary one and touches it on the optic axis, so type-I birefringent phase matching combines ordinary fundamental waves into an extraordinary harmonic (o + o -> e). Requiring n_e < n_o over a Sellmeier model's validity range is a useful check; it exposes the swapped MgO:LN o/e headings in zelmon1997, already noted by gayer2008."
  sources:
    - {source_id: "zelmon1997"}
    - {source_id: "gayer2008", locator: "p. 348"}
  related: ["birefringence", "optic-axis", "birefringent-phase-matching", "sellmeier-equation"]
  chapters: ["02-light"]

- id: "index-ellipsoid"
  term: "index ellipsoid"
  aliases: ["optical indicatrix", "impermeability tensor"]
  symbol: "B_ij"
  category: "optics"
  short: "The index ellipsoid is the surface B_ij x_i x_j = 1, where B = (eps/eps0)^-1 is the optical impermeability tensor, whose semi-axes are the principal refractive indices."
  long: "For unbiased LN, B11 = B22 = 1/n_o^2 and B33 = 1/n_e^2, an ellipsoid of revolution about c. The Pockels effect is a linear change Delta B_I = r_Ij E_j; for a field along z, Delta(1/n_e^2) = r33 E3, so Delta n_e = -(1/2) n_e^3 r33 E3. A field along y changes B11 and B22 by -r22 E2 and +r22 E2 and adds B23 = r51 E2; a field along x adds B12 = -r22 E1 and B13 = r51 E1. Either makes the crystal biaxial and rotates the principal axes."
  sources:
    - {source_id: "weis1985"}
    - {source_id: "zhu2021"}
  related: ["pockels-effect", "eo-tensor", "optic-axis", "r33", "r51"]
  chapters: ["02-light"]

- id: "sellmeier-equation"
  term: "Sellmeier equation"
  aliases: ["dispersion formula"]
  category: "optics"
  short: "A Sellmeier equation is an empirical fit of refractive index versus wavelength, n^2 = 1 + sum_i B_i lambda^2 / (lambda^2 - C_i), with separate coefficients for n_o and n_e of LiNbO3."
  long: "zelmon1997 fits congruent and 5 mol% MgO LN at 21 C over 0.4-5 um; its MgO o/e headings were swapped, as noted by gayer2008 and corrected in a 2026 erratum. Temperature-dependent forms (jundt1997 for congruent n_e; gayer2008 for MgO:LN) add terms in f = (T - 24.5)(T + 570.82), and generalized forms add Li content and dopants (schlarb1993). dn/dT computed from the gayer2008 coefficients disagrees strongly with jundt1997, so they should not be used for absolute dn/dT."
  sources:
    - {source_id: "zelmon1997"}
    - {source_id: "jundt1997"}
    - {source_id: "gayer2008", locator: "Table 1, p. 345; p. 348"}
    - {source_id: "schlarb1993"}
    - {source_id: "rii"}
  related: ["ordinary-index", "extraordinary-index", "thermo-optic-coefficient", "qpm", "negative-uniaxial"]
  chapters: ["02-light"]

- id: "thermo-optic-coefficient"
  term: "thermo-optic coefficient"
  symbol: "dn/dT"
  category: "optics"
  short: "The thermo-optic coefficient dn/dT is the change of refractive index with temperature; in LiNbO3 it is much larger for n_e than for n_o."
  long: "Near 1.5 um, dn_e/dT of congruent LN is about 3.3e-5 to 3.8e-5 /K (moretti2005 as quoted in zhu2021; computed from jundt1997), while dn_o/dT is several times smaller. In resonators the thermal red shift competes with the photorefractive blue shift (jiang2017)."
  sources:
    - {source_id: "jundt1997"}
    - {source_id: "zhu2021"}
    - {source_id: "schwesyg2011", locator: "Eqs. (2.26)-(2.27)"}
    - {source_id: "jiang2017"}
  related: ["extraordinary-index", "sellmeier-equation", "photorefraction", "microring"]
  chapters: ["02-light", "04-quirks"]

- id: "uv-absorption-edge"
  term: "UV absorption edge"
  category: "optics"
  short: "The UV absorption edge of LiNbO3 moves to shorter wavelength as the Li content rises, and its position is used to measure composition."
  long: "The calibration attributed to kovacs1997, as given in volk2008, is lambda20 = 320.4 - 1.829 x - 5.485 x^2 nm (absorption 20 cm^-1, E parallel to c, 22 C) with x = mol% Li2O - 48.38. It gives 320.4 nm at 48.38 mol% and 303.0 nm at 50.0 mol%."
  sources:
    - {source_id: "kovacs1997"}
    - {source_id: "volk2008", locator: "Eqs. (6.5)-(6.6), p. 142"}
  related: ["congruent", "stoichiometric", "bandgap", "transparency-window"]
  chapters: ["02-light", "01-crystal"]

- id: "transparency-window"
  term: "transparency window"
  category: "optics"
  short: "The transparency window of LiNbO3 spans roughly 0.32 to 5 um, bounded by electronic absorption in the UV and lattice absorption in the mid-IR."
  long: "volk2008 Table 1.2 lists 0.32-5 um for congruent and 0.3-5 um for near-stoichiometric LN, without stating the criterion; the limits depend on thickness and absorption threshold. Inside the window, an OH stretch band at 2.87 um (2.83 um in MgO-doped crystals; bryan1984) and impurity absorption set the residual loss."
  sources:
    - {source_id: "volk2008", locator: "Table 1.2, p. 4"}
    - {source_id: "bryan1984", locator: "abstract"}
    - {source_id: "schwesyg2011"}
  related: ["uv-absorption-edge", "bandgap", "propagation-loss", "fe-doping"]
  chapters: ["02-light"]

- id: "bandgap"
  term: "band gap"
  category: "optics"
  short: "The band gap of LiNbO3 is usually quoted as about 3.7 eV from optical absorption, while GW calculations place the fundamental quasiparticle gap at least 1 eV higher."
  long: "thierfelder2010 posed the question directly ('Do we know the band gap of lithium niobate?'). Because the absorption edge also shifts with Li content, an optical gap value needs the composition and the absorption criterion."
  sources:
    - {source_id: "thierfelder2010", locator: "abstract"}
  related: ["uv-absorption-edge", "transparency-window"]
  chapters: ["02-light"]

- id: "effective-index"
  term: "effective index"
  symbol: "n_eff"
  category: "optics"
  short: "The effective index n_eff = beta / k0 of a waveguide mode is its propagation constant divided by the vacuum wavenumber."
  long: "In TFLN waveguides n_eff lies between the cladding index and the LN index seen by the mode (n_o or n_e, set by polarization and cut). Phase matching in waveguides uses modal indices; for first-order QPM SHG the period is Lambda = lambda_F / (2 (n_eff,SH - n_eff,F))."
  sources:
    - {source_id: "zhu2021"}
  related: ["group-index", "phase-matching", "qpm", "overlap-factor"]
  chapters: ["02-light", "06-devices"]

- id: "group-index"
  term: "group index"
  symbol: "n_g"
  category: "optics"
  short: "The group index n_g = n_eff - lambda dn_eff/dlambda gives the speed c/n_g at which an optical pulse envelope, or a modulation imprinted on it, travels in a waveguide."
  long: "In traveling-wave modulators the optical group index must match the microwave index of the electrode for modulation to accumulate along the device. n_g also sets the free spectral range of a ring resonator, FSR = c / (n_g L), and links intrinsic Q to loss."
  sources:
    - {source_id: "zhu2021"}
    - {source_id: "zhang2021"}
  related: ["effective-index", "velocity-matching", "traveling-wave-electrode", "microring", "q-factor"]
  chapters: ["02-light", "06-devices"]

- id: "propagation-loss"
  term: "propagation loss"
  symbol: "alpha"
  category: "optics"
  short: "Propagation loss is the power attenuation per unit length of a guided mode from absorption and scattering, usually given in dB/m or dB/cm."
  long: "Etched TFLN reached 2.7 dB/m in a 2017 microring (zhang2017), and bulk whispering-gallery resonators indicate a material loss below 0.4 dB/m (as cited in zhu2021). Sidewall roughness, residual implantation damage and impurity or OH absorption set the floor in thin films. Intrinsic Q and loss are related by Q_i = 2 pi n_g / (lambda alpha), with alpha the power attenuation coefficient."
  sources:
    - {source_id: "zhang2017"}
    - {source_id: "zhu2021"}
  related: ["q-factor", "microring", "transparency-window", "ar-milling"]
  chapters: ["02-light", "05-making", "06-devices"]

- id: "microring"
  term: "microring resonator"
  aliases: ["ring resonator", "microresonator"]
  category: "devices"
  short: "A microring resonator is a closed waveguide loop, coupled to a bus waveguide, that resonates where the round-trip phase is a multiple of 2 pi (n_eff L = m lambda)."
  long: "In TFLN, voltage shifts the resonances through the Pockels effect, enabling tunable filters and resonant EO combs (zhang2019); monolithic ultra-high-Q rings (zhang2017) made such devices practical. With chi(3) and anomalous dispersion, rings host Kerr solitons (he2019), and with QPM they serve as resonant SHG and OPO devices."
  sources:
    - {source_id: "zhang2017"}
    - {source_id: "zhang2019"}
    - {source_id: "he2019"}
  related: ["q-factor", "eo-comb", "kerr-soliton-microcomb", "group-index", "photorefraction"]
  chapters: ["02-light", "06-devices"]

- id: "q-factor"
  term: "Q factor"
  aliases: ["quality factor", "intrinsic Q", "loaded Q"]
  symbol: "Q"
  category: "optics"
  short: "The quality factor Q = omega0 tau = lambda0 / delta_lambda (FWHM, for a Lorentzian resonance) measures stored energy relative to the energy lost per optical cycle."
  long: "The loaded Q combines intrinsic loss and coupling, 1/Q_L = 1/Q_i + 1/Q_c. Intrinsic Q of TFLN rings serves as a loss metric through Q_i = 2 pi n_g / (lambda alpha). Higher Q lowers OPO thresholds and comb pump powers and raises resonant EO efficiency."
  sources:
    - {source_id: "zhang2017"}
    - {source_id: "zhu2021"}
  related: ["microring", "propagation-loss", "group-index", "opo"]
  chapters: ["02-light", "06-devices"]

# ---------------------------------------------------------------- nonlinear optics
- id: "second-order-susceptibility"
  term: "second-order susceptibility chi(2)"
  aliases: ["chi(2)", "d tensor", "nonlinear coefficient"]
  symbol: "chi(2), d_ij"
  category: "nonlinear-optics"
  short: "The second-order susceptibility chi(2), usually given as the d tensor (d = chi(2)/2), describes the polarization quadratic in the optical field that drives SHG, SFG, DFG and parametric processes in LiNbO3."
