Repository: jwt625/lithium-niobate

# lithium-niobate.com

A website dedicated to lithium niobate (LiNbO3): the crystal, its physics, how it is made, what it does, its history, and its industry. It aims to augment published review papers with what a PDF cannot offer: real-time 3D, interactive explanations, in-browser simulations, and provenance-tagged, machine-readable material data for people and AI agents alike.

## Current state

Research, proposal, and static mockup phase (2026-10-25). The production site is not built yet.

- Static mockup (theme "Optic Axis", layout, core elements): [mockup/](mockup/) (open `mockup/index.html`; served by GitHub Pages until the site exists)

File: data/variants.yaml
# Material variants. Schema: data/schema/variant.schema.json. Codes per research note R06 (status key, variant codes).
- id: cln
  name: Congruent LiNbO3 (CLN)
  material: LiNbO3
  description: Congruently melting composition, the standard commercial crystal.
  Li2O_mol_pct: "about 48.4-48.5 (48.38 in cti1999; 48.45 in volk2008)"
  dopant: null
  default: true
- id: sln
  name: Stoichiometric or near-stoichiometric LiNbO3 (SLN)
  description: Li2O content close to 50 mol%; values labelled near-SLN in volk2008 are stored here.
  Li2O_mol_pct: "about 49.7-50"
  dopant: null
- id: mgo5-cln
  name: 5 mol% MgO-doped congruent LiNbO3 (MgO5)
  description: Congruent LiNbO3 doped with 5 mol% MgO, above the photorefractive threshold (>= 4.5 at.% MgO, bryan1984).
  Li2O_mol_pct: "congruent melt"
  dopant: {element: Mg, compound: MgO, mol_pct: 5}
- id: mgo1-sln
  name: 1 mol% MgO-doped stoichiometric LiNbO3 (MgO1-SLN)
  description: Stoichiometric LiNbO3 doped with 1 mol% MgO, as labelled in gayer2008 Table 1.
  Li2O_mol_pct: "about 50"
  dopant: {element: Mg, compound: MgO, mol_pct: 1}
- id: unspecified
  name: Composition not stated
  description: The source does not state the composition (for example 1960s crystals or density used in a cell-volume calculation).
  Li2O_mol_pct: null
  dopant: null
- id: lt-saw
  name: LiTaO3, SAW-grade (comparison material)
  material: LiTaO3
  description: Lithium tantalate, the 3m sibling crystal of LiNbO3; commercial SAW-grade crystal as measured in kushibiki1999 (composition not recorded in the research notes).
  Li2O_mol_pct: null
  dopant: null
- id: lt-unspecified
  name: LiTaO3, composition not stated (comparison material)
  material: LiTaO3
  description: Lithium tantalate where the source does not state the composition (bulk 1965 crystal, or thin film).
  Li2O_mol_pct: null
  dopant: null

File: data/glossary.yaml (part 2 of 3)
# Glossary seed for lithium-niobate.com. Schema: data/schema/glossary.schema.json.
  long: "For 3m with Kleinman symmetry the independent components are d33, d31 (= d15) and d22. Absolute values depend on the measurement scale: compilations list d33, d31, d22 = 34, 6, 3 pm/V at 1.06 um for congruent LN (volk2008 Table 1.2, legacy scale), and shoji1997 found many accepted standard values overestimated. The signs of the d components reverse with the +z convention and inside inverted domains."
  sources:
    - {source_id: "volk2008", locator: "Table 1.2, p. 4"}
    - {source_id: "shoji1997", locator: "abstract"}
    - {source_id: "armstrong1962"}
  related: ["d33", "d-eff", "kleinman-symmetry", "shg", "millers-rule"]
  chapters: ["02-light"]

- id: "d33"
  term: "d33 (nonlinear)"
  symbol: "d33"
  category: "nonlinear-optics"
  short: "d33 is the chi(2) component coupling optical fields polarized along c, the largest nonlinear coefficient of LiNbO3 and the one used by PPLN."
  long: "With all waves e-polarized, a first-order QPM grating with 50% duty cycle gives d_eff = (2/pi) d33. Compilations give 34 pm/V at 1.06 um (volk2008 Table 1.2, legacy scale); shoji1997 indicates that such standard values are overestimated, and zhu2021 Table 1 lists -27.0 pm/V without a reference. Values at other wavelengths are commonly scaled by Miller's rule."
  sources:
    - {source_id: "volk2008", locator: "Table 1.2, p. 4"}
    - {source_id: "shoji1997", locator: "abstract"}
    - {source_id: "zhu2021", locator: "Table 1"}
  related: ["second-order-susceptibility", "d-eff", "qpm", "ppln", "millers-rule"]
  chapters: ["02-light"]
  notes: "Not the piezoelectric strain constant d33 (pC/N); see piezoelectric-coefficients."

- id: "d-eff"
  term: "effective nonlinear coefficient"
  aliases: ["d_eff"]
  symbol: "d_eff"
  category: "nonlinear-optics"
  short: "The effective nonlinear coefficient d_eff is the projection of the d tensor onto the polarizations of the interacting waves, including any reduction by a QPM grating."
  long: "For an e + e -> e interaction in PPLN, an m-th order grating with duty cycle D gives d_eff = (2/(m pi)) d33 sin(m pi D), which reduces to (2/pi) d33 for first order and D = 0.5. Conversion efficiency at low power scales as d_eff^2."
  sources:
    - {source_id: "fejer1992"}
  related: ["d33", "qpm", "ppln", "coherence-length"]
  chapters: ["02-light"]

- id: "kleinman-symmetry"
  term: "Kleinman symmetry"
  category: "nonlinear-optics"
  short: "Kleinman symmetry is the approximate invariance of the chi(2) tensor under any permutation of its Cartesian indices, valid when all frequencies lie far from material resonances."
  long: "For LiNbO3 it adds d15 = d31 to the 3m relations (d24 = d15), leaving three independent coefficients, d33, d31 and d22. Being a low-dispersion approximation, it loses accuracy as any of the interacting frequencies approaches an absorption resonance."
  sources:
    - {source_id: "armstrong1962"}
  related: ["second-order-susceptibility", "d33", "point-group-3m"]
  chapters: ["02-light"]

- id: "millers-rule"
  term: "Miller's rule"
  category: "nonlinear-optics"
  short: "Miller's rule states that chi(2)(omega3; omega1, omega2) is approximately proportional to the product of the linear susceptibilities at the three frequencies, with a nearly material-independent constant."
  long: "It is used to scale LN d coefficients measured at one wavelength, e.g. 1.064 um, to another. shoji1997 found the rule 'not so good' for scaling its absolute d values across wavelengths, so scaled values carry extra uncertainty."
  sources:
    - {source_id: "miller1964"}
    - {source_id: "shoji1997", locator: "abstract"}
  related: ["second-order-susceptibility", "d33"]
  chapters: ["02-light"]

- id: "shg"
  term: "second-harmonic generation (SHG)"
  aliases: ["SHG", "frequency doubling"]
  category: "nonlinear-optics"
  short: "Second-harmonic generation (SHG) is the chi(2) process in which two photons at frequency omega combine into one at 2 omega."
  long: "Efficient SHG requires phase matching, Delta k = k(2 omega) - 2 k(omega) = 0, or quasi-phase matching. LiNbO3 was identified as an efficient, phase-matchable SHG crystal in 1964 (boyd1964). In waveguides the low-power efficiency eta = P_2omega / (P_omega^2 L^2) is quoted in %/W/cm^2."
  sources:
    - {source_id: "boyd1964"}
    - {source_id: "fejer1992"}
  related: ["phase-matching", "qpm", "ppln", "d-eff", "griira"]
  chapters: ["02-light", "07-history"]

- id: "sfg"
  term: "sum-frequency generation (SFG)"
  aliases: ["SFG", "up-conversion"]
  category: "nonlinear-optics"
  short: "Sum-frequency generation (SFG) is the chi(2) process omega1 + omega2 -> omega3 that combines two input photons into one at the sum frequency."
  long: "Energy conservation omega3 = omega1 + omega2 and momentum matching k3 = k1 + k2 (plus a grating vector 2 pi m / Lambda for QPM) set the interaction. In PPLN it is used for up-conversion detection and quantum frequency conversion."
  sources:
    - {source_id: "armstrong1962"}
  related: ["dfg", "shg", "phase-matching", "qpm"]
  chapters: ["02-light"]

- id: "dfg"
  term: "difference-frequency generation (DFG)"
  aliases: ["DFG"]
  category: "nonlinear-optics"
  short: "Difference-frequency generation (DFG) is the chi(2) process in which a pump at omega_p and a signal at omega_s generate an idler at omega_i = omega_p - omega_s while amplifying the signal."
  long: "It is the same three-wave interaction as optical parametric amplification, viewed from the idler. PPLN supports DFG into the mid-IR within the LN transparency window."
  sources:
    - {source_id: "armstrong1962"}
  related: ["sfg", "opa", "phase-matching", "transparency-window"]
  chapters: ["02-light"]

- id: "opa"
  term: "optical parametric amplification (OPA)"
  aliases: ["OPA", "parametric gain"]
  category: "nonlinear-optics"
  short: "Optical parametric amplification (OPA) is chi(2) gain for a signal at omega_s pumped at omega_p > omega_s, generating an idler at omega_i = omega_p - omega_s."
  long: "Under phase matching the small-signal gain grows exponentially with length, with a gain coefficient proportional to d_eff times the square root of pump intensity. Degenerate, phase-sensitive OPA amplifies one field quadrature and de-amplifies the other, the mechanism behind squeezed-light generation in PPLN waveguides."
  sources:
    - {source_id: "armstrong1962"}
    - {source_id: "zhu2021"}
  related: ["opo", "dfg", "d-eff", "ppln"]
  chapters: ["02-light", "06-devices"]

- id: "opo"
  term: "optical parametric oscillator (OPO)"
  aliases: ["OPO"]
  category: "nonlinear-optics"
  short: "An optical parametric oscillator (OPO) places a parametric amplifier in a resonator so that signal and/or idler build up from noise above a pump threshold."
  long: "The first widely tunable coherent parametric oscillator used LiNbO3 (giordmaine1965), and bulk PPLN OPOs (myers1995) became standard mid-IR sources. Output wavelengths follow energy conservation and phase matching and are tuned by temperature, angle or poling period."
  sources:
    - {source_id: "giordmaine1965"}
    - {source_id: "myers1995"}
  related: ["opa", "ppln", "qpm", "q-factor"]
  chapters: ["02-light", "06-devices", "07-history"]

- id: "phase-matching"
  term: "phase matching"
  symbol: "Delta k = 0"
  category: "nonlinear-optics"
  short: "Phase matching is the condition Delta k = 0 under which the nonlinear polarization and the generated wave stay in phase, so the generated field grows over the whole interaction length."
  long: "For SHG, Delta k = (4 pi / lambda_F)(n_2omega - n_omega); with Delta k not zero the low-power output follows sinc^2(Delta k L / 2) and oscillates with period 2 L_c in length. In LN it is achieved by birefringence (angle or temperature tuning), by QPM gratings, or by modal dispersion in thin-film waveguides."
  sources:
    - {source_id: "armstrong1962"}
    - {source_id: "boyd1964"}
    - {source_id: "fejer1992"}
  related: ["birefringent-phase-matching", "qpm", "coherence-length", "effective-index", "walk-off"]
  chapters: ["02-light"]

- id: "birefringent-phase-matching"
  term: "birefringent phase matching"
  aliases: ["critical phase matching", "noncritical phase matching", "90 deg phase matching"]
  category: "nonlinear-optics"
  short: "Birefringent phase matching cancels material dispersion with the difference between ordinary and extraordinary indices, so that orthogonally polarized waves share the same phase velocity."
  long: "In negative uniaxial LN, type-I SHG converts an o-polarized fundamental into an e-polarized harmonic. Angle tuning (critical phase matching) incurs walk-off; at theta = 90 deg, temperature tuning gives noncritical phase matching without walk-off (miller1965). Because n_e depends on temperature and Li content, the matching temperature shifts with composition."
  sources:
    - {source_id: "boyd1964"}
    - {source_id: "miller1965"}
  related: ["phase-matching", "walk-off", "negative-uniaxial", "birefringence"]
  chapters: ["02-light", "07-history"]

- id: "walk-off"
  term: "walk-off"
  aliases: ["Poynting vector walk-off", "spatial walk-off"]
  symbol: "rho"
  category: "nonlinear-optics"
  short: "Walk-off is the angle rho between the Poynting vector and the wave vector of an extraordinary wave in a birefringent crystal, which separates beams and limits the useful interaction length."
  long: "For propagation at angle theta to the optic axis, tan(rho) = (n(theta)^2 / 2) |1/n_e^2 - 1/n_o^2| sin(2 theta), which vanishes at theta = 0 and 90 deg. This is why noncritical (90 deg) phase matching in LN avoids walk-off (miller1965), as does QPM along a principal axis."
  sources:
    - {source_id: "miller1965"}
  related: ["birefringent-phase-matching", "birefringence", "qpm"]
  chapters: ["02-light"]

- id: "coherence-length"
  term: "coherence length"
  symbol: "L_c"
  category: "nonlinear-optics"
  short: "The coherence length L_c = pi / |Delta k| is the distance over which the phase mismatch between nonlinear polarization and generated wave reaches pi, after which conversion reverses."
  long: "In QPM the sign of d is reversed every L_c, so a first-order grating has period Lambda = 2 L_c = 2 pi / |Delta k|. An m-th order grating (odd m) uses Lambda = 2 m L_c, with efficiency reduced by 1/m^2."
  sources:
    - {source_id: "fejer1992"}
  related: ["qpm", "phase-matching", "d-eff", "ppln"]
  chapters: ["02-light"]

- id: "qpm"
  term: "quasi-phase matching (QPM)"
  aliases: ["QPM"]
  category: "nonlinear-optics"
  short: "Quasi-phase matching (QPM) compensates phase mismatch by periodically reversing the sign of the nonlinear coefficient, adding a grating wave vector K = 2 pi m / Lambda to the momentum balance."
  long: "Proposed by armstrong1962 and analysed for tuning and tolerances by fejer1992, it lets all waves be e-polarized to use d33, avoids walk-off, and reaches any process in the transparency window by choice of period. In LN the sign reversal is ferroelectric domain inversion: first by growth striations (feng1980), then by electric-field poling (yamada1993)."
  sources:
    - {source_id: "armstrong1962"}
    - {source_id: "fejer1992"}
    - {source_id: "feng1980"}
    - {source_id: "yamada1993"}
  related: ["ppln", "coherence-length", "d-eff", "poling", "phase-matching"]
  chapters: ["02-light", "05-making", "07-history"]

- id: "ppln"
  term: "periodically poled lithium niobate (PPLN)"
  aliases: ["PPLN", "PPMgLN", "MgO:PPLN"]
  category: "nonlinear-optics"
  short: "Periodically poled lithium niobate (PPLN) is LiNbO3 with a periodic pattern of inverted ferroelectric domains that acts as a QPM grating."
  long: "Bulk PPLN is made by electric-field poling through patterned electrodes (yamada1993) and became the standard crystal for QPM SHG and mid-IR OPOs (myers1995). MgO-doped PPLN reduces photorefraction and GRIIRA. In TFLN, nanophotonic PPLN waveguides combine QPM with sub-micrometre confinement."
  sources:
    - {source_id: "yamada1993"}
    - {source_id: "myers1995"}
    - {source_id: "fejer1992"}
  related: ["qpm", "poling", "opo", "shg", "mgo-doping"]
  chapters: ["02-light", "05-making", "06-devices", "07-history"]

- id: "kerr-effect"
  term: "optical Kerr effect"
  aliases: ["chi(3)", "third-order nonlinearity"]
  category: "nonlinear-optics"
  short: "The optical Kerr effect is the intensity-dependent refractive index n = n0 + n2 I arising from the third-order susceptibility chi(3)."
  long: "In LN it coexists with a large chi(2) and drives self-phase modulation, four-wave mixing and dissipative Kerr solitons in TFLN microrings (he2019; wang2019). Measured n2 values also contain wavelength- and pulse-dependent contributions such as two-photon absorption (desalvo1996)."
  sources:
    - {source_id: "desalvo1996"}
    - {source_id: "he2019"}
    - {source_id: "wang2019"}
  related: ["n2", "kerr-soliton-microcomb", "microring"]
  chapters: ["02-light"]

- id: "n2"
  term: "nonlinear refractive index n2"
  symbol: "n2"
  category: "nonlinear-optics"
  short: "n2 is the nonlinear refractive index coefficient in n = n0 + n2 I, expressed in m^2/W."
  long: "For LiNbO3, desalvo1996 measured 9.33e-20 m^2/W at 1064 nm (Z-scan, 30 ps, e-polarization) and 8.25e-19 m^2/W at 532 nm (22 ps), as transcribed in refractiveindex.info; zhu2021 tabulates 1.8e-19 m^2/W without a primary reference. Values depend on wavelength, polarization and pulse duration."
  sources:
    - {source_id: "desalvo1996"}
    - {source_id: "rii"}
    - {source_id: "zhu2021", locator: "Table 1"}
  related: ["kerr-effect", "kerr-soliton-microcomb"]
  chapters: ["02-light"]

- id: "kerr-soliton-microcomb"
  term: "Kerr soliton microcomb"
  aliases: ["dissipative Kerr soliton", "Kerr comb"]
  category: "nonlinear-optics"
  short: "A Kerr soliton microcomb is a frequency comb formed by a dissipative Kerr soliton circulating in a high-Q microresonator with anomalous dispersion under CW pumping."
  long: "The line spacing equals the resonator free spectral range. The first LN soliton microcombs (he2019) were self-starting and switched bidirectionally with the help of photorefraction. Monolithic LN circuits combined Kerr comb generation with on-chip EO modulation (wang2019)."
  sources:
    - {source_id: "he2019"}
    - {source_id: "wang2019"}
  related: ["kerr-effect", "microring", "eo-comb", "photorefraction"]
  chapters: ["02-light", "06-devices"]

# ---------------------------------------------------------------- electro-optics
- id: "pockels-effect"
  term: "Pockels effect"
  aliases: ["linear electro-optic effect", "EO effect"]
  category: "electro-optics"
  short: "The Pockels effect is a change of refractive index linear in an applied electric field, allowed only in crystals without inversion symmetry, such as LiNbO3."
  long: "It is written Delta(1/n^2)_I = r_Ij E_j with the r tensor in Voigt notation; for E along z, Delta n_e = -(1/2) n_e^3 r33 E_z. Electronic and ionic contributions are always present, and below the acoustic resonances a piezoelectric-photoelastic contribution adds to them, so the coefficient depends on the clamping condition."
  sources:
    - {source_id: "weis1985", locator: "Table 4 and Eq. (13), p. 199"}
    - {source_id: "turner1966"}
  related: ["eo-tensor", "r33", "clamped", "unclamped", "index-ellipsoid"]
  chapters: ["02-light", "06-devices"]

- id: "eo-tensor"
  term: "electro-optic tensor r_ij"
  aliases: ["Pockels tensor", "r tensor"]
  symbol: "r_ij"
  category: "electro-optics"
  short: "The electro-optic tensor r_Ij (pm/V) relates the change of optical impermeability to the applied field, Delta B_I = r_Ij E_j, with I = 1-6 in Voigt notation."
  long: "For LN (3m, x perpendicular to a mirror) the nonzero components are r13 = r23, r33, r22 = -r12 = -r61 and r42 = r51. Each has a clamped (S) and an unclamped (T) value, related by r^T_ij = r^S_ij + p_ik d_jk (weis1985 Eq. (13)). Signs depend on the +z and +y convention, and most tables list magnitudes."
  sources:
    - {source_id: "weis1985", locator: "Table 4 and Eq. (13), p. 199"}
  related: ["pockels-effect", "r33", "r13", "r22", "r51", "voigt-notation"]
  chapters: ["02-light"]

- id: "r33"
  term: "r33"
  symbol: "r33"
  category: "electro-optics"
  short: "r33 is the electro-optic coefficient that changes n_e for a field along c, the largest Pockels coefficient of LiNbO3 and the one most modulators use."
  long: "weis1985 Table 4 lists r33^T = +32.2 pm/V (Zook et al. 1967) and r33^S = +28.8 pm/V (kaminow1980) or 30.8 pm/V (turner1966), all at 633 nm; TFLN papers usually take about 31 pm/V. No 1550 nm value appears in the sources checked. Clamping changes r33 only slightly."
  sources:
    - {source_id: "weis1985", locator: "Table 4, p. 199"}
    - {source_id: "kaminow1980"}
    - {source_id: "turner1966"}
  related: ["pockels-effect", "eo-tensor", "vpi", "clamped", "x-cut"]
  chapters: ["02-light", "06-devices"]

- id: "r13"
  term: "r13"
  symbol: "r13"
  category: "electro-optics"
  short: "r13 (= r23) is the electro-optic coefficient that changes n_o for a field along c."
  long: "weis1985 lists r13^T = +10.0 pm/V and r13^S = +7.7 pm/V (kaminow1980) or 8.6 pm/V (turner1966) at 633 nm, with the sign stated as positive. Because r13 is about a third of r33, a z field changes n_e and n_o by different amounts and so changes the birefringence."
  sources:
    - {source_id: "weis1985", locator: "Table 4, p. 199"}
    - {source_id: "kaminow1980"}
    - {source_id: "turner1966"}
  related: ["r33", "eo-tensor", "ordinary-index", "birefringence"]
  chapters: ["02-light"]

- id: "r22"
  term: "r22"
  symbol: "r22"
  category: "electro-optics"
  short: "r22 is the electro-optic coefficient through which a field perpendicular to c changes and rotates the ordinary-index axes (r12 = r61 = -r22)."
  long: "weis1985 lists r22^T of 6.7-6.8 pm/V and r22^S = 3.4 pm/V at 633 nm, so clamping roughly halves it. Unclamped r22 depends on composition: values of 1.5-9.9 pm/V are reported (Abdi et al. 1998, known here only through a secondary source, R06 sec. 2.6), with a minimum near 48.9 mol% Li2O (volk2008 p. 150)."
  sources:
    - {source_id: "weis1985", locator: "Table 4, p. 199"}
    - {source_id: "volk2008", locator: "p. 150"}
  related: ["eo-tensor", "clamped", "unclamped", "congruent"]
  chapters: ["02-light"]

- id: "r51"
  term: "r51"
  symbol: "r51"
  category: "electro-optics"
  short: "r51 (= r42) is the electro-optic coefficient through which a field perpendicular to c creates xz or yz impermeability components, tilting the principal axes out of the basal plane."
  long: "weis1985 lists r51^T = 32 pm/V and r51^S = +18.2 pm/V (kaminow1980, judged probably the most accurate) or 28 pm/V (turner1966) at 633 nm. The 28 pm/V value used in many tables is about 35% above the 1980 clamped value. The large T-S gap reflects a large piezoelectric-photoelastic contribution."
  sources:
    - {source_id: "weis1985", locator: "Table 4, p. 199"}
    - {source_id: "kaminow1980"}
    - {source_id: "turner1966"}
  related: ["eo-tensor", "clamped", "unclamped", "index-ellipsoid"]
  chapters: ["02-light"]

- id: "clamped"
  term: "clamped (constant strain, S)"
  aliases: ["constant strain", "high-frequency value", "superscript S"]
  category: "electro-optics"
  short: "A clamped coefficient (superscript S) is defined at constant strain, the condition reached at drive frequencies above the mechanical resonances of the sample, where the lattice cannot follow the field."
  long: "Clamped EO coefficients of LN exclude the indirect piezoelectric-photoelastic part: r^T_ij = r^S_ij + p_ik d_jk (weis1985 Eq. (13)). They apply to GHz modulators: r33^S is close to r33^T, while r22 and r51 are much smaller. Permittivity likewise has eps^S below eps^T (eps11^S = 44.9 versus eps11^T = 83.3, kushibiki1999)."
  sources:
    - {source_id: "weis1985", locator: "Eq. (13), p. 199"}
    - {source_id: "kushibiki1999", locator: "Tables IV-V"}
  related: ["unclamped", "eo-tensor", "dielectric-permittivity", "r22", "r51"]
  chapters: ["02-light", "03-sound", "06-devices"]

- id: "unclamped"
  term: "unclamped (constant stress, T)"
  aliases: ["free", "constant stress", "low-frequency value", "superscript T"]
  category: "electro-optics"
  short: "An unclamped (free) coefficient (superscript T) is defined at constant stress, the condition reached at frequencies below the mechanical resonances, where the crystal deforms freely under the field."
  long: "It includes the piezoelectric strain contribution, so the 633 nm unclamped EO coefficients in weis1985 exceed their clamped values, by about a factor 2 for r22. DC and kHz measurements of a modulator therefore probe T values, and in TFLN are further altered by charge relaxation (holzgrafe2024)."
  sources:
    - {source_id: "weis1985", locator: "Table 4 and Eq. (13), p. 199"}
    - {source_id: "holzgrafe2024"}
  related: ["clamped", "eo-tensor", "dielectric-permittivity", "dc-bias-drift"]
  chapters: ["02-light", "03-sound"]
  notes: "volk2008 p. 150 labels Yonekura et al. (2007) r22 values 'constant stress (clamped)', a contradiction; constant stress means unclamped."

- id: "vpi"
  term: "half-wave voltage V_pi"
  aliases: ["Vpi", "half-wave voltage"]
  symbol: "V_pi"
  category: "electro-optics"
  short: "The half-wave voltage V_pi is the drive voltage that produces a pi phase shift in a phase modulator, or switches an MZM from maximum to minimum transmission."
  long: "For a lumped phase shifter of length L, V_pi = lambda g / (n_e^3 r33 Gamma L), with g the electrode gap and Gamma the field-mode overlap factor; push-pull drive halves it. RF V_pi rises with frequency through electrode loss and velocity mismatch, so DC and RF values differ. TFLN brought V_pi to CMOS-compatible levels at high bandwidth (wang2018)."
  sources:
    - {source_id: "wang2018"}
    - {source_id: "zhang2021"}
    - {source_id: "alferness1982"}
  related: ["vpil", "overlap-factor", "push-pull", "mzm", "r33"]
  chapters: ["06-devices"]

- id: "vpil"
  term: "V_pi*L"
  aliases: ["VpiL", "voltage-length product"]
  symbol: "Vpi*L"
  category: "electro-optics"
  short: "V_pi*L is the product of half-wave voltage and electrode length, a length-independent figure of merit for electro-optic modulation efficiency, usually in V cm."
  long: "From V_pi*L = lambda g / (n_e^3 r33 Gamma), it scales with electrode gap divided by overlap, so the tight confinement of TFLN lowers it relative to bulk Ti:LN. Definitions differ (single arm or push-pull, DC or RF, wavelength), so published values are not strictly comparable. Narrower gaps lower V_pi*L but raise optical loss from the metal."
  sources:
    - {source_id: "zhang2021"}
    - {source_id: "rao2018"}
  related: ["vpi", "overlap-factor", "tfln", "ti-indiffusion"]
  chapters: ["06-devices"]

- id: "overlap-factor"
  term: "overlap factor Gamma"
  aliases: ["EO overlap", "electro-optic overlap integral"]
  symbol: "Gamma"
  category: "electro-optics"
  short: "The electro-optic overlap factor Gamma is the overlap between the applied RF field, normalized to V/g, and the optical mode intensity inside the EO material."
  long: "Gamma = (g/V) * integral_LN(E_z |E_opt|^2 dA) / integral(|E_opt|^2 dA), so Gamma = 1 for a uniform field V/g filling the mode. It enters V_pi*L = lambda g / (n_e^3 r33 Gamma). In TFLN, cladding, etch depth and electrode placement trade Gamma against metal-induced optical loss."
  sources:
    - {source_id: "zhang2021"}
    - {source_id: "rao2018"}
  related: ["vpi", "vpil", "effective-index", "traveling-wave-electrode"]
  chapters: ["06-devices"]

- id: "push-pull"
  term: "push-pull drive"
  aliases: ["push-pull"]
  category: "electro-optics"
  short: "Push-pull drive applies opposite phase shifts to the two arms of an MZM, doubling the differential phase per volt and cancelling the common-mode phase (chirp)."
  long: "In X-cut LN with a ground-signal-ground electrode, the fields across the two waveguides point in opposite directions relative to c, giving push-pull from one signal line. Push-pull V_pi is half the single-arm value at equal length, which must be stated when quoting V_pi*L."
  sources:
    - {source_id: "zhang2021"}
    - {source_id: "alferness1982"}
  related: ["mzm", "vpi", "vpil", "x-cut"]
  chapters: ["06-devices"]

- id: "eo-bandwidth"
  term: "electro-optic bandwidth"
  aliases: ["3-dB EO bandwidth"]
  category: "electro-optics"
  short: "The electro-optic bandwidth of a modulator is the modulation frequency at which its EO response has fallen by a stated amount, usually 3 dB, from its low-frequency value."
  long: "Papers differ in convention (3 dB or 6 dB, electrical or optical scale), so values need the definition. In traveling-wave LN modulators it is limited by electrode microwave loss, microwave-optical velocity mismatch and impedance mismatch. Micro-structured (segmented) electrodes reduce RF loss and relax the voltage-bandwidth trade-off (kharel2021)."
  sources:
    - {source_id: "zhang2021"}
    - {source_id: "kharel2021"}
  related: ["traveling-wave-electrode", "velocity-matching", "characteristic-impedance", "vpi"]
  chapters: ["06-devices"]

- id: "eo-comb"
  term: "electro-optic frequency comb"
  aliases: ["EO comb", "resonant EO comb"]
  category: "electro-optics"
  short: "An electro-optic (EO) frequency comb is a set of equally spaced optical lines produced by strong phase or intensity modulation at a microwave frequency, which sets the line spacing."
  long: "In a resonant EO comb, a TFLN microring whose free spectral range matches the drive frequency recirculates light through the phase modulation, cascading sidebands over many resonances (zhang2019). Span is limited by drive strength, loss and dispersion (parriaux2020)."
  sources:
    - {source_id: "zhang2019"}
    - {source_id: "parriaux2020"}
  related: ["microring", "kerr-soliton-microcomb", "pockels-effect", "group-index"]
  chapters: ["02-light", "06-devices"]

- id: "dc-bias-drift"
  term: "DC (bias) drift"
  aliases: ["bias drift", "DC drift", "EO relaxation"]
  category: "quirks"
  short: "DC bias drift is the slow change of an LN modulator's operating point under constant bias voltage, caused by charge redistribution that screens the applied field."
  long: "Mobile charge in LN, claddings and buried oxide, interface and contact traps, photogenerated carriers and pyroelectric charge contribute; a layered RC model with tau = eps rho per layer captures time scales from milliseconds to hours or longer in TFLN (zhu2021 Sec. 7.1). Drift was characterized in bulk Ti:LN devices by yamada1981. Mitigations include LN-metal interface control with annealing (holzgrafe2024), Ar+ milling (shi2025) and TFLT."
  sources:
    - {source_id: "zhu2021", locator: "Sec. 7.1"}
    - {source_id: "yamada1981"}
    - {source_id: "holzgrafe2024"}
    - {source_id: "shi2025"}
  related: ["dark-conductivity", "pyroelectric-effect", "mzm", "ar-milling", "tflt", "unclamped"]
  chapters: ["04-quirks", "06-devices"]

# ---------------------------------------------------------------- rf
- id: "traveling-wave-electrode"
  term: "traveling-wave electrode"
  aliases: ["traveling-wave modulator", "TW electrode"]
  category: "rf"
  short: "A traveling-wave electrode is a transmission line running along the optical waveguide so that the modulating microwave co-propagates with the light, removing the RC limit of a lumped electrode."
  long: "Bandwidth is then set by the mismatch between microwave index and optical group index, by RF loss, and by impedance matching to the source and termination. Coplanar ground-signal-ground lines on X-cut LN are typical. Micro-structured (segmented) electrodes reduce RF loss and allow long, low-V_pi devices with high bandwidth (kharel2021)."
  sources:
    - {source_id: "alferness1982"}
    - {source_id: "zhang2021"}
    - {source_id: "kharel2021"}
  related: ["velocity-matching", "characteristic-impedance", "eo-bandwidth", "mzm", "group-index"]
  chapters: ["06-devices"]

- id: "velocity-matching"
  term: "velocity matching"
  aliases: ["microwave index matching"]
  category: "rf"
  short: "Velocity matching equalizes the microwave phase velocity on the electrode (index n_m) with the optical group velocity (index n_g), so the light sees the same modulating phase along the whole device."
  long: "For a lossless traveling-wave modulator with mismatch Delta n = n_m - n_g, the response follows |sin(x)/x| with x = pi f L Delta n / c, which bounds the product f L. In bulk LN the microwave index far exceeds the optical group index, while TFLN on low-permittivity substrates can bring the two close."
  sources:
    - {source_id: "zhang2021"}
    - {source_id: "rao2018"}
  related: ["traveling-wave-electrode", "group-index", "dielectric-permittivity", "eo-bandwidth"]
  chapters: ["06-devices"]

- id: "characteristic-impedance"
  term: "characteristic impedance Z0"
  symbol: "Z0"
  category: "rf"
  short: "The characteristic impedance Z0 = sqrt((R + j omega L) / (G + j omega C)) of a transmission-line electrode is the voltage-to-current ratio of a single traveling wave on it."
  long: "Matching Z0 to the driver and termination (usually 50 ohm) avoids reflections. The permittivity of LN raises the capacitance per length, lowering Z0 and the microwave phase velocity together, so Z0, microwave index and RF loss are designed jointly with the optical cross-section."
  sources:
    - {source_id: "zhang2021"}
  related: ["traveling-wave-electrode", "velocity-matching", "dielectric-permittivity", "eo-bandwidth"]
  chapters: ["06-devices"]

# ---------------------------------------------------------------- devices and platforms
- id: "mzm"
  term: "Mach-Zehnder modulator (MZM)"
  aliases: ["MZM", "Mach-Zehnder interferometer modulator"]
  category: "devices"
  short: "A Mach-Zehnder modulator (MZM) splits light into two arms with EO phase shifters and recombines it, converting the phase difference into intensity, T = cos^2(Delta phi / 2)."
  long: "Biased at quadrature it gives linear small-signal intensity modulation; biased at null it gives field modulation, and IQ modulators nest two MZMs. Bulk Ti:LN MZMs served long-haul fibre links for decades (wooten2000), and TFLN MZMs (wang2018) reach lower V_pi at high bandwidth."
  sources:
    - {source_id: "alferness1982"}
    - {source_id: "wooten2000"}
    - {source_id: "wang2018"}
  related: ["vpi", "push-pull", "traveling-wave-electrode", "dc-bias-drift", "tfln"]
  chapters: ["06-devices", "07-history"]

- id: "microwave-to-optical-transduction"
  term: "microwave-to-optical transduction"
  aliases: ["microwave-optical conversion", "quantum transduction"]
  category: "devices"
  short: "Microwave-to-optical transduction converts signals or single quanta between GHz microwave and optical carriers, for example to link superconducting qubits through optical fibre."
  long: "LN offers two routes: cavity electro-optics, where a microwave resonator modulates an optical resonator through r33, and piezo-optomechanics, where the microwave drives a mechanical mode piezoelectrically and the mode modulates light photoelastically. Figures of merit are conversion efficiency, added noise and bandwidth (han2021)."
  sources:
    - {source_id: "han2021"}
    - {source_id: "jiang2020"}
  related: ["piezo-optomechanics", "pockels-effect", "microring"]
  chapters: ["03-sound", "06-devices"]

- id: "tfln"
  term: "thin-film lithium niobate (TFLN)"
  aliases: ["TFLN", "thin-film LN"]
  category: "devices"
  short: "TFLN (thin-film lithium niobate) is integrated photonics in sub-micrometre LiNbO3 films, typically LNOI, patterned into high-confinement waveguides."
  long: "Tight confinement shortens bends, places electrodes close to the mode and lowers V_pi*L, while keeping the EO, chi(2) and piezoelectric response of LN (zhu2021; boes2023). Low-loss etched rings (zhang2017) and CMOS-voltage modulators (wang2018) marked its 2017-2018 revival. In 1973, 'thin-film LN' meant an out-diffused surface guide in bulk LN (kaminow1973)."
  sources:
    - {source_id: "zhu2021"}
    - {source_id: "boes2023"}
    - {source_id: "wang2018"}
    - {source_id: "kaminow1973"}
  related: ["lnoi", "tflt", "ion-slicing", "mzm", "vpil"]
  chapters: ["05-making", "06-devices", "07-history"]

- id: "tflt"
  term: "thin-film lithium tantalate (TFLT)"
  aliases: ["TFLT", "LTOI"]
  category: "devices"
  short: "TFLT (thin-film lithium tantalate) is the LiTaO3 counterpart of TFLN: integrated photonics in thin LiTaO3 films on insulator."
  long: "wang2024 introduced LT photonic integrated circuits for volume manufacturing, citing much lower birefringence than LN and the existing LT wafer supply for RF SAW filters. LiTaO3 is the tantalum analogue of LiNbO3; ferroelectricity in both was reported together in 1949 (matthias1949)."
  sources:
    - {source_id: "wang2024"}
    - {source_id: "matthias1949"}
  related: ["tfln", "lnoi", "dc-bias-drift"]
  chapters: ["06-devices", "08-industry", "07-history"]

# ---------------------------------------------------------------- acoustics
- id: "piezoelectric-effect"
  term: "piezoelectric effect"
  aliases: ["piezoelectricity"]
  category: "acoustics"
  short: "The piezoelectric effect is the linear coupling between mechanical strain or stress and electric polarization, allowed in LiNbO3 because it lacks an inversion center."
  long: "In stress-charge form, T = c^E S - e^t E and D = e S + eps^S E. LN's strong coupling (e15 = 3.655 C/m^2, kushibiki1999) underlies SAW and bulk acoustic devices, piezo-optomechanics, and the gap between clamped and unclamped EO and dielectric constants. The sign rule (compression makes the +z face negative) fixes the signs of all odd-rank tensors."
  sources:
    - {source_id: "kushibiki1999"}
    - {source_id: "weis1985", locator: "Table 3, p. 198"}
    - {source_id: "ieee176", locator: "p. 22"}
  related: ["piezoelectric-coefficients", "elastic-stiffness", "saw", "clamped", "plus-z-face"]
  chapters: ["03-sound"]

- id: "piezoelectric-coefficients"
  term: "piezoelectric coefficients e_ij and d_ij"
  aliases: ["piezoelectric stress constants", "piezoelectric strain constants"]
  symbol: "e_iJ, d_iJ"
  category: "acoustics"
  short: "The piezoelectric stress constants e_iJ (C/m^2) and strain constants d_iJ (pC/N) of LiNbO3 relate polarization to strain and to stress respectively, with d = e s^E."
  long: "kushibiki1999 gives e15 = 3.655, e22 = 2.407, e31 = 0.328 and e33 = 1.894 C/m^2 for congruent LN, and ogi2002 agrees within its stated uncertainties. Piezoelectric d33 is the least certain constant (6-16 pC/N across compilations); the measured hydrostatic coefficient d_h = 2 d31 + d33 = 6.31 pC/N favours about 8-9 pC/N. For 3m, d16 = -2 d22 and d24 = d15."
  sources:
    - {source_id: "kushibiki1999"}
    - {source_id: "ogi2002"}
    - {source_id: "weis1985", locator: "Table 3, p. 198; Eq. (8)"}
  related: ["piezoelectric-effect", "elastic-stiffness", "voigt-notation", "ieee-176"]
  chapters: ["03-sound"]

- id: "elastic-stiffness"
  term: "elastic stiffness c^E"
  aliases: ["elastic constants", "stiffness tensor"]
  symbol: "c_IJ^E"
  category: "acoustics"
  short: "The elastic stiffness tensor c_IJ^E (GPa) of LiNbO3 relates stress to strain at constant electric field, with six independent components for 3m: c11, c12, c13, c14, c33 and c44."
  long: "kushibiki1999 gives c11 = 198.86, c12 = 54.67, c13 = 67.99, c14 = 7.83, c33 = 234.18 and c44 = 59.85 GPa, with c66 = (c11 - c12)/2 = 72.09 GPa; resonant ultrasound (ogi2002) agrees within about 1% except c14 (8.7 GPa). c14 is positive in the IEEE/IRE frame. At constant D, piezoelectric stiffening makes c^D larger than c^E."
  sources:
    - {source_id: "kushibiki1999"}
    - {source_id: "ogi2002"}
    - {source_id: "weis1985", locator: "Table 6, p. 200"}
  related: ["christoffel-equation", "piezoelectric-coefficients", "voigt-notation", "ieee-176", "baw"]
  chapters: ["03-sound"]

- id: "christoffel-equation"
  term: "Christoffel equation"
  category: "acoustics"
  short: "The Christoffel equation, det(Gamma_ik - rho v^2 delta_ik) = 0 with Gamma_ik = c_ijkl n_j n_l, gives the phase velocities and polarizations of the three bulk acoustic waves for propagation direction n."
  long: "In piezoelectric LN the stiffness is replaced by the stiffened tensor c_ijkl + (e_pij n_p)(e_qkl n_q) / (eps_pq^S n_p n_q). With the kushibiki1999 constants the stiffened longitudinal velocity along Z is 7328.6 m/s, against a measured 7328.20 +- 0.32 m/s (unstiffened: 7102.1 m/s)."
  sources:
    - {source_id: "kushibiki1999", locator: "Table II"}
    - {source_id: "warner1967"}
  related: ["elastic-stiffness", "baw", "piezoelectric-coefficients", "saw"]
  chapters: ["03-sound"]

- id: "baw"
  term: "bulk acoustic wave (BAW)"
  aliases: ["BAW"]
  category: "acoustics"
  short: "A bulk acoustic wave (BAW) is an elastic wave propagating through the volume of a crystal as a quasi-longitudinal or one of two quasi-shear modes."
  long: "In congruent LN the measured longitudinal and shear velocities along Z are 7328.20 and 3590.41 m/s (kushibiki1999 Table II). BAW resonators confine such a mode between electrodes or free surfaces; thin LN plates support high-coupling shear resonances used in XBARs and mm-wave resonators (lu2025)."
  sources:
    - {source_id: "kushibiki1999", locator: "Table II"}
    - {source_id: "lu2025"}
  related: ["christoffel-equation", "xbar", "saw", "electromechanical-coupling"]
  chapters: ["03-sound"]

- id: "saw"
  term: "surface acoustic wave (SAW)"
  aliases: ["SAW", "Rayleigh wave"]
  category: "acoustics"
  short: "A surface acoustic wave (SAW) is an elastic wave bound to the surface of a solid, decaying within about one wavelength into the bulk."
  long: "On piezoelectric LN a SAW carries an electric potential, so interdigital transducers can launch and detect it (white1965). Velocity and coupling depend on cut and propagation direction, hence specific orientations such as the 128 deg Y-X cut for filters (shibayama1976). In TFLN photonics, SAWs drive acousto-optic modulators (sarabalis2020)."
  sources:
    - {source_id: "white1965"}
    - {source_id: "shibayama1976"}
    - {source_id: "sarabalis2020"}
  related: ["idt", "128-y-x-cut", "electromechanical-coupling", "acousto-optic-effect"]
  chapters: ["03-sound", "07-history"]

- id: "idt"
  term: "interdigital transducer (IDT)"
  aliases: ["IDT"]
  category: "acoustics"
  short: "An interdigital transducer (IDT) is a pair of interleaved comb electrodes on a piezoelectric surface that converts an RF voltage into a surface acoustic wave and back."
  long: "Excitation is strongest when the electrode period (one finger pair) equals the acoustic wavelength, giving a center frequency f0 = v / p. White and Voltmer demonstrated direct piezoelectric coupling to surface waves with IDTs in 1965 (white1965). The coupling coefficient k^2 sets the attainable filter bandwidth."
  sources:
    - {source_id: "white1965"}
  related: ["saw", "electromechanical-coupling", "xbar", "128-y-x-cut"]
  chapters: ["03-sound", "07-history"]

- id: "electromechanical-coupling"
  term: "electromechanical coupling k^2"
  aliases: ["k^2", "K^2", "k_t^2", "coupling coefficient"]
  symbol: "k^2"
  category: "acoustics"
  short: "The electromechanical coupling coefficient k^2 measures the fraction of energy converted between electrical and mechanical form in a given piezoelectric mode, e.g. k_t^2 = e33^2 / (c33^D eps33^S) for a thickness mode."
  long: "For SAW it is estimated as K^2 = 2 (v_free - v_metallized) / v_free. Large k^2 in LN allows wide-band filters, and cut angles are chosen to maximize k^2 of the wanted mode (shibayama1976). Thin LN plates in XBARs reach high coupling for a laterally excited shear mode (plessky2019)."
  sources:
    - {source_id: "shibayama1976"}
    - {source_id: "plessky2019"}
  related: ["saw", "idt", "xbar", "piezoelectric-coefficients", "128-y-x-cut"]
  chapters: ["03-sound"]
