Repository: jwt625/lithium-niobate

# lithium-niobate.com

A website dedicated to lithium niobate (LiNbO3): the crystal, its physics, how it is made, what it does, its history, and its industry. It aims to augment published review papers with what a PDF cannot offer: real-time 3D, interactive explanations, in-browser simulations, and provenance-tagged, machine-readable material data for people and AI agents alike.

## Current state

Research, proposal, and static mockup phase (2026-10-25). The production site is not built yet.

- Static mockup (theme "Optic Axis", layout, core elements): [mockup/](mockup/) (open `mockup/index.html`; served by GitHub Pages until the site exists)
- Proposal: [DevLog/DevLog-001-proposal.md](DevLog/DevLog-001-proposal.md)
- Requirements and progress: [DevLog/DevLog-000-kickoff-and-requirements.md](DevLog/DevLog-000-kickoff-and-requirements.md)
- Research notes: [research/](research/) (R01..R13)
- Audits: [DevLog/audits/](DevLog/audits/)

## Structure

| Path | Content |
|---|---|
| `DevLog/` | Plans, decisions, progress, audits |
| `research/` | Sourced research notes feeding the proposal |
| `mockup/` | Static, no-build mockup of theme and layout (live conoscope hero, sample chapter page) |
| `.github/workflows/pages.yml` | GitHub Pages deployment (currently the mockup) |

File: mockup/data/linbo3-cell.json
{
 "schema": "linbo3-cell/1",
 "provenance": {
  "source": "R. Hsu, E. N. Maslen, D. du Boulay, N. Ishizawa, Acta Cryst. B 53, 420 (1997)",
  "doi": "10.1107/S010876819600777X",
  "database": "Crystallography Open Database, entry 2101845",
  "cif_url": "http://www.crystallography.net/cod/2101845.cif",
  "cif_revision": "COD revision 202022 (2017-10-15)",
  "method": "synchrotron X-ray (20 keV, 0.7 Angstrom), 293 K, R = 0.015",
  "status": "P-db (database transcription of the primary refinement); expanded coordinates and distances derived",
  "generator": "scripts/gen_cell.py",
  "generated": "2026-10-25",
  "license": "this file: CC BY 4.0; CIF header: may be used within the scientific community so long as proper attribution is given to the journal article"
 },
 "space_group": {
  "hm": "R 3 c :H",
  "it_number": 161,
  "point_group": "3m",
  "operators": [
   "+x,+y,+z",
   "-y,+x-y,+z",
   "-y,-x,1/2+z",
   "-x+y,-x,+z",
   "+x,+x-y,1/2+z",
   "-x+y,+y,1/2+z",
   "2/3+x,1/3+y,1/3+z",
   "1/3+x,2/3+y,2/3+z",
   "2/3-y,1/3+x-y,1/3+z",
   "1/3-y,2/3+x-y,2/3+z",
   "2/3-y,1/3-x,5/6+z",
   "1/3-y,2/3-x,1/6+z",
   "2/3-x+y,1/3-x,1/3+z",
   "1/3-x+y,2/3-x,2/3+z",
   "2/3+x,1/3+x-y,5/6+z",
   "1/3+x,2/3+x-y,1/6+z",
   "2/3-x+y,1/3+y,5/6+z",
   "1/3-x+y,2/3+y,1/6+z"
  ]
 },
 "cell": {
  "a_A": 5.148,
  "c_A": 13.863,
  "gamma_deg": 120.0,
  "Z": 6,
  "volume_A3": 318.174,
  "temperature_K": 293.0,
  "cartesian": "x along a1; y in the a1-a2 plane; z along c (Angstrom)",
  "matrix_columns_a1_a2_c": [
   [
    5.148,
    0.0,
    0.0
   ],
   [
    -2.574,
    4.458299,
    0.0
   ],
   [
    0.0,
    0.0,
    13.863
   ]
  ]
 },
 "asymmetric_unit": [
  {
   "label": "Li",
   "wyckoff": "6a",
   "frac": [
    0.0,
    0.0,
    0.2806
   ],
   "uiso_A2": 0.0136
  },
  {
   "label": "Nb",
   "wyckoff": "6a",
   "frac": [
    0.0,
    0.0,
    -0.001
   ],
   "uiso_A2": 0.00435
  },
  {
   "label": "O",
   "wyckoff": "18b",
   "frac": [
    0.04751,
    0.34301,
    0.0625
   ],
   "uiso_A2": 0.00669
  }
 ],
 "atoms": [
  {
   "id": "Li1",
   "el": "Li",
   "site": "Li",
   "wyckoff": "6a",
   "frac": [
    0.666667,
    0.333333,
    0.113933
   ],
   "cart_A": [
    2.574,
    1.4861,
    1.5795
   ],
   "neighbors": [
    {
     "el": "O",
     "d_A": 2.063,
     "n": 3
    },
    {
     "el": "O",
     "d_A": 2.245,
     "n": 3
    },
    {
     "el": "Nb",
     "d_A": 3.028,
     "n": 1
    },
    {
     "el": "Nb",
     "d_A": 3.058,
     "n": 3
    }
   ],
   "octahedron_O_cart": [
    [
     1.6435,
     -0.2118,
     0.8664
    ],
    [
     4.5097,
     1.5292,
     0.8664
    ],
    [
     1.5688,
     3.1409,
     0.8664
    ],
    [
     3.5045,
     2.7604,
     3.1769
    ],
    [
     1.0052,
     1.6548,
     3.1769
    ],
    [
     3.2123,
     0.0431,
     3.1769
    ]
   ]
  },
  {
   "id": "Li2",
   "el": "Li",
   "site": "Li",
   "wyckoff": "6a",
   "frac": [
    0.0,
    0.0,
    0.2806
   ],
   "cart_A": [
    0.0,
    0.0,
    3.89
   ],
   "neighbors": [
    {
     "el": "O",
     "d_A": 2.063,
     "n": 3
    },
    {
     "el": "O",
     "d_A": 2.245,
     "n": 3
    },
    {
     "el": "Nb",
     "d_A": 3.028,
     "n": 1
    },
    {
     "el": "Nb",
     "d_A": 3.058,
     "n": 3
    }
   ],
   "octahedron_O_cart": [
    [
     1.0052,
     1.6548,
     3.1769
    ],
    [
     -1.9357,
     0.0431,
     3.1769
    ],
    [
     0.9305,
     -1.6979,
     3.1769
    ],
    [
     1.5688,
     0.1687,
     5.4874
    ],
    [
     -0.6383,
     -1.443,
     5.4874
    ],
    [
     -0.9305,
     1.2743,
     5.4874
    ]
   ]
  },
  {
   "id": "Li3",
   "el": "Li",
   "site": "Li",
   "wyckoff": "6a",
   "frac": [
    0.333333,
    0.666667,
    0.447267
   ],
   "cart_A": [
    -0.0,
    2.9722,
    6.2005
   ],
   "neighbors": [
    {
     "el": "O",
     "d_A": 2.063,
     "n": 3
    },
    {
     "el": "O",
     "d_A": 2.245,
     "n": 3
    },
    {
     "el": "Nb",
     "d_A": 3.028,
     "n": 1
    },
    {
     "el": "Nb",
     "d_A": 3.058,
     "n": 3
    }
   ],
   "octahedron_O_cart": [
    [
     1.9357,
     3.0153,
     5.4874
    ],
    [
     -0.9305,
     1.2743,
     5.4874
    ],
    [
     -1.0052,
     4.627,
     5.4874
    ],
    [
     -1.5688,
     3.1409,
     7.7979
    ],
    [
     0.6383,
     1.5292,
     7.7979
    ],
    [
     0.9305,
     4.2465,
     7.7979
    ]
   ]
  },
  {
   "id": "Li4",
   "el": "Li",
   "site": "Li",
   "wyckoff": "6a",
   "frac": [
    0.666667,
    0.333333,
    0.613933
   ],
   "cart_A": [
    2.574,
    1.4861,
    8.511
   ],
   "neighbors": [
    {
     "el": "O",
     "d_A": 2.063,
     "n": 3
    },
    {
     "el": "O",
     "d_A": 2.245,
     "n": 3
    },
    {
     "el": "Nb",
     "d_A": 3.028,
     "n": 1
    },
    {
     "el": "Nb",
     "d_A": 3.058,
     "n": 3
    }
   ],
   "octahedron_O_cart": [
    [
     3.5792,
     3.1409,
     7.7979
    ],
    [
     0.6383,
     1.5292,
     7.7979
    ],
    [
     3.5045,
     -0.2118,
     7.7979
    ],
    [
     1.6435,
     2.7604,
     10.1084
    ],
    [
     1.9357,
     0.0431,
     10.1084
    ],
    [
     4.1428,
     1.6548,
     10.1084
    ]
   ]
  },
  {
   "id": "Li5",
   "el": "Li",
   "site": "Li",
   "wyckoff": "6a",
   "frac": [
    0.0,
    0.0,
    0.7806
   ],
   "cart_A": [
    0.0,
    0.0,
    10.8215
   ],
   "neighbors": [
    {
     "el": "O",
     "d_A": 2.063,
     "n": 3
    },
    {
     "el": "O",
     "d_A": 2.245,
     "n": 3
    },
    {
     "el": "Nb",
     "d_A": 3.028,
     "n": 1
    },
    {
     "el": "Nb",
     "d_A": 3.058,
     "n": 3
    }
   ],
   "octahedron_O_cart": [
    [
     -0.9305,
     -1.6979,
     10.1084
    ],
    [
     -1.0052,
     1.6548,
     10.1084
    ],
    [
     1.9357,
     0.0431,
     10.1084
    ],
    [
     0.9305,
     1.2743,
     12.4189
    ],
    [
     -1.5688,
     0.1687,
     12.4189
    ],
    [
     0.6383,
     -1.443,
     12.4189
    ]
   ]
  },
  {
   "id": "Li6",
   "el": "Li",
   "site": "Li",
   "wyckoff": "6a",
   "frac": [
    0.333333,
    0.666667,
    0.947267
   ],
   "cart_A": [
    -0.0,
    2.9722,
    13.132
   ],
   "neighbors": [
    {
     "el": "O",
     "d_A": 2.063,
     "n": 3
    },
    {
     "el": "O",
     "d_A": 2.245,
     "n": 3
    },
    {
     "el": "Nb",
     "d_A": 3.028,
     "n": 1
    },
    {
     "el": "Nb",
     "d_A": 3.058,
     "n": 3
    }
   ],
   "octahedron_O_cart": [
    [
     0.9305,
     1.2743,
     12.4189
    ],
    [
     -1.9357,
     3.0153,
     12.4189
    ],
    [
     1.0052,
     4.627,
     12.4189
    ],
    [
     1.5688,
     3.1409,
     14.7294
    ],
    [
     -0.6383,
     1.5292,
     14.7294
    ],
    [
     -0.9305,
     4.2465,
     14.7294
    ]
   ]
  },
  {
   "id": "Nb1",
   "el": "Nb",
   "site": "Nb",
   "wyckoff": "6a",
   "frac": [
    0.333333,
    0.666667,
    0.165667
   ],
   "cart_A": [
    -0.0,
    2.9722,
    2.2966
   ],
   "neighbors": [
    {
     "el": "O",
     "d_A": 1.876,
     "n": 3
    },
    {
     "el": "O",
     "d_A": 2.13,
     "n": 3
    },
    {
     "el": "Li",
     "d_A": 3.028,
     "n": 1
    },
    {
     "el": "Li",
     "d_A": 3.058,
     "n": 3
    }
   ],
   "octahedron_O_cart": [
    [
     1.0052,
     1.6548,
     3.1769
    ],
    [
     0.6383,
     4.5014,
     3.1769
    ],
    [
     -1.6435,
     2.7604,
     3.1769
    ],
    [
     -0.6383,
     1.5292,
     0.8664
    ],
    [
     1.5688,
     3.1409,
     0.8664
    ],
    [
     -0.9305,
     4.2465,
     0.8664
    ]
   ]
  },
  {
   "id": "Nb2",
   "el": "Nb",
   "site": "Nb",
   "wyckoff": "6a",
   "frac": [
    0.666667,
    0.333333,
    0.332333
   ],
   "cart_A": [
    2.574,
    1.4861,
    4.6071
   ],
   "neighbors": [
    {
     "el": "O",
     "d_A": 1.876,
     "n": 3
    },
    {
     "el": "O",
     "d_A": 2.13,
     "n": 3
    },
    {
     "el": "Li",
     "d_A": 3.028,
     "n": 1
    },
    {
     "el": "Li",
     "d_A": 3.058,
     "n": 3
    }
   ],
   "octahedron_O_cart": [
    [
     1.9357,
     3.0153,
     5.4874
    ],
    [
     1.5688,
     0.1687,
     5.4874
    ],
    [
     4.2175,
     1.2743,
     5.4874
    ],
    [
     1.0052,
     1.6548,
     3.1769
    ],
    [
     3.5045,
     2.7604,
     3.1769
    ],
    [
     3.2123,
     0.0431,
     3.1769
    ]
   ]
  },
  {
   "id": "Nb3",
   "el": "Nb",
   "site": "Nb",
   "wyckoff": "6a",
   "frac": [
    0.0,
    0.0,
    0.499
   ],
   "cart_A": [
    0.0,
    0.0,
    6.9176
   ],
   "neighbors": [
    {
     "el": "O",
     "d_A": 1.876,
     "n": 3
    },
    {
     "el": "O",
     "d_A": 2.13,
     "n": 3
    },
    {
     "el": "Li",
     "d_A": 3.028,
     "n": 1
    },
    {
     "el": "Li",
     "d_A": 3.058,
     "n": 3
    }
   ],
   "octahedron_O_cart": [
    [
     1.0052,
     -1.3174,
     7.7979
    ],
    [
     0.6383,
     1.5292,
     7.7979
    ],
    [
     -1.6435,
     -0.2118,
     7.7979
    ],
    [
     1.5688,
     0.1687,
     5.4874
    ],
    [
     -0.6383,
     -1.443,
     5.4874
    ],
    [
     -0.9305,
     1.2743,
     5.4874
    ]
   ]
  },
  {
   "id": "Nb4",
   "el": "Nb",
   "site": "Nb",
   "wyckoff": "6a",
   "frac": [
    0.333333,
    0.666667,
    0.665667
   ],
   "cart_A": [
    -0.0,
    2.9722,
    9.2281
   ],
   "neighbors": [
    {
     "el": "O",
     "d_A": 1.876,
     "n": 3
    },
    {
     "el": "O",
     "d_A": 2.13,
     "n": 3
    },
    {
     "el": "Li",
     "d_A": 3.028,
     "n": 1
    },
    {
     "el": "Li",
     "d_A": 3.058,
     "n": 3
    }
   ],
   "octahedron_O_cart": [
    [
     -0.6383,
     4.5014,
     10.1084
    ],
    [
     -1.0052,
     1.6548,
     10.1084
    ],
    [
     1.6435,
     2.7604,
     10.1084
    ],
    [
     0.6383,
     1.5292,
     7.7979
    ],
    [
     -1.5688,
     3.1409,
     7.7979
    ],
    [
     0.9305,
     4.2465,
     7.7979
    ]
   ]
  },
  {
   "id": "Nb5",
   "el": "Nb",
   "site": "Nb",
   "wyckoff": "6a",
   "frac": [
    0.666667,
    0.333333,
    0.832333
   ],
   "cart_A": [
    2.574,
    1.4861,
    11.5386
   ],
   "neighbors": [
    {
     "el": "O",
     "d_A": 1.876,
     "n": 3
    },
    {
     "el": "O",
     "d_A": 2.13,
     "n": 3
    },
    {
     "el": "Li",
     "d_A": 3.028,
     "n": 1
    },
    {
     "el": "Li",
     "d_A": 3.058,
     "n": 3
    }
   ],
   "octahedron_O_cart": [
    [
     3.5792,
     0.1687,
     12.4189
    ],
    [
     3.2123,
     3.0153,
     12.4189
    ],
    [
     0.9305,
     1.2743,
     12.4189
    ],
    [
     1.6435,
     2.7604,
     10.1084
    ],
    [
     1.9357,
     0.0431,
     10.1084
    ],
    [
     4.1428,
     1.6548,
     10.1084
    ]
   ]
  },
  {
   "id": "Nb6",
   "el": "Nb",
   "site": "Nb",
   "wyckoff": "6a",
   "frac": [
    0.0,
    0.0,
    0.999
   ],
   "cart_A": [
    0.0,
    0.0,
    13.8491
   ],
   "neighbors": [
    {
     "el": "O",
     "d_A": 1.876,
     "n": 3
    },
    {
     "el": "O",
     "d_A": 2.13,
     "n": 3
    },
    {
     "el": "Li",
     "d_A": 3.028,
     "n": 1
    },
    {
     "el": "Li",
     "d_A": 3.058,
     "n": 3
    }
   ],
   "octahedron_O_cart": [
    [
     -0.6383,
     1.5292,
     14.7294
    ],
    [
     1.6435,
     -0.2118,
     14.7294
    ],
    [
     -1.0052,
     -1.3174,
     14.7294
    ],
    [
     0.9305,
     1.2743,
     12.4189
    ],
    [
     -1.5688,
     0.1687,
     12.4189
    ],
    [
     0.6383,
     -1.443,
     12.4189
    ]
   ]
  },
  {
   "id": "O1",
   "el": "O",
   "site": "O",
   "wyckoff": "18b",
   "frac": [
    0.04751,
    0.34301,
    0.0625
   ],
   "cart_A": [
    -0.6383,
    1.5292,
    0.8664
   ],
   "neighbors": [
    {
     "el": "Nb",
     "d_A": 1.876,
     "n": 1
    },
    {
     "el": "Li",
     "d_A": 2.063,
     "n": 1
    },
    {
     "el": "Nb",
     "d_A": 2.13,
     "n": 1
    },
    {
     "el": "Li",
     "d_A": 2.245,
     "n": 1
    },
    {
     "el": "O",
     "d_A": 2.733,
     "n": 2
    },
    {
     "el": "O",
     "d_A": 2.804,
     "n": 2
    },
    {
     "el": "O",
     "d_A": 2.838,
     "n": 2
    },
    {
     "el": "O",
     "d_A": 2.87,
     "n": 2
    },
    {
     "el": "O",
     "d_A": 3.038,
     "n": 2
    }
   ]
  },
  {
   "id": "O2",
   "el": "O",
   "site": "O",
   "wyckoff": "18b",
   "frac": [
    0.2955,
    0.95249,
    0.0625
   ],
   "cart_A": [
    -0.9305,
    4.2465,
    0.8664
   ],
   "neighbors": [
    {
     "el": "Nb",
     "d_A": 1.876,
     "n": 1
    },
    {
     "el": "Li",
     "d_A": 2.063,
     "n": 1
    },
    {
     "el": "Nb",
     "d_A": 2.13,
     "n": 1
    },
    {
     "el": "Li",
     "d_A": 2.245,
     "n": 1
    },
    {
     "el": "O",
     "d_A": 2.733,
     "n": 2
    },
    {
     "el": "O",
     "d_A": 2.804,
     "n": 2
    },
    {
     "el": "O",
     "d_A": 2.838,
     "n": 2
    },
    {
     "el": "O",
     "d_A": 2.87,
     "n": 2
    },
    {
     "el": "O",
     "d_A": 3.038,
     "n": 2
    }
   ]
  },
  {
   "id": "O3",
   "el": "O",
   "site": "O",
   "wyckoff": "18b",
   "frac": [
    0.65699,
    0.7045,
    0.0625
   ],
   "cart_A": [
    1.5688,
    3.1409,
    0.8664
   ],
   "neighbors": [
    {
     "el": "Nb",
     "d_A": 1.876,
     "n": 1
    },
    {
     "el": "Li",
     "d_A": 2.063,
     "n": 1
    },
    {
     "el": "Nb",
     "d_A": 2.13,
     "n": 1
    },
    {
     "el": "Li",
     "d_A": 2.245,
     "n": 1
    },
    {
     "el": "O",
     "d_A": 2.733,
     "n": 2
    },
    {
     "el": "O",
     "d_A": 2.804,
     "n": 2
    },
    {
     "el": "O",
     "d_A": 2.838,
     "n": 2
    },
    {
     "el": "O",
     "d_A": 2.87,
     "n": 2
    },
    {
     "el": "O",
     "d_A": 3.038,
     "n": 2
    }
   ]
  },
  {
   "id": "O4",
   "el": "O",
   "site": "O",
   "wyckoff": "18b",
   "frac": [
    0.380843,
    0.371167,
    0.229167
   ],
   "cart_A": [
    1.0052,
    1.6548,
    3.1769
   ],
   "neighbors": [
    {
     "el": "Nb",
     "d_A": 1.876,
     "n": 1
    },
    {
     "el": "Li",
     "d_A": 2.063,
     "n": 1
    },
    {
     "el": "Nb",
     "d_A": 2.13,
     "n": 1
    },
    {
     "el": "Li",
     "d_A": 2.245,
     "n": 1
    },
    {
     "el": "O",
     "d_A": 2.733,
     "n": 2
    },
    {
     "el": "O",
     "d_A": 2.804,
     "n": 2
    },
    {
     "el": "O",
     "d_A": 2.838,
     "n": 2
    },
    {
     "el": "O",
     "d_A": 2.87,
     "n": 2
    },
    {
     "el": "O",
     "d_A": 3.038,
     "n": 2
    }
   ]
  },
  {
   "id": "O5",
   "el": "O",
   "site": "O",
   "wyckoff": "18b",
   "frac": [
    0.628833,
    0.009677,
    0.229167
   ],
   "cart_A": [
    3.2123,
    0.0431,
    3.1769
   ],
   "neighbors": [
    {
     "el": "Nb",
     "d_A": 1.876,
     "n": 1
    },
    {
     "el": "Li",
     "d_A": 2.063,
     "n": 1
    },
    {
     "el": "Nb",
     "d_A": 2.13,
     "n": 1
    },
    {
     "el": "Li",
     "d_A": 2.245,
     "n": 1
    },
    {
     "el": "O",
     "d_A": 2.733,
     "n": 2
    },
    {
     "el": "O",
     "d_A": 2.804,
     "n": 2
    },
    {
     "el": "O",
     "d_A": 2.838,
     "n": 2
    },
    {
     "el": "O",
     "d_A": 2.87,
     "n": 2
    },
    {
     "el": "O",
     "d_A": 3.038,
     "n": 2
    }
   ]
  },
  {
   "id": "O6",
   "el": "O",
   "site": "O",
   "wyckoff": "18b",
   "frac": [
    0.990323,
    0.619157,
    0.229167
   ],
   "cart_A": [
    3.5045,
    2.7604,
    3.1769
   ],
   "neighbors": [
    {
     "el": "Nb",
     "d_A": 1.876,
     "n": 1
    },
    {
     "el": "Li",
     "d_A": 2.063,
     "n": 1
    },
    {
     "el": "Nb",
     "d_A": 2.13,
     "n": 1
    },
    {
     "el": "Li",
     "d_A": 2.245,
     "n": 1
    },
    {
     "el": "O",
     "d_A": 2.733,
     "n": 2
    },
    {
     "el": "O",
     "d_A": 2.804,
     "n": 2
    },
    {
     "el": "O",
     "d_A": 2.838,
     "n": 2
    },
    {
     "el": "O",
     "d_A": 2.87,
     "n": 2
    },
    {
     "el": "O",
     "d_A": 3.038,
     "n": 2
    }
   ]
  },
  {
   "id": "O7",
   "el": "O",
   "site": "O",
   "wyckoff": "18b",
   "frac": [
    0.323657,
    0.037833,
    0.395833
   ],
   "cart_A": [
    1.5688,
    0.1687,
    5.4874
   ],
   "neighbors": [
    {
     "el": "Nb",
     "d_A": 1.876,
     "n": 1
    },
    {
     "el": "Li",
     "d_A": 2.063,
     "n": 1
    },
    {
     "el": "Nb",
     "d_A": 2.13,
     "n": 1
    },
    {
     "el": "Li",
     "d_A": 2.245,
     "n": 1
    },
    {
     "el": "O",
     "d_A": 2.733,
     "n": 2
    },
    {
     "el": "O",
     "d_A": 2.804,
     "n": 2
    },
    {
     "el": "O",
     "d_A": 2.838,
     "n": 2
    },
    {
     "el": "O",
     "d_A": 2.87,
     "n": 2
    },
    {
     "el": "O",
     "d_A": 3.038,
     "n": 2
    }
   ]
  },
  {
   "id": "O8",
   "el": "O",
   "site": "O",
   "wyckoff": "18b",
   "frac": [
    0.714177,
    0.676343,
    0.395833
   ],
   "cart_A": [
    1.9357,
    3.0153,
    5.4874
   ],
   "neighbors": [
    {
     "el": "Nb",
     "d_A": 1.876,
     "n": 1
    },
    {
     "el": "Li",
     "d_A": 2.063,
     "n": 1
    },
    {
     "el": "Nb",
     "d_A": 2.13,
     "n": 1
    },
    {
     "el": "Li",
     "d_A": 2.245,
     "n": 1
    },
    {
     "el": "O",
     "d_A": 2.733,
     "n": 2
    },
    {
     "el": "O",
     "d_A": 2.804,
     "n": 2
    },
    {
     "el": "O",
     "d_A": 2.838,
     "n": 2
    },
    {
     "el": "O",
     "d_A": 2.87,
     "n": 2
    },
    {
     "el": "O",
     "d_A": 3.038,
     "n": 2
    }
   ]
  },
  {
   "id": "O9",
   "el": "O",
   "site": "O",
   "wyckoff": "18b",
   "frac": [
    0.962167,
    0.285823,
    0.395833
   ],
   "cart_A": [
    4.2175,
    1.2743,
    5.4874
   ],
   "neighbors": [
    {
     "el": "Nb",
     "d_A": 1.876,
     "n": 1
    },
    {
     "el": "Li",
     "d_A": 2.063,
     "n": 1
    },
    {
     "el": "Nb",
     "d_A": 2.13,
     "n": 1
    },
    {
     "el": "Li",
     "d_A": 2.245,
     "n": 1
    },
    {
     "el": "O",
     "d_A": 2.733,
     "n": 2
    },
    {
     "el": "O",
     "d_A": 2.804,
     "n": 2
    },
    {
     "el": "O",
     "d_A": 2.838,
     "n": 2
    },
    {
     "el": "O",
     "d_A": 2.87,
     "n": 2
    },
    {
     "el": "O",
     "d_A": 3.038,
     "n": 2
    }
   ]
  },
  {
   "id": "O10",
   "el": "O",
   "site": "O",
   "wyckoff": "18b",
   "frac": [
    0.04751,
    0.7045,
    0.5625
   ],
   "cart_A": [
    -1.5688,
    3.1409,
    7.7979
   ],
   "neighbors": [
    {
     "el": "Nb",
     "d_A": 1.876,
     "n": 1
    },
    {
     "el": "Li",
     "d_A": 2.063,
     "n": 1
    },
    {
     "el": "Nb",
     "d_A": 2.13,
     "n": 1
    },
    {
     "el": "Li",
     "d_A": 2.245,
     "n": 1
    },
    {
     "el": "O",
     "d_A": 2.733,
     "n": 2
    },
    {
     "el": "O",
     "d_A": 2.804,
     "n": 2
    },
    {
     "el": "O",
     "d_A": 2.838,
     "n": 2
    },
    {
     "el": "O",
     "d_A": 2.87,
     "n": 2
    },
    {
     "el": "O",
     "d_A": 3.038,
     "n": 2
    }
   ]
  },
  {
   "id": "O11",
   "el": "O",
   "site": "O",
   "wyckoff": "18b",
   "frac": [
    0.2955,
    0.34301,
    0.5625
   ],
   "cart_A": [
    0.6383,
    1.5292,
    7.7979
   ],
   "neighbors": [
    {
     "el": "Nb",
     "d_A": 1.876,
     "n": 1
    },
    {
     "el": "Li",
     "d_A": 2.063,
     "n": 1
    },
    {
     "el": "Nb",
     "d_A": 2.13,
     "n": 1
    },
    {
     "el": "Li",
     "d_A": 2.245,
     "n": 1
    },
    {
     "el": "O",
     "d_A": 2.733,
     "n": 2
    },
    {
     "el": "O",
     "d_A": 2.804,
     "n": 2
    },
    {
     "el": "O",
     "d_A": 2.838,
     "n": 2
    },
    {
     "el": "O",
     "d_A": 2.87,
     "n": 2
    },
    {
     "el": "O",
     "d_A": 3.038,
     "n": 2
    }
   ]
  },
  {
   "id": "O12",
   "el": "O",
   "site": "O",
   "wyckoff": "18b",
   "frac": [
    0.65699,
    0.95249,
    0.5625
   ],
   "cart_A": [
    0.9305,
    4.2465,
    7.7979
   ],
   "neighbors": [
    {
     "el": "Nb",
     "d_A": 1.876,
     "n": 1
    },
    {
     "el": "Li",
     "d_A": 2.063,
     "n": 1
    },
    {
     "el": "Nb",
     "d_A": 2.13,
     "n": 1
    },
    {
     "el": "Li",
     "d_A": 2.245,
     "n": 1
    },
    {
     "el": "O",
     "d_A": 2.733,
     "n": 2
    },
    {
     "el": "O",
     "d_A": 2.804,
     "n": 2
    },
    {
     "el": "O",
     "d_A": 2.838,
     "n": 2
    },
    {
     "el": "O",
     "d_A": 2.87,
     "n": 2
    },
    {
     "el": "O",
     "d_A": 3.038,
     "n": 2
    }
   ]
  },
  {
   "id": "O13",
   "el": "O",
   "site": "O",
   "wyckoff": "18b",
   "frac": [
    0.380843,
    0.009677,
    0.729167
   ],
   "cart_A": [
    1.9357,
    0.0431,
    10.1084
   ],
   "neighbors": [
    {
     "el": "Nb",
     "d_A": 1.876,
     "n": 1
    },
    {
     "el": "Li",
     "d_A": 2.063,
     "n": 1
    },
    {
     "el": "Nb",
     "d_A": 2.13,
     "n": 1
    },
    {
     "el": "Li",
     "d_A": 2.245,
     "n": 1
    },
    {
     "el": "O",
     "d_A": 2.733,
     "n": 2
    },
    {
     "el": "O",
     "d_A": 2.804,
     "n": 2
    },
    {
     "el": "O",
     "d_A": 2.838,
     "n": 2
    },
    {
     "el": "O",
     "d_A": 2.87,
     "n": 2
    },
    {
     "el": "O",
     "d_A": 3.038,
     "n": 2
    }
   ]
  },
  {
   "id": "O14",
   "el": "O",
   "site": "O",
   "wyckoff": "18b",
   "frac": [
    0.628833,
    0.619157,
    0.729167
   ],
   "cart_A": [
    1.6435,
    2.7604,
    10.1084
   ],
   "neighbors": [
    {
     "el": "Nb",
     "d_A": 1.876,
     "n": 1
    },
    {
     "el": "Li",
     "d_A": 2.063,
     "n": 1
    },
    {
     "el": "Nb",
     "d_A": 2.13,
     "n": 1
    },
    {
     "el": "Li",
     "d_A": 2.245,
     "n": 1
    },
    {
     "el": "O",
     "d_A": 2.733,
     "n": 2
    },
    {
     "el": "O",
     "d_A": 2.804,
     "n": 2
    },
    {
     "el": "O",
     "d_A": 2.838,
     "n": 2
    },
    {
     "el": "O",
     "d_A": 2.87,
     "n": 2
    },
    {
     "el": "O",
     "d_A": 3.038,
     "n": 2
    }
   ]
  },
  {
   "id": "O15",
   "el": "O",
   "site": "O",
   "wyckoff": "18b",
   "frac": [
    0.990323,
    0.371167,
    0.729167
   ],
   "cart_A": [
    4.1428,
    1.6548,
    10.1084
   ],
   "neighbors": [
    {
     "el": "Nb",
     "d_A": 1.876,
     "n": 1
    },
    {
     "el": "Li",
     "d_A": 2.063,
     "n": 1
    },
    {
     "el": "Nb",
     "d_A": 2.13,
     "n": 1
    },
    {
     "el": "Li",
     "d_A": 2.245,
     "n": 1
    },
    {
     "el": "O",
     "d_A": 2.733,
     "n": 2
    },
    {
     "el": "O",
     "d_A": 2.804,
     "n": 2
    },
    {
     "el": "O",
     "d_A": 2.838,
     "n": 2
    },
    {
     "el": "O",
     "d_A": 2.87,
     "n": 2
    },
    {
     "el": "O",
     "d_A": 3.038,
     "n": 2
    }
   ]
  },
  {
   "id": "O16",
   "el": "O",
   "site": "O",
   "wyckoff": "18b",
   "frac": [
    0.323657,
    0.285823,
    0.895833
   ],
   "cart_A": [
    0.9305,
    1.2743,
    12.4189
   ],
   "neighbors": [
    {
     "el": "Nb",
     "d_A": 1.876,
     "n": 1
    },
    {
     "el": "Li",
     "d_A": 2.063,
     "n": 1
    },
    {
     "el": "Nb",
     "d_A": 2.13,
     "n": 1
    },
    {
     "el": "Li",
     "d_A": 2.245,
     "n": 1
    },
    {
     "el": "O",
     "d_A": 2.733,
     "n": 2
    },
    {
     "el": "O",
     "d_A": 2.804,
     "n": 2
    },
    {
     "el": "O",
     "d_A": 2.838,
     "n": 2
    },
    {
     "el": "O",
     "d_A": 2.87,
     "n": 2
    },
    {
     "el": "O",
     "d_A": 3.038,
     "n": 2
    }
   ]
  },
  {
   "id": "O17",
   "el": "O",
   "site": "O",
   "wyckoff": "18b",
   "frac": [
    0.714177,
    0.037833,
    0.895833
   ],
   "cart_A": [
    3.5792,
    0.1687,
    12.4189
   ],
   "neighbors": [
    {
     "el": "Nb",
     "d_A": 1.876,
     "n": 1
    },
    {
     "el": "Li",
     "d_A": 2.063,
     "n": 1
    },
    {
     "el": "Nb",
     "d_A": 2.13,
     "n": 1
    },
    {
     "el": "Li",
     "d_A": 2.245,
     "n": 1
    },
    {
     "el": "O",
     "d_A": 2.733,
     "n": 2
    },
    {
     "el": "O",
     "d_A": 2.804,
     "n": 2
    },
    {
     "el": "O",
     "d_A": 2.838,
     "n": 2
    },
    {
     "el": "O",
     "d_A": 2.87,
     "n": 2
    },
    {
     "el": "O",
     "d_A": 3.038,
     "n": 2
    }
   ]
  },
  {
   "id": "O18",
   "el": "O",
   "site": "O",
   "wyckoff": "18b",
   "frac": [
    0.962167,
    0.676343,
    0.895833
   ],
   "cart_A": [
    3.2123,
    3.0153,
    12.4189
   ],
   "neighbors": [
    {
     "el": "Nb",
     "d_A": 1.876,
     "n": 1
    },
    {
     "el": "Li",
     "d_A": 2.063,
     "n": 1
    },
    {
     "el": "Nb",
     "d_A": 2.13,
     "n": 1
    },
    {
     "el": "Li",
     "d_A": 2.245,
     "n": 1
    },
    {
     "el": "O",
     "d_A": 2.733,
     "n": 2
    },
    {
     "el": "O",
     "d_A": 2.804,
     "n": 2
    },
    {
     "el": "O",
     "d_A": 2.838,
     "n": 2
    },
    {
     "el": "O",
     "d_A": 2.87,
     "n": 2
    },
    {
     "el": "O",
     "d_A": 3.038,
     "n": 2
    }
   ]
  }
 ],
 "empty_octahedral_sites": [
  {
   "id": "E1",
   "el": "empty",
   "wyckoff": "6a",
   "frac": [
    0.0,
    0.0,
    0.145833
   ],
   "cart_A": [
    0.0,
    0.0,
    2.0217
   ],
   "neighbors": [
    {
     "el": "Li",
     "d_A": 1.868,
     "n": 1
    },
    {
     "el": "O",
     "d_A": 2.02,
     "n": 3
    },
    {
     "el": "Nb",
     "d_A": 2.036,
     "n": 1
    },
    {
     "el": "O",
     "d_A": 2.255,
     "n": 3
    },
    {
     "el": "Nb",
     "d_A": 2.985,
     "n": 3
    },
    {
     "el": "Li",
     "d_A": 3.005,
     "n": 3
    }
   ],
   "octahedron_O_cart": [
    [
     -0.6383,
     1.5292,
     0.8664
    ],
    [
     1.6435,
     -0.2118,
     0.8664
    ],
    [
     -1.0052,
     -1.3174,
     0.8664
    ],
    [
     -1.9357,
     0.0431,
     3.1769
    ],
    [
     1.0052,
     1.6548,
     3.1769
    ],
    [
     0.9305,
     -1.6979,
     3.1769
    ]
   ]
  },
  {
   "id": "E2",
   "el": "empty",
   "wyckoff": "6a",
   "frac": [
    0.0,
    0.0,
    0.645833
   ],
   "cart_A": [
    0.0,
    0.0,
    8.9532
   ],
   "neighbors": [
    {
     "el": "Li",
     "d_A": 1.868,
     "n": 1
    },
    {
     "el": "O",
     "d_A": 2.02,
     "n": 3
    },
    {
     "el": "Nb",
     "d_A": 2.036,
     "n": 1
    },
    {
     "el": "O",
     "d_A": 2.255,
     "n": 3
    },
    {
     "el": "Nb",
     "d_A": 2.985,
     "n": 3
    },
    {
     "el": "Li",
     "d_A": 3.005,
     "n": 3
    }
   ],
   "octahedron_O_cart": [
    [
     1.0052,
     -1.3174,
     7.7979
    ],
    [
     0.6383,
     1.5292,
     7.7979
    ],
    [
     -1.6435,
     -0.2118,
     7.7979
    ],
    [
     -0.9305,
     -1.6979,
     10.1084
    ],
    [
     -1.0052,
     1.6548,
     10.1084
    ],
    [
     1.9357,
     0.0431,
     10.1084
    ]
   ]
  },
  {
   "id": "E3",
   "el": "empty",
   "wyckoff": "6a",
   "frac": [
    0.666667,
    0.333333,
    0.479167
   ],
   "cart_A": [
    2.574,
    1.4861,
    6.6427
   ],
   "neighbors": [
    {
     "el": "Li",
     "d_A": 1.868,
     "n": 1
    },
    {
     "el": "O",
     "d_A": 2.02,
     "n": 3
    },
    {
     "el": "Nb",
     "d_A": 2.036,
     "n": 1
    },
    {
     "el": "O",
     "d_A": 2.255,
     "n": 3
    },
    {
     "el": "Nb",
     "d_A": 2.985,
     "n": 3
    },
    {
     "el": "Li",
     "d_A": 3.005,
     "n": 3
    }
   ],
   "octahedron_O_cart": [
    [
     1.5688,
     0.1687,
     5.4874
    ],
    [
     1.9357,
     3.0153,
     5.4874
    ],
    [
     4.2175,
     1.2743,
     5.4874
    ],
    [
     0.6383,
     1.5292,
     7.7979
    ],
    [
     3.5045,
     -0.2118,
     7.7979
    ],
    [
     3.5792,
     3.1409,
     7.7979
    ]
   ]
  },
  {
   "id": "E4",
   "el": "empty",
   "wyckoff": "6a",
   "frac": [
    0.666667,
    0.333333,
    0.979167
   ],
   "cart_A": [
    2.574,
    1.4861,
    13.5742
   ],
   "neighbors": [
    {
     "el": "Li",
     "d_A": 1.868,
     "n": 1
    },
    {
     "el": "O",
     "d_A": 2.02,
     "n": 3
    },
    {
     "el": "Nb",
     "d_A": 2.036,
     "n": 1
    },
    {
     "el": "O",
     "d_A": 2.255,
     "n": 3
    },
    {
     "el": "Nb",
     "d_A": 2.985,
     "n": 3
    },
    {
     "el": "Li",
     "d_A": 3.005,
     "n": 3
    }
   ],
   "octahedron_O_cart": [
    [
     3.5792,
     0.1687,
     12.4189
    ],
    [
     3.2123,
     3.0153,
     12.4189
    ],
    [
     0.9305,
     1.2743,
     12.4189
    ],
    [
     1.6435,
     -0.2118,
     14.7294
    ],
    [
     4.5097,
     1.5292,
     14.7294
    ],
    [
     1.5688,
     3.1409,
     14.7294
    ]
   ]
  },
  {
   "id": "E5",
   "el": "empty",
   "wyckoff": "6a",
   "frac": [
    0.333333,
    0.666667,
    0.3125
   ],
   "cart_A": [
    -0.0,
    2.9722,
    4.3322
   ],
   "neighbors": [
    {
     "el": "Li",
     "d_A": 1.868,
     "n": 1
    },
    {
     "el": "O",
     "d_A": 2.02,
     "n": 3
    },
    {
     "el": "Nb",
     "d_A": 2.036,
     "n": 1
    },
    {
     "el": "O",
     "d_A": 2.255,
     "n": 3
    },
    {
     "el": "Nb",
     "d_A": 2.985,
     "n": 3
    },
    {
     "el": "Li",
     "d_A": 3.005,
     "n": 3
    }
   ],
   "octahedron_O_cart": [
    [
     1.0052,
     1.6548,
     3.1769
    ],
    [
     0.6383,
     4.5014,
     3.1769
    ],
    [
     -1.6435,
     2.7604,
     3.1769
    ],
    [
     1.9357,
     3.0153,
     5.4874
    ],
    [
     -0.9305,
     1.2743,
     5.4874
    ],
    [
     -1.0052,
     4.627,
     5.4874
    ]
   ]
  },
  {
   "id": "E6",
   "el": "empty",
   "wyckoff": "6a",
   "frac": [
    0.333333,
    0.666667,
    0.8125
   ],
   "cart_A": [
    -0.0,
    2.9722,
    11.2637
   ],
   "neighbors": [
    {
     "el": "Li",
     "d_A": 1.868,
     "n": 1
    },
    {
     "el": "O",
     "d_A": 2.02,
     "n": 3
    },
    {
     "el": "Nb",
     "d_A": 2.036,
     "n": 1
    },
    {
     "el": "O",
     "d_A": 2.255,
     "n": 3
    },
    {
     "el": "Nb",
     "d_A": 2.985,
     "n": 3
    },
    {
     "el": "Li",
     "d_A": 3.005,
     "n": 3
    }
   ],
   "octahedron_O_cart": [
    [
     -0.6383,
     4.5014,
     10.1084
    ],
    [
     -1.0052,
     1.6548,
     10.1084
    ],
    [
     1.6435,
     2.7604,
     10.1084
    ],
    [
     0.9305,
     1.2743,
     12.4189
    ],
    [
     1.0052,
     4.627,
     12.4189
    ],
    [
     -1.9357,
     3.0153,
     12.4189
    ]
   ]
  }
 ],
 "columns_along_c": [
  {
   "column_frac_xy": [
    0.0,
    0.0
   ],
   "along_c": [
    {
     "z_frac": 0.1458,
     "occupant": "empty"
    },
    {
     "z_frac": 0.3125,
     "occupant": "Li"
    },
    {
     "z_frac": 0.4792,
     "occupant": "Nb"
    },
    {
     "z_frac": 0.6458,
     "occupant": "empty"
    },
    {
     "z_frac": 0.8125,
     "occupant": "Li"
    },
    {
     "z_frac": 0.9792,
     "occupant": "Nb"
    }
   ]
  },
  {
   "column_frac_xy": [
    0.666667,
    0.333333
   ],
   "along_c": [
    {
     "z_frac": 0.1458,
     "occupant": "Li"
    },
    {
     "z_frac": 0.3125,
     "occupant": "Nb"
    },
    {
     "z_frac": 0.4792,
     "occupant": "empty"
    },
    {
     "z_frac": 0.6458,
     "occupant": "Li"
    },
    {
     "z_frac": 0.8125,
     "occupant": "Nb"
    },
    {
     "z_frac": 0.9792,
     "occupant": "empty"
    }
   ]
  },
  {
   "column_frac_xy": [
    0.333333,
    0.666667
   ],
   "along_c": [
    {
     "z_frac": 0.1458,
     "occupant": "Nb"
    },
    {
     "z_frac": 0.3125,
     "occupant": "empty"
    },
    {
     "z_frac": 0.4792,
     "occupant": "Li"
    },
    {
     "z_frac": 0.6458,
     "occupant": "Nb"
    },
    {
     "z_frac": 0.8125,
     "occupant": "empty"
    },
    {
     "z_frac": 0.9792,
     "occupant": "Li"
    }
   ]
  }
 ],
 "checks": {
  "counts": {
   "Li": 6,
   "Nb": 6,
   "O": 18,
   "empty_octahedral": 6
  },
  "Nb_O_A": [
   1.8764,
   1.8764,
   1.8764,
   2.1296,
   2.1296,
   2.1296
  ],
  "Li_O_A": [
   2.0633,
   2.0633,
   2.0633,
   2.2453,
   2.2453,
   2.2453
  ],
  "cif_reported_bonds_A": {
   "Nb_O": [
    1.876,
    2.13
   ],
   "Li_O": [
    2.063,
    2.245
   ]
  },
  "Nb_offset_from_O6_centroid_along_c_A": 0.275,
  "Li_height_above_O3_plane_along_c_A": 0.713,
  "Ps_direction": "+z of this coordinate set: Li and Nb are displaced toward +z from the centrosymmetric positions"
 }
}
