Repository: jwt625/lithium-niobate

# lithium-niobate.com

A website dedicated to lithium niobate (LiNbO3): the crystal, its physics, how it is made, what it does, its history, and its industry. It aims to augment published review papers with what a PDF cannot offer: real-time 3D, interactive explanations, in-browser simulations, and provenance-tagged, machine-readable material data for people and AI agents alike.

## Current state

Research, proposal, and static mockup phase (2026-10-25). The production site is not built yet.

- Static mockup (theme "Optic Axis", layout, core elements): [mockup/](mockup/) (open `mockup/index.html`; served by GitHub Pages until the site exists)
- Proposal: [DevLog/DevLog-001-proposal.md](DevLog/DevLog-001-proposal.md)
- Requirements and progress: [DevLog/DevLog-000-kickoff-and-requirements.md](DevLog/DevLog-000-kickoff-and-requirements.md)
- Research notes: [research/](research/) (R01..R13)
- Audits: [DevLog/audits/](DevLog/audits/)

## Structure

| Path | Content |
|---|---|
| `DevLog/` | Plans, decisions, progress, audits |
| `research/` | Sourced research notes feeding the proposal |
| `mockup/` | Static, no-build mockup of theme and layout (live conoscope hero, sample chapter page) |
| `.github/workflows/pages.yml` | GitHub Pages deployment (currently the mockup) |

File: src/lib/figures/p09/catalog.json (part 1 of 2)
[
{
"key": "FIG-01-01",
"title": "Unit cell of LiNbO3",
"q": "What does the LiNbO3 lattice look like, and how do the hexagonal and rhombohedral cells, the octahedral columns (Nb, empty, Li along +c) and the cleavage plane sit in it?",
"inputs": "cell setting: hexagonal, rhombohedral, both; layers: Nb octahedra, Li octahedra, empty sites, bonds, axes, cleavage plane (01-12), column highlight; supercell n × n × 1 (n = 1, 2); pick an atom or site",
"outputs": "atom and octahedron geometry; picked species and Wyckoff site; fractional and Cartesian coordinates (Å); nearest-neighbour bond lengths (Å); lattice constants a, c (Å); rhombohedral a_R (Å) and α (°)",
"model": "Static geometry from the room-temperature structure (a = 5.148 Å, c = 13.863 Å) expanded by its symmetry operations; the hexagonal-to-rhombohedral conversion gives a_R = 5.494 Å, α = 55.87°, and the (01-12) cleavage plane lies at 32.75° to c.",
"src": "Hsu et al. 1997; Abrahams et al. 1966; Weis & Gaylord 1985; Volk & Wöhlecke 2009"
},
{
"key": "FIG-01-02",
"title": "Polarization reversal in one cell",
"q": "Which atoms move when the polarization reverses, by how much, and why is a single cell not how real crystals switch?",
"inputs": "flip parameter s −1 to +1; reference frame: O fixed, Nb fixed, centre of mass; applied field E (kV/mm)",
"outputs": "Nb, Li and O displacements along c (Å); polarization direction; double-well energy (mRy per 10-atom cell)",
"model": "Li, Nb and a small O twist are interpolated linearly between the up structure (s = +1) and its inversion about the NbO6 centroid; s = 0 is the centrosymmetric R-3c reference. The inset well U = U0 (s² − 1)² − kEs is a display shape scaled to the reported 18.3 mRy (2858 K) depth.",
"src": "Hsu et al. 1997; Weis & Gaylord 1985; Inbar & Cohen 1996; Volk & Wöhlecke 2009"
},
{
"key": "FIG-01-03",
"title": "Composition from congruent to stoichiometric",
"q": "What changes, and by how much, as the Li2O content goes from congruent (about 48.4 mol%) to stoichiometric (50 mol%)?",
"inputs": "Li2O content 48.0 to 50.0 mol% (step 0.01); defect model: Li-site vacancy, Nb-site vacancy",
"outputs": "[Li]/[Nb] ratio; Nb_Li antisite and V_Li vacancy fractions (%); Curie temperature Tc band (°C); UV absorption edge λ_20, λ_15 (nm); coercive and internal field anchors (kV/mm); melting point (°C)",
"model": "R1 = c/(100 − c) and antisite parameter x = (1 − 2R2)/(5 − 4R2) with R2 = c/100, placed per the chosen defect model; Tc from the Iyi and Bordui fits and the UV edge from its calibrated fit (48.0 to 50.0 mol% only); Ec and Eint shown only at sourced anchors.",
"src": "Volk & Wöhlecke 2009; Iyi et al. 1992; Bordui et al. 1992; Kovács et al. 1997; Gopalan et al. 1998; Carruthers et al. 1971; Weis & Gaylord 1985"
},
{
"key": "FIG-01-04",
"title": "Defect and polaron centres",
"q": "Which intrinsic and hydrogen-related centres exist in LiNbO3, where are they in the lattice, and what light do they absorb?",
"inputs": "centre: Nb_Li, V_Li, V_Nb, bound polaron, free polaron, bipolaron, O⁻ hole polaron, OH⁻; pump 532 nm: on, off; illuminate below 80 K: on, off",
"outputs": "lattice site; absorption peak (eV, nm); OH⁻ stretch line (cm⁻¹); lifetime ranges where sourced; EPR g factors",
"model": "Catalogue, no simulation: bound polaron Nb_Li⁴⁺ at 1.6 eV, free polaron Nb_Nb⁴⁺ 0.95 eV, bipolaron 2.5 eV, O⁻ hole polaron near 500 nm, OH⁻ at 3482/3467 cm⁻¹ (CLN) and 3466 cm⁻¹ (SLN). Peaks are markers; widths drawn only where sourced (OH⁻ FWHM 32 cm⁻¹).",
"src": "Volk & Wöhlecke 2009; Herth et al. 2005; Furukawa et al. 2001"
},
{
"key": "FIG-01-05",
"title": "MgO and other dopant thresholds",
"q": "What happens at the damage-resistance threshold of Mg (and Zn, In, Sc, Hf, Zr), and why is it lower in Li-rich crystal?",
"inputs": "dopant: MgO, ZnO, In2O3, Sc2O3, HfO2, ZrO2; host: congruent, melt [Li]/[Nb] = 1.2, near-stoichiometric; concentration 0 to 9 mol% (step 0.1)",
"outputs": "sourced threshold concentrations (mol%); OH⁻ absorption band below and above threshold (cm⁻¹); Mg site occupancy",
"model": "Browser of sourced thresholds, no interpolation (nearest lower sourced state shown). In congruent host the MgO threshold is 4.5 to 5 mol% and the OH⁻ line moves from 3484 to 3534 cm⁻¹; Mg sites follow one proposed scheme; the two concentration bases differ by about 2×.",
"src": "Volk & Wöhlecke 2009; Bryan et al. 1984; Furukawa et al. 2000; Zhong et al. 1980; Iyi et al. 1995"
},
{
"key": "FIG-01-06",
"title": "Symmetry constraints of point group 3m",
"q": "How does point group 3m decide which components of each property tensor are zero, equal, or tied, and what appears when an applied field lowers the symmetry?",
"inputs": "property: pyroelectric (rank 1), permittivity (2), piezoelectric d (3), electro-optic r (3), elastic c (4), photoelastic p (4); operations: C3, C3², mirror yz, mirror at +60°, mirror at −60°; applied field: none, x, y, z",
"outputs": "Voigt matrix with each component zero, independent or related; number of independent components; residual point group (3m, m, 1)",
"model": "Neumann's principle: a generic tensor is averaged over the selected operations and contracted with Voigt factors, and linear relations are found numerically. Full 3m leaves 4 independent d (d16 = −2 d22) and 6 c (c66 = (c11 − c12)/2); a field along y leaves m, along x leaves 1.",
"src": "Weis & Gaylord 1985; Nye 1985; IEEE Std 176-1987"
},
{
"key": "FIG-01-07",
"title": "Identifying the +z face",
"q": "How is the sign of the polar axis defined and found on a real crystal?",
"inputs": "test: compress along c, cool, etch in acid",
"outputs": "sign of charge on the +c face; cooling charge per kelvin (C/K per cm², range); compression charge (C)",
"model": "Sign rules from the standards: compression along c makes the +c face negative, cooling makes it positive, and acid etches the −c face much faster. Optional charges Q = p3 A ΔT with |p3| 4 to 9.5 × 10⁻⁵ C/(m² K), and Q = d33 F.",
"src": "Weis & Gaylord 1985; Volk & Wöhlecke 2009; IEEE Std 176-1987; IRE 1949"
},
{
"key": "FIG-01-08",
"title": "Hysteresis loops by crystal composition",
"q": "How do coercive field, internal field and spontaneous polarization differ between congruent, near-stoichiometric and Mg-doped crystals?",
"inputs": "crystal: CLN, SLN, CLN:5% MgO, SLN:1% MgO, near-SLN:2% MgO; wafer thickness 0.1 to 1 mm",
"outputs": "polarization versus field loop (C/m², kV/mm); coercive field Ec (kV/mm); internal field Eint (kV/mm); spontaneous polarization Ps (C/m²); poling voltage (kV)",
"model": "Loops built from sourced anchors only: Ps band 0.71 to 0.80 C/m², forward switching at Ec and reverse at Ec − 2Eint (loop shifted by Eint); the tanh loop shape is a display template. Poling voltage V = Ec t.",
"src": "Volk & Wöhlecke 2009; Gopalan et al. 1998; Chen et al. 2001; Chen et al. 2003"
},
{
"key": "FIG-01-09",
"title": "Periodic poling with comb electrodes",
"q": "How does a field pulse through comb electrodes turn a single-domain crystal into a periodically poled one, and what does the switching current record?",
"inputs": "field pulse (voltage, duration); electrode period and duty (template presets); hold at Ec/2 after the pulse: on, off",
"outputs": "domain map (top view and cross-section); switched area fraction X(t); switching current I(t); integrated charge (µC/cm²); duty cycle; KAI exponent n",
"model": "Stochastic cellular automaton on a triangular lattice: nucleation at the +z electrode edge rising with E − Ec, sideways growth along six Y-wall directions; all rates are templates. I = 2Ps dA/dt + C dV/dt with Ps = 0.71 C/m²; X(t) is fitted with the KAI model.",
"src": "Volk & Wöhlecke 2009; Yamada et al. 1993; Myers et al. 1995; Gopalan et al. 1999; Lee et al. 2011; Shur 2006"
},
{
"key": "FIG-01-10",
"title": "Domain wall across length scales",
"q": "How wide is a domain wall, and on what length scales do its strain, birefringence, and (when charged) conduction live?",
"inputs": "length scale 10 µm to 0.1 nm (log); wall tilt θ 0 to 5°",
"outputs": "wall feature at the current scale and its width (µm, nm); bound charge σ_b (C/m²); sheet electron density (e/cm²)",
"model": "Sourced widths per scale: X-ray shear strain up to 10 µm, birefringence within 2 µm, PFM 65 to 150 nm (probe-limited), ideal 1 to 2 lattice units (about 0.5 to 1.0 nm), TEM bound 0.28 nm (LiTaO3). Tilt gives σ_b = 2Ps sin θ; one measured conduction point at θ ≈ 1°.",
"src": "Gopalan et al. 2007; Volk & Wöhlecke 2009; Werner et al. 2017; Schröder et al. 2012"
},
{
"key": "F3.1",
"title": "Longitudinal piezoelectric surface",
"q": "Which way do you press LN to get the most charge, and why does the answer have threefold symmetry?",
"inputs": "press direction θ 0 to 180°, φ 0 to 360°; data set: Kushibiki 1999, Smith & Welsh 1971",
"outputs": "longitudinal coefficient d_L (pC/N, signed); face charge density at 1 MPa (µC/m²); displacement per volt along the press direction (pm/V)",
"model": "d = e s^E and d_L(n) = d_ijk n_i n_j n_k = d33 cos³θ + (d31 + d15) cos θ sin²θ − d22 sin³θ sin 3φ, so the sign flips every 60° around the equator; d_L is 20.30 pC/N along Y, 8.69 along Z, and |d_L| peaks at 38.80 pC/N at θ = 118.9°.",
"src": "Kushibiki et al. 1999; Smith & Welsh 1971; Weis & Gaylord 1985"
},
{
"key": "F3.2",
"title": "Piezoelectric constitutive forms and Voigt factors",
"q": "How do e, d, g, h and the stiff/compliant, clamped/free constants convert into each other, and where do factors of 2 come from?",
"inputs": "given form: e, d, g, h; Voigt view: IEEE engineering strain, full tensor index; matrix cell selection",
"outputs": "piezoelectric matrices e, d (pC/N), g (V m/N), h (V/m); stiffness c^E, c^D (GPa); compliance s^E, s^D; permittivity ε^S, ε^T; full-tensor components and factor (1, 2 or 4) for a selected cell",
"model": "IEEE 176 relations between the four piezoelectric forms with the Voigt maps, so c66 = (c11 − c12)/2 but s66 = 2(s11 − s12), and d16 = −2 d22. Computed ε^T 83.34 / 28.48 against measured 83.3 / 28.5.",
"src": "IEEE Std 176-1987; Kushibiki et al. 1999; Graham 1976"
},
{
"key": "F3.3",
"title": "Bulk acoustic slowness surfaces",
"q": "How fast does sound travel in each direction of LN, and how much does piezoelectricity stiffen it?",
"inputs": "piezoelectric stiffening: on, off; view: XY, YZ, XZ plane or 3D; mode: slow shear, fast shear, quasi-longitudinal; data set",
"outputs": "phase velocity (m/s); slowness (s/m); group velocity (m/s); power-flow angle (°); polarization vector; stiffening increment (m/s)",
"model": "Christoffel equation with piezoelectric stiffening, group velocity from its solution; velocities span 3474.0 to 7356.9 m/s. Stiffening lifts the Z-longitudinal velocity from 7102 to 7329 m/s (measured 7328.20) and leaves the Y-shear polarized along X unchanged.",
"src": "IEEE Std 176-1987; Jaeken & Cottenier 2016; Kushibiki et al. 1999"
},
{
"key": "F3.4",
"title": "SAW velocity and coupling versus cut angle",
"q": "Why are 128° Y-X, 41° Y-X and 64° Y-X the standard LN SAW cuts?",
"inputs": "rotated Y-cut angle θ 0 to 180° (step 0.5°), X propagation; data set: Kushibiki 1999, Ogi 2002, Warner 1967; branch: Rayleigh, leaky SAW",
"outputs": "free and metallized surface velocity (m/s); coupling k² (%); leaky-SAW loss, open and shorted (dB per wavelength); slow and fast shear thresholds (m/s)",
"model": "Partial-wave SAW solver for Rayleigh (real v) and leaky (complex v) waves on open and shorted surfaces, k² = 2(v_free − v_met)/v_free. Rayleigh k² peaks at 5.42% at 129°, where the leaky wave has faded; near 60 to 70° the leaky wave reaches 9 to 11%.",
"src": "Campbell & Jones 1968; Ingebrigtsen 1969; Kushibiki et al. 1999; Ogi et al. 2002; Warner et al. 1967"
},
{
"key": "F3.5",
"title": "Surface acoustic wave depth profile",
"q": "What does a surface wave look like inside the crystal, and how is a leaky wave different?",
"inputs": "cut: Y-Z, 128° Y-X, 64° Y-X (leaky), X-Z, X-Y; surface: open, shorted; wave phase 0 to 360°",
"outputs": "normalized u1, u2, u3 and potential φ versus depth (wavelengths); surface particle orbit and its sense; energy within 1 wavelength (%); power-flow angle (°); wavelength at 1 GHz (µm)",
"model": "Eigenvector of the partial-wave SAW solution: four partial waves give displacement and potential versus depth from 0 to −3λ, matched at the surface to a vacuum potential decaying as exp(−k x3).",
"src": "Campbell & Jones 1968; Kushibiki et al. 1999"
},
{
"key": "F3.6",
"title": "Interdigital transducer frequency response",
"q": "How does a comb of electrodes pick one frequency out of a radio signal?",
"inputs": "cut and surface (velocity from the cut-angle sweep); electrode period p 0.5 to 20 µm; finger pairs N 1 to 200; metallization ratio (display only)",
"outputs": "centre frequency f0 (MHz, GHz); finger width (µm); null-to-null fractional bandwidth (%); array-factor response |H(f)|² (dB)",
"model": "f0 = v/p; array factor H = sin X/(N sin(X/N)) with X = Nπ(f − f0)/f0, conductance shape (sin X/X)², null-to-null bandwidth 2f0/N. Absolute conductance is not modelled; a measured TFLN point (1.9 mS, 3.36 MHz at 1.85 GHz) is a marker.",
"src": "Kushibiki et al. 1999; Jiang et al. 2020"
},
{
"key": "F3.7",
"title": "Bragg acousto-optic diffraction",
"q": "How does a sound wave diffract light, and what sets the angle and the frequency shift?",
"inputs": "optical wavelength λ0 400 to 1700 nm; RF frequency 10 MHz to 5 GHz (log); acoustic mode: X-longitudinal 6544.6 m/s, Z-shear 3590.4 m/s, 128° Y-X SAW 3978.4 m/s; optical polarization: o, e",
"outputs": "acoustic wavelength Λ (µm); Bragg angle, internal and external (°); optical frequency shift (GHz); wavevector diagram; figures of merit M1, M2, M4",
"model": "Λ = v/f and sin θ_B = λ0/(2nΛ) inside the crystal, external angle by Snell's law, n from the Zelmon Sellmeier; the diffracted order is shifted by +f. At 1550 nm and 1 GHz on X-longitudinal, Λ = 6.545 µm and θ_B,ext = 6.80°. Efficiency is not modelled.",
"src": "Weis & Gaylord 1985; Zelmon et al. 1997; Kushibiki et al. 1999"
},
{
"key": "F3.8",
"title": "Photoelastic response and the p14 sign pitfall",
"q": "Which in-plane direction on an X-cut or Y-cut film gives the largest strain-optic response, and what happens if the p14/p41 signs are paired with the wrong frame?",
"inputs": "cut: X, Y, Z; in-plane angle φ 0 to 180°; data set: Avakyants 1976 (Set B), Andrushchak 2009, Krupych 2014, Coquin 1971; flip p14 and p41 signs: on, off",
"outputs": "longitudinal photoelastic coefficient p′_bbbb(φ) (dimensionless); its maximum and angle (°); frame of the data set",
"model": "p′_bbbb = p_ijkl b_i b_j b_k b_l from the Voigt p (no factors). Flipping p14, p41 moves the X-cut optimum from about 45° to about 135° at unchanged size (Andrushchak: +0.304) and leaves Y-cut unchanged; on Z-cut p′_bbbb = p11 for all φ.",
"src": "Avakyants et al. 1976; Andrushchak et al. 2009; Krupych et al. 2014; Coquin 1971; Weis & Gaylord 1985"
},
{
"key": "F3.9",
"title": "Microwave-to-optical transduction efficiency",
"q": "Where is the energy lost when a microwave signal is turned into light through a phonon?",
"inputs": "intracavity photon number n_c 10² to 10⁵ (log); detuning: red, blue; C0 and η_m within one decade of the reported values",
"outputs": "total efficiency η_total; cooperativity C; internal gain; efficiency per stage (microwave, IDT and waveguide, optomechanical, chip, fiber)",
"model": "η_total = η_oc η_o η_m 4C/(1 ∓ C)² with C = C0 n_c (upper sign red, lower blue detuning), using reported η_oc = 0.652, η_o = 0.66, η_m = 9.9 × 10⁻⁴, C0 = 1.2 × 10⁻⁵. The blue side diverges at C = 1; the red side peaks at η_e = 4.24 × 10⁻⁴.",
"src": "Jiang et al. 2020"
},
{
"key": "F3.10",
"title": "Optically heralded microwave photon addition",
"q": "How can detecting one optical photon add exactly one photon to a microwave resonator?",
"inputs": "protocol step (5 steps); data panel (published source-data files); heralded or unconditional, where the data provide both",
"outputs": "published measured curves (units as in the source data); CW efficiency (%); heralding rate (Hz); thermal microwave photon number; thermal occupation at 2 GHz versus temperature",
"model": "Step-through of the protocol: a blue-detuned pulse makes a photon-phonon pair, an optical click heralds it, and the phonon is swapped into the microwave resonator by piezoelectric coupling. Plots are rebuilt from the open source data (5% CW efficiency, 15 Hz heralding, < 2 thermal photons).",
"src": "Jiang et al. 2023"
},
{
"key": "F3.11",
"title": "Nanobender actuator displacement scaling",
"q": "How can a piezoelectric crystal whose bulk coefficient is about 0.01 nm/V move a photonic cavity by tens of nm per volt?",
"inputs": "aspect ratio R = L/w 1 to 100 (log); voltage U 0 to 4 V; actuator: plate, transverse extension, bender",
"outputs": "displacement per volt for each actuator (nm/V, order of magnitude); reported optical tuning slope (nm/V) and span (nm)",
"model": "Scaling law with prefactor 0.01 nm/V: plate Δ ~ U, transverse extension Δ ~ R U, bender Δ ≈ ½ d (dE/dz) L² ~ R² U, with R = L/w. Reported tuning: about 5 nm/V small-signal slope below 0.5 V and 1520 to 1560 nm within 4 V.",
"src": "Jiang et al. 2020"
},
{
"key": "F2-01",
"title": "Conoscope of a z-cut plate under transverse field",
"q": "What does a z-cut LN plate look like between crossed polarizers, and what does a transverse field do to it?",
"inputs": "plate thickness 0.2 to 2.0 mm; source 632.8 nm or white light; field E 0 to 5 kV/mm; field direction x or y; numerical aperture 0.55 (fixed)",
"outputs": "conoscopic intensity pattern; induced Δn; optic-axis tilt in air (deg); state (uniaxial or biaxial); first dark-ring angle (deg)",
"model": "Jones calculus per pixel with exact Snell angles per eigenwave: Γ = (2πd/λ)(n_o cos θ_o − n_e(θ_e) cos θ_e), I = sin²(2ψ) sin²(Γ/2), ψ from the field-perturbed impermeability; white light integrated against CIE 1931 2° color-matching functions.",
"src": "Zelmon et al. 1997; Turner 1966; Born & Wolf 2019"
},
{
"key": "F2-02",
"title": "Refractive index, dispersion and dn/dT of LN",
"q": "What are n_o, n_e and n_g of LN at any wavelength and temperature, how much do the published models disagree, and what do the errata change?",
"inputs": "wavelength 0.4 to 5.0 µm (log axis); temperature 20 to 250 °C (models outside validity greyed out); material: congruent LN, 5 mol% MgO, 1% MgO stoichiometric LN; quantity: n, n_g, n_e − n_o, dn/dT; 5 mol% MgO table: as printed in 1997 or corrected",
"outputs": "n_o, n_e per model; group index n_g; birefringence n_e − n_o; dn/dT (1/K); maximum model spread at the cursor",
"model": "Sellmeier models (Zelmon, Jundt, Gayer) each within its validity window; n_g and group-velocity dispersion by finite differences, dn/dT by central difference over ±1 K; the 1997 5 mol% MgO table has its o/e headings swapped, which the erratum corrects.",
"src": "Zelmon et al. 1997; Jundt 1997; Gayer et al. 2008; Nelson & Mikulyak 1974; Weis & Gaylord 1985"
},
{
"key": "F2-03",
"title": "Index ellipsoid, walk-off and field deformation",
"q": "Which index does a wave see for a given direction and polarization, and how does a field reshape the ellipsoid?",
"inputs": "propagation polar angle θ 0 to 90°; azimuth φ; wavelength; field state: field direction x, y or z, optical polarization x, y or z, r-coefficient set, E = 1 V/µm",
"outputs": "n_o; extraordinary index n(θ); walk-off angle ρ (deg); index along polarization; first-order δn; principal indices; largest principal-axis tilt (deg)",
"model": "Impermeability B = B0 + ΔB with ΔB_I = r_Ij E_j, exact 3 × 3 symmetric eigen-decomposition; the ellipsoid section normal to k gives the two eigen-indices, 1/n_e(θ)² = cos²θ/n_o² + sin²θ/n_e², and the Poynting vector walks off from k by ρ.",
"src": "Weis & Gaylord 1985; Turner 1966; Kaminow et al. 1980; Zook et al. 1967; Lenzo et al. 1966; Bernal et al. 1966; Zelmon et al. 1997"
},
{
"key": "F2-04",
"title": "Mach-Zehnder modulator transfer and bulk Δn",
"q": "How much does a volt change the index, and what does that do to a real modulator?",
"inputs": "drive voltage −6 to +6 V; bulk calculator: wavelength, field E_z",
"outputs": "transmission T (linear, dB); phase (units of π); |Δn_eff| per arm, measured-derived and computed",
"model": "Δn_e = −½ n_e³ r33 E_z and Δφ = (2π/λ) Δn_e L; T = cos²(πV/(2V_π)) with the measured V_π of 2.90 V at 1550 nm, compared with a dashed curve from the FEM-computed V_π L over 0.9 cm.",
"src": "Li et al. 2026; Zelmon et al. 1997; Jiang 2026"
},
{
"key": "F2-05",
"title": "Electro-optic overlap in a TFLN rib modulator",
"q": "Where in the cross-section does the phase shift come from, and why does the textbook formula overestimate V_π L by 20%?",
"inputs": "integrand: total or r33 only; hover position",
"outputs": "|E_x|² map; electrode field e_x map; overlap integrand map; depth profile; position x, y (µm); region; integrand value; dn_eff/dV (1/V); region split (%); Γ; V_π L (V cm)",
"model": "Power-normalized perturbation dn_eff/dV = −(n_e⁴ r33/(2 n_eff)) ∫_LN e_x |E_x|² dA / ∫|E_x|² dA, integrated on exported FEM fields; the textbook V_π L = λg/(2 n_e³ r33 Γ) carries n_e³ instead of n_e⁴/n_eff, a factor n_e/n_eff = 1.208 here.",
"src": "Li et al. 2026; Jiang 2026"
},
{
"key": "F2-06",
"title": "Nonlinear d-tensor by cut and polarization",
"q": "Which nonlinear coefficient does a given cut and polarization use, and why does birefringent phase matching give up d33?",
"inputs": "cut x, y or z; in-plane propagation direction; input polarization TE/TM (o/e for bulk); coefficient set: symbolic or numeric",
"outputs": "nonlinear polarization vector P_NL/(2ε0) in units of d E²; active coefficient; coefficient value (pm/V) for a numeric set",
"model": "P_i(2ω) = 2ε0 Σ d_il [E_x², E_y², E_z², 2E_yE_z, 2E_xE_z, 2E_xE_y]_l with the 3m Kleinman-symmetric d (d15 = d24 = d31); input fields projected onto crystal axes, output projected on the chosen mode. o-polarized inputs never reach d33.",
"src": "Volk & Wöhlecke 2009; Zhu et al. 2021; Shoji et al. 1997; Kitamoto et al. 1995; Kleinman 1962"
},
{
"key": "F2-07",
"title": "Phase-matching calculator",
"q": "What period or angle phase-matches a process, how tolerant is it, and where does an OPO tune?",
"inputs": "process: SHG, SFG, DFG, OPO; wavelengths; temperature; dispersion model; QPM order m and duty D; length L; mode: bulk or waveguide",
"outputs": "QPM period Λ (µm); coherence length L_c (µm); type-I BPM angle θ_pm (deg); walk-off ρ (deg); FWHM acceptance in λ (nm) and T (K); tuning dλ/dT (nm/K); GVM (fs/mm); OPO signal and idler vs period and temperature",
"model": "Δk = k3 − k1 − k2 − 2πm/Λ with bulk Sellmeier indices; type-I BPM angle from the extraordinary index n_e(θ); acceptance FWHM = 2.783/(L |dΔk/dq|); OPO signal/idler by bisection on Δk = 0 at fixed period. Thermal expansion of the period is not included.",
"src": "Zelmon et al. 1997; Jundt 1997; Gayer et al. 2008; Fejer et al. 1992"
},
{
"key": "F2-08",
"title": "Second-harmonic growth along the crystal",
"q": "Why does second-harmonic power oscillate without poling, grow as L² with it, and saturate at high pump?",
"inputs": "poling: none, QPM, QPM with duty error; pump power 1 mW to 10 W (log); length 0.1 to 50 mm; normalized efficiency η_norm (%/W/cm²); loss",
"outputs": "SH power P_2ω(z) (W); conversion (%); η_norm (%/W/cm²); efficiency for the chosen length (%/W); absolute conversion (%)",
"model": "Coupled-mode equations dA_ω/dz = −iκ A_2ω A_ω* e^(−iΔkz), dA_2ω/dz = −iκ A_ω² e^(+iΔkz), κ² = η_norm, integrated by RK4 with poling d(z) = ±d_eff; undepleted L² and depleted tanh² limits overlaid.",
"src": "Armstrong et al. 1962; Boyd 2008; Wang et al. 2018"
},
{
"key": "F2-09",
"title": "SHG efficiency records and normalizations",
"q": "What do %/W/cm², %/W and absolute % each measure, and how do reported devices compare when the normalization is respected?",
"inputs": "series filter: waveguide, ring, DFG; log axis toggle; converter: η_norm (%/W/cm²), length L, ring Q",
"outputs": "reported efficiency by year (%/W/cm², %/W or absolute %); SH wavelength; platform; date; converted efficiency (%/W)",
"model": "Records plotted by year with each normalization on its own panel; converter %/W = η_norm L²; ring efficiency 16 g²/(ħω κ_a² κ_b), which scales as Q³ at fixed g.",
"src": "Yamada et al. 1993; Wang et al. 2018; Zhao et al. 2020; Rao et al. 2019; Li et al. 2024; Park et al. 2022; Mishra et al. 2021; Lu et al. 2019; Lu et al. 2020"
},
{
"key": "F2-10",
"title": "Parametric gain and OPO threshold",
"q": "How much gain does a pump give, and how much pump does a resonator need to oscillate?",
"inputs": "OPA: η_norm (%/W/cm²), pump peak power, length, Δk; OPO: intrinsic Q at pump and signal, coupling ratios, g/2π, pump power",
"outputs": "gain per length (dB/cm); total gain G (dB); threshold P_th (W); signal plus idler output P_s+i (W); conversion efficiency (%)",
"model": "Gain Γ = √(η_norm P_p), G_dB/L = 8.686 Γ, G = cosh²(ΓL) at Δk = 0; threshold P_th = ħω_p κ_p² κ_s κ_i/(16 g² κ_p,ex), above it the pump clamps and P_s+i ∝ √(P/P_th) − 1, efficiency peaking at 4 P_th.",
"src": "Ledezma et al. 2022; Jankowski et al. 2022; Lu et al. 2021; McKenna et al. 2022; Gao et al. 2021; Ledezma et al. 2023; Roy et al. 2023; Hwang et al. 2023; Hwang et al. 2026; Stokowski et al. 2024"
},
{
"key": "F2-11",
"title": "Kerr versus cascaded χ⁽²⁾ phase",
"q": "When does a phase-mismatched χ⁽²⁾ process out-pull the intrinsic Kerr effect, and with which sign?",
"inputs": "phase mismatch Δk (signed, via period detuning or directly); power P; length L; η_norm; effective area A_eff; n2 source: DeSalvo 1996 or Zhu 2021",
"outputs": "Kerr phase φ_Kerr (rad); cascaded phase φ_casc (rad); ratio; z-averaged SH power fraction; sign (focusing or defocusing)",
"model": "Cascaded phase Δφ_NL = −η_norm P L/Δk against γ_Kerr = 2π n2/(λ A_eff); Δk > 0 gives a negative (defocusing) phase; full RK4 coupled-mode integration where |Δk| L is small and the formula fails.",
"src": "DeSalvo et al. 1996; Zhu et al. 2021; DeSalvo et al. 1992"
},
{
"key": "F2-12",
"title": "Kerr soliton comb in a detuning scan",
"q": "How do soliton steps form in a detuning scan, and what sets the comb span?",
"inputs": "normalized pump f; detuning scan range and rate; normalized dispersion d2; photorefractive term on or off",
"outputs": "intracavity power vs detuning; spectrum (dB, log); intracavity waveform; soliton number; detuning ζ; span at −40 dB (lines)",
"model": "Lugiato-Lefever equation dψ/dt = −(1 + iζ)ψ + i|ψ|²ψ + i(d2/2)∂²ψ/∂θ² + f solved by split-step Fourier (512 modes default, 2048 expert); all parameters are display values, not material constants, with the conversion from Q, FSR, D2, γ and P_in printed.",
"src": "Lugiato & Lefever 1987; Herr et al. 2014; Chembo & Menyuk 2013"
},
{
"key": "F2-13",
"title": "Resonant electro-optic comb",
"q": "How do drive voltage and finesse set the width of an electro-optic comb?",
"inputs": "modulation depth β = V_p/V_π,rt; intrinsic Q and coupling (or round-trip amplitude r); FSR; D2 (expert); line-counting threshold (dB)",
"outputs": "finesse F; β (rad); envelope slope (dB/line); lines above −60 dB; span (nm); line power spectrum (dB)",
"model": "Steady state E(t) = t_c E_in/(1 − r e^(iβ cos Ωt)) sampled on 4096 points and Fourier transformed; asymptotic slope 8.686 asinh(|ln r|/β) dB/line, 27.29/(βF) at high finesse; dispersion and detuning via coupled-mode equations over the sidebands.",
"src": "Zhang et al. 2019; Hu et al. 2022; Zhang et al. 2023; Yu et al. 2022; Zhang et al. 2025"
},
{
"key": "F2-14",
"title": "Coupled-ring electro-optic frequency shifter",
"q": "How does a microwave move light between two frequency bins of a photonic molecule?",
"inputs": "ring coupling μ (supermode splitting 2μ); microwave frequency; drive voltage (coupling G); intrinsic and external Q",
"outputs": "frequency shift (GHz); conversion efficiency (%); G/κ; residual carrier (dB); efficiency vs G",
"model": "Two-mode coupled-mode theory in the supermode basis: |s_b,out/s_in|² = κ_a,ex κ_b,ex G²/(κ_a κ_b/4 + G²)², reaching 1 at G = κ/2 with no intrinsic loss; time-domain view shows Rabi-like transfer for pulsed input.",
"src": "Hu et al. 2021"
},
{
"key": "F2-15",
"title": "TFLN rib waveguide modes and ring anisotropy",
"q": "How do film thickness, etch depth, width and cut set the mode, where do TE and TM hybridize, and how does an x-cut ring see a rotating crystal?",
"inputs": "film thickness 300 to 900 nm; etch fraction 0.2 to 1.0; width 0.6 to 3.0 µm; sidewall 60, 70 or 80°; wavelength 0.775, 1.064 or 1.55 µm; cut x or z; polarization TE or TM; ring tab: propagation angle φ",
"outputs": "effective index n_eff; group index n_g; effective area A_eff (µm²); LN power fraction; TE and TM hybrid fractions; interpolation error; ring index n(φ)",
"model": "Interpolated lattice of precomputed full-vector FEM mode solutions, with held-out solves giving the interpolation error; ring tab uses the bulk approximation 1/n(φ)² = cos²φ/n_o² + sin²φ/n_e², spanning n_e to n_o, mode confinement ignored.",
"src": "Jiang 2026; Li et al. 2026; Zelmon et al. 1997; Kaushalram et al. 2020; Tan et al. 2024"
},
{
"key": "F2-16",
"title": "Propagation loss and Q of TFLN devices",
"q": "How do Q and dB/m convert, and how close are TFLN devices to the material floor?",
"inputs": "intrinsic Q_i; group index n_g; wavelength; log axis toggle",
"outputs": "loss α (dB/m, 1/m); intrinsic Q_i; reported loss by year (dB/m); material and absorption floors (dB/m)",
"model": "α = 2π n_g/(Q_i λ), α_dB = 4.343 α; records plotted by year against the estimated material limit of annealed ion-sliced film and the lower bound of the bulk absorption range.",
"src": "Zhang et al. 2017; Luke et al. 2020; Zhu et al. 2024; Gao et al. 2022; Gao et al. 2021; Desiatov et al. 2019; Shams-Ansari et al. 2022; Leidinger et al. 2015; Schwesyg 2011"
},
{
"key": "fig-04-01",
"title": "Photorefractive write and erase",
"q": "How large an index scar does a beam write, how fast, and how long does it last after the light goes off?",
"inputs": "intensity 1e-2 to 1e6 W/cm²; exposure time 0.1 to 1e4 s; crystal: LiNbO3:Fe, congruent undoped, 5 mol% MgO, near-stoichiometric; dark conductivity 1e-16 to 1e-14 S/m; lights off",
"outputs": "space-charge field |E| (V/m) versus time 1e-3 to 1e7 s; saturation field (V/m); Δn_e; relaxation time under light and in the dark (s); index profile across the beam",
"model": "Reduced band transport: σ_ph = κI, E_sat = k_G α I/(σ_ph + σ_d); the field builds as E_sat(1 − exp(−t/τ)), τ = εε₀/(σ_ph + σ_d), and decays in the dark with τ = εε₀/σ_d; Δn_e = −½ n_e³ r33 E. α and κ are model parameters, no data.",
"src": "Volk & Wöhlecke 2009; Weis & Gaylord 1985; Bryan et al. 1984; Chen 1969"
},
{
"key": "fig-04-02",
"title": "Photovoltaic versus diffusion gratings",
"q": "Why is a photovoltaic grating in phase with the light while a diffusion grating is shifted by a quarter period?",
"inputs": "grating period 0.2 to 20 µm; modulation 0 to 0.95; photovoltaic weight 0 to 1× the Fe:LN Glass constant; temperature 77 to 400 K",
"outputs": "intensity I(z); charge density ρ(z); space-charge field E_sc(z) (V/m); Δn(z); phase shift between I and Δn (deg); diffusion field amplitude (V/m)",
"model": "1D transport over two fringe periods with photovoltaic current k_G α I, diffusion and drift σE, plus Gauss law and continuity, stepped implicitly to steady state; closed form E_dif = (k_B T/e) K m sin Kz/(1 + m cos Kz) overlaid.",
"src": "Volk & Wöhlecke 2009; Weis & Gaylord 1985"
},
{
"key": "fig-04-03",
"title": "MgO and stoichiometry damage thresholds",
"q": "How much MgO removes photorefractive damage, and how does stoichiometry change it?",
"inputs": "y axis log or linear; series: CLN, NSLN",
"outputs": "photorefractive damage threshold intensity (kW/cm²) versus MgO concentration (mol%); GRIIRA and MgO threshold markers (mol%, at.%)",
"model": "Data, no model: seven points (cw green, beam distortion after 10 min), lower bounds > 8000 kW/cm² drawn as arrows, dashed guides not fits; markers at GRIIRA thresholds about 5 % (CLN) and 1.5 % (NSLN), ≥ 4.5 at.% MgO and > 0.78 mol% (near-stoichiometric).",
"src": "Volk & Wöhlecke 2009; Furukawa et al. 2001; Bryan et al. 1984; Furukawa et al. 2000"
},
{
"key": "fig-04-04",
"title": "Ring sweep: thermal versus photorefractive",
"q": "Why does a TFLN ring's resonance deform into a triangle in one sweep direction, and how does photorefraction fight it?",
"inputs": "pump power 0.01 to 100 mW; sweep direction: increasing or decreasing wavelength; sweep speed 1e-3 to 1e3 nm/s; photorefraction on/off; photorefractive strength; cladding: SiO2-clad, air-clad; dn_e/dT 3.34e-5 or 3.75e-5 /K",
"outputs": "transmission versus laser wavelength for both sweep directions; detuning; cavity temperature rise (K) and space-charge field (V/m) versus time; thermal and photorefractive shifts (pm)",
"model": "Coupled-mode amplitude da/dt = (iΔ − κ_tot/2)a + √κ_ex s_in; Δ shifts with cavity temperature and with an opposite-sign photorefractive term, each relaxing with its own time constant, τ_pr = εε₀/(σ_d + κI). Q, n_g, Γ and thermal and PR parameters are model parameters, no data.",
"src": "Carmon et al. 2004; Lin et al. 2021; Xu et al. 2021; Moretti et al. 2005; Jundt 1997"
},
{
"key": "fig-04-05",
"title": "Polaron bands and green-induced IR absorption",
"q": "Where does green-induced infrared absorption come from, and how does it cut second-harmonic output?",
"inputs": "green intensity 0 to 10 kW/cm²; MgO 0 to 6 %; crystal: CLN, NSLN; IR power",
"outputs": "polaron absorption spectrum versus photon energy 0.3 to 3.5 eV; band center (eV, nm); HWHM (eV); polaron population, IR absorption, temperature rise and relative SHG (model values)",
"model": "Bands drawn as Gaussians in photon energy at tabulated centers and HWHM, O⁻ as a marker. Toy chain (model parameters, no data): dN/dt = g I_g(1 − N/N_max) − N/τ_p, α_IR = σN, ΔT ∝ α_IR P_IR L, SHG_rel = sinc²(Δk(ΔT)L/2); N_max → 0 at the MgO threshold (5 % CLN, 1.5 % NSLN).",
"src": "Schwesyg 2011; Volk & Wöhlecke 2009; Furukawa et al. 2001"
},
{
"key": "fig-04-06",
"title": "Optical damage intensity ladder",
"q": "At what intensity does each kind of damage start?",
"inputs": "regime filter: cw, pulsed; crystal highlight: CLN, MgO:CLN, NSLN, Fe:LN",
"outputs": "threshold intensities on a log axis 1e-2 to 1e10 W/cm²; damage fluence on a separate axis 1e-1 to 1e2 J/cm²; vendor thresholds (MW/cm²) in a separate row",
"model": "Data, no model: each sourced threshold placed by regime and definition, from photorefraction in Fe:LN at 10 mW/cm² to nanosecond breakdown in the GW/cm² range; fluence is never converted to intensity. Vendor 100-300 MW/cm² values are not a material constant.",
"src": "Volk & Wöhlecke 2009; Furukawa et al. 1991"
},
{
"key": "fig-04-07",
"title": "Pyroelectric charge on a heated wafer",
"q": "How much charge and voltage does a temperature change put on a lithium niobate wafer or film, and does it matter next to the thermo-optic shift?",
"inputs": "temperature step −50 to +200 K; cut: z-cut, x-cut; thickness: 0.5 mm wafer, 1 mm wafer, 600 nm film; |p3|: 4.0e-5, 6.4e-5, 8.3e-5, 9.5e-5 C/(m² K) or spread band; screening conductivity 1e-16 to 1e-6 S/m",
"outputs": "bound surface charge (µC/cm²); unscreened field (V/m); voltage (kV); Δn_e; coercive field reference (kV/mm); screened field versus time",
"model": "σ_b = p3 ΔT, E = −p3 ΔT/(ε33 ε₀) for an isolated unscreened plate, V = E d, Δn_e = −½ n_e³ r33 E, compared with (dn_e/dT) ΔT; screening E0 exp(−t/τ), τ = εε₀/σ. Linear in ΔT with the 25 °C coefficient; cooling makes the +c face positive.",
"src": "Savage 1966; Popescu et al. 2013; Bartholomäus et al. 1994; Crystal Technology Inc. 1999; Weis & Gaylord 1985; Volk & Wöhlecke 2009"
},
{
"key": "fig-04-08",
"title": "Layered RC model of modulator bias drift",
"q": "Why does the bias point of a modulator walk, which way, and on what time scale?",
"inputs": "preset: bulk-like, TFLN clad, TFLN air-clad; per-layer ε_r and conductivity 1e-18 to 1e-4 S/m; interface conductance on/off; temperature 77 to 400 K; waveform: step or square wave, period 1e-3 to 1e4 s",
"outputs": "LN layer voltage V_LN(t) (V) over 1e-6 to 1e6 s; relaxation time (s); bias point on the MZM transfer curve; |V_LN/V| versus frequency 1 mHz to 1 MHz; drift sign",
"model": "Cladding, LN and buried oxide in series, each C = ε_r ε₀/t and G = σ/t per unit area; V_LN moves from capacitive to resistive division, τ = (C1+C2)/(G1+G2) for two layers; bias φ = φ0 + πV_LN/V_π, T = cos²(φ/2); σ scaled by an Arrhenius factor (E_a a model parameter).",
"src": "Li et al. 2026; Holzgrafe et al. 2024; Volk & Wöhlecke 2009"
},
{
"key": "fig-04-09",
"title": "Thermo-optic and thermal lens calculator",
"q": "How much do the indices move with temperature, how strong is the thermal lens, and how far does a ring resonance shift per kelvin?",
"inputs": "wavelength 0.4 to 5 µm; temperature 20 to 200 °C; polarization o/e; power 0.1 to 100 W; beam radius 10 to 1000 µm; absorption 1e-4 to 1e-1 cm⁻¹; length 1 to 50 mm; thermal conductivity 3.92 (CLN) or 5.97 (near-SLN) W/(m K); Γ 0.5 to 1; n_g 2.0 to 2.4",
"outputs": "dn_o/dT and dn_e/dT (1/K) versus wavelength; thermal lens focal length (mm) with f ≫ L validity flag; ring resonance shift (pm/K)",
"model": "dn_e/dT from the Jundt temperature-dependent Sellmeier; dn_o/dT from the Crystal Technology Sellmeier and the Moretti 632 nm formula; thermal lens f = πw²K_th/(αPL dn/dT); ring shift λΓ(dn/dT)/n_g. Gayer 2008 MgO:LN coefficients are excluded from dn/dT.",
"src": "Jundt 1997; Crystal Technology Inc. 1999; Moretti et al. 2005; Schwesyg 2011; Volk & Wöhlecke 2009"
},
{
"key": "fig-04-10",
"title": "Lithium out-diffusion depth profile",
"q": "What does losing lithium at the surface do to the index and the Curie temperature, and why does the depleted skin guide light?",
"inputs": "surface Li2O deficit 0 to 1.5 mol%; depth scale √(Dt) 0.1 to 20 µm; wavelength: 632.8 or 1064 nm",
"outputs": "Li2O deficit (mol%) versus depth; Δn_e and Δn_o from bulk versus depth; Curie temperature (°C) versus depth; guiding flags for e and o light",
"model": "Deficit Δc(z) = Δc_s erfc(z/(2√(Dt))) with D and Δc_s as model parameters; indices from the Schlarb generalized Sellmeier (valid 400 to 1200 nm); Curie temperature T_c = 39.064c − 746.73 (Bordui fit, Iyi alternate); a skin guides when n(surface) > n(bulk).",
"src": "Volk & Wöhlecke 2009"
},
{
"key": "fig-04-11",
"title": "Lithium niobate fabrication pitfalls",
"q": "What goes wrong in lithium niobate fabrication, why, and what fixes were used?",
"inputs": "card: hotplate bake, 4 K cooldown, e-beam discharge layer, a-Si hard mask under ion milling, HF etch of −c and +c faces, z-cut interferometer drift; pyroelectric coefficient shared with the heated-wafer figure",
"outputs": "per card: cause, mechanism, fix and status; unscreened bake voltage (kV) as a range over the pyroelectric coefficient spread",
"model": "Practitioner notes paired with mechanism sources; the hotplate card computes V = |p3| ΔT d/(ε33 ε₀) for a 25 to 120 °C bake on a 0.5 mm z-cut wafer (7.5 to 17.8 kV unscreened); the cooldown card shows no number because p3 below room temperature is not in held sources.",
"src": "Jiang 2025; Jiang 2024; Jiang 2018; Bulmer et al. 1986; Volk & Wöhlecke 2009; Savage 1966; Popescu et al. 2013"
},
{
"key": "fig-04-12",
"title": "Bias drift mitigations since 1981",
"q": "What has been tried against bias drift since 1981, and what stability did each report?",
"inputs": "platform: bulk Ti:LN, TFLN, TFLT; mitigation class: buffer/cladding, interface and anneal, surface treatment, material swap, temperature, heterogeneous, reset protocol, thermal bias",
