Repository: jwt625/lithium-niobate

# lithium-niobate.com

A website dedicated to lithium niobate (LiNbO3): the crystal, its physics, how it is made, what it does, its history, and its industry. It aims to augment published review papers with what a PDF cannot offer: real-time 3D, interactive explanations, in-browser simulations, and provenance-tagged, machine-readable material data for people and AI agents alike.

## Current state

Research, proposal, and static mockup phase (2026-10-25). The production site is not built yet.

- Static mockup (theme "Optic Axis", layout, core elements): [mockup/](mockup/) (open `mockup/index.html`; served by GitHub Pages until the site exists)

File: src/lib/generated/tensors.json (part 1 of 5)
[
  {
    "conditions": {
      "electrical_boundary": "E"
    },
    "default": true,
    "frame": {
      "convention": "unstated",
      "handedness": "right",
      "setting": "crystal-physics",
      "x": "a axis, perpendicular to a mirror plane",
      "y": "in a mirror plane",
      "z": "polar c axis",
      "z_sign_definition": "not stated in this record; tensor form matches this frame by symmetry"
    },
    "full": [
      [
        [
          [
            5.85352,
            0.0,
            0.0
          ],
          [
            0.0,
            -1.18173,
            -0.460201
          ],
          [
            0.0,
            -0.460201,
            -1.35637
          ]
        ],
        [
          [
            0.0,
            3.517625,
            -0.460201
          ],
          [
            3.517625,
            0.0,
            0.0
          ],
          [
            -0.460201,
            0.0,
            0.0
          ]
        ],
        [
          [
            0.0,
            -0.460201,
            4.237325
          ],
          [
            -0.460201,
            0.0,
            0.0
          ],
          [
            4.237325,
            0.0,
            0.0
          ]
        ]
      ],
      [
        [
          [
            0.0,
            3.517625,
            -0.460201
          ],
          [
            3.517625,
            0.0,
            0.0
          ],
          [
            -0.460201,
            0.0,
            0.0
          ]
        ],
        [
          [
            -1.18173,
            0.0,
            0.0
          ],
          [
            0.0,
            5.85352,
            0.460201
          ],
          [
            0.0,
            0.460201,
            -1.35637
          ]
        ],
        [
          [
            -0.460201,
            0.0,
            0.0
          ],
          [
            0.0,
            0.460201,
            4.237325
          ],
          [
            0.0,
            4.237325,
            0.0
          ]
        ]
      ],
      [
        [
          [
            0.0,
            -0.460201,
            4.237325
          ],
          [
            -0.460201,
            0.0,
            0.0
          ],
          [
            4.237325,
            0.0,
            0.0
          ]
        ],
        [
          [
            -0.460201,
            0.0,
            0.0
          ],
          [
            0.0,
            0.460201,
            4.237325
          ],
          [
            0.0,
            4.237325,
            0.0
          ]
        ],
        [
          [
            -1.35637,
            0.0,
            0.0
          ],
          [
            0.0,
            -1.35637,
            0.0
          ],
          [
            0.0,
            0.0,
            5.05782
          ]
        ]
      ]
    ],
    "id": "elastic-compliance-sE/cln/kushibiki1999",
    "independent": {
      "s11": {
        "value": 5.85352
      },
      "s12": {
        "value": -1.18173
      },
      "s13": {
        "value": -1.35637
      },
      "s14": {
        "value": -0.920402
      },
      "s33": {
        "value": 5.05782
      },
      "s44": {
        "value": 16.9493
      }
    },
    "kind": "tensor",
    "name": "Elastic compliance at constant electric field",
    "notes": "Derived, not a published number. lists the same inversion: s11 5.854, s12 -1.182, s13 -1.356, s14 -0.920, s33 5.058, s44 16.949, s66 14.071.",
    "provenance": {
      "derivation": "inverse of the kushibiki1999 c^E Voigt matrix (engineering shear strain), computed by scripts/build_data.py",
      "source_id": "kushibiki1999",
      "status": "C",
      "transcribed": "2026-10-25"
    },
    "public": true,
    "rank": 4,
    "scale": 1,
    "symbol": "s^E",
    "symmetry_form": {
      "form": [
        [
          "s11",
          "s12",
          "s13",
          "s14",
          "0",
          "0"
        ],
        [
          "s12",
          "s11",
          "s13",
          "-s14",
          "0",
          "0"
        ],
        [
          "s13",
          "s13",
          "s33",
          "0",
          "0",
          "0"
        ],
        [
          "s14",
          "-s14",
          "0",
          "s44",
          "0",
          "0"
        ],
        [
          "0",
          "0",
          "0",
          "0",
          "s44",
          "2*s14"
        ],
        [
          "0",
          "0",
          "0",
          "0",
          "2*s14",
          "2*(s11-s12)"
        ]
      ],
      "mirror": "x = 0 plane (x perpendicular to the mirror, z polar)",
      "point_group": "3m",
      "relations": [
        "s22 = s11",
        "s23 = s13",
        "s24 = -s14",
        "s55 = s44",
        "s56 = 2 s14",
        "s66 = 2 (s11 - s12)"
      ]
    },
    "tensor": "elastic-compliance-sE",
    "unit": {
      "display": "1e-12 m^2/N",
      "ucum": "10*-12.m2/N"
    },
    "variant": "cln",
    "variant_note": "SAW-grade congruent",
    "voigt": [
      [
        5.85352,
        -1.18173,
        -1.35637,
        -0.920402,
        0.0,
        0.0
      ],
      [
        -1.18173,
        5.85352,
        -1.35637,
        0.920402,
        0.0,
        0.0
      ],
      [
        -1.35637,
        -1.35637,
        5.05782,
        0.0,
        0.0,
        0.0
      ],
      [
        -0.920402,
        0.920402,
        0.0,
        16.9493,
        0.0,
        0.0
      ],
      [
        0.0,
        0.0,
        0.0,
        0.0,
        16.9493,
        -1.840804
      ],
      [
        0.0,
        0.0,
        0.0,
        0.0,
        -1.840804,
        14.0705
      ]
    ],
    "voigt_convention": {
      "full_from_voigt": "s_ijkl = s_IJ x (1 if I<=3 else 1/2) x (1 if J<=3 else 1/2) (engineering shear strain)",
      "order": [
        "xx",
        "yy",
        "zz",
        "yz",
        "xz",
        "xy"
      ],
      "shear_strain": "engineering"
    }
  },
  {
    "conditions": {
      "electrical_boundary": "E"
    },
    "frame": {
      "convention": "IRE-1949",
      "handedness": "right",
      "setting": "crystal-physics",
      "x": "a axis, perpendicular to a mirror plane",
      "y": "in a mirror plane",
      "z": "polar c axis",
      "z_sign_definition": "+c points out of the face that becomes negative on compression; equivalently it becomes positive on cooling (weis1985 pp. 192-193)"
    },
    "full": [
      [
        [
          [
            5.831,
            0.0,
            0.0
          ],
          [
            0.0,
            -1.15,
            -0.5
          ],
          [
            0.0,
            -0.5,
            -1.452
          ]
        ],
        [
          [
            0.0,
            3.4905,
            -0.5
          ],
          [
            3.4905,
            0.0,
            0.0
          ],
          [
            -0.5,
            0.0,
            0.0
          ]
        ],
        [
          [
            0.0,
            -0.5,
            4.275
          ],
          [
            -0.5,
            0.0,
            0.0
          ],
          [
            4.275,
            0.0,
            0.0
          ]
        ]
      ],
      [
        [
          [
            0.0,
            3.4905,
            -0.5
          ],
          [
            3.4905,
            0.0,
            0.0
          ],
          [
            -0.5,
            0.0,
            0.0
          ]
        ],
        [
          [
            -1.15,
            0.0,
            0.0
          ],
          [
            0.0,
            5.831,
            0.5
          ],
          [
            0.0,
            0.5,
            -1.452
          ]
        ],
        [
          [
            -0.5,
            0.0,
            0.0
          ],
          [
            0.0,
            0.5,
            4.275
          ],
          [
            0.0,
            4.275,
            0.0
          ]
        ]
      ],
      [
        [
          [
            0.0,
            -0.5,
            4.275
          ],
          [
            -0.5,
            0.0,
            0.0
          ],
          [
            4.275,
            0.0,
            0.0
          ]
        ],
        [
          [
            -0.5,
            0.0,
            0.0
          ],
          [
            0.0,
            0.5,
            4.275
          ],
          [
            0.0,
            4.275,
            0.0
          ]
        ],
        [
          [
            -1.452,
            0.0,
            0.0
          ],
          [
            0.0,
            -1.452,
            0.0
          ],
          [
            0.0,
            0.0,
            5.026
          ]
        ]
      ]
    ],
    "id": "elastic-compliance-sE/unspecified/weis1985-smithwelsh1971",
    "independent": {
      "s11": {
        "value": 5.831
      },
      "s12": {
        "value": -1.15
      },
      "s13": {
        "value": -1.452
      },
      "s14": {
        "value": -1.0
      },
      "s33": {
        "value": 5.026
      },
      "s44": {
        "value": 17.1
      }
    },
    "kind": "tensor",
    "name": "Elastic compliance at constant electric field",
    "notes": "s14 < 0 goes with c14 > 0. Temperature coefficients (1e-4 /C): s11 1.66, s12 0.28, s13 1.94, s14 1.33, s33 1.60, s44 2.05.",
    "provenance": {
      "locator": "Table 5, p. 200",
      "original_reference": "Smith & Welsh, J. Appl. Phys. 42, 2219 (1971)",
      "source_id": "weis1985",
      "status": "P-comp",
      "transcribed": "2026-10-25"
    },
    "public": true,
    "rank": 4,
    "scale": 1,
    "symbol": "s^E",
    "symmetry_form": {
      "form": [
        [
          "s11",
          "s12",
          "s13",
          "s14",
          "0",
          "0"
        ],
        [
          "s12",
          "s11",
          "s13",
          "-s14",
          "0",
          "0"
        ],
        [
          "s13",
          "s13",
          "s33",
          "0",
          "0",
          "0"
        ],
        [
          "s14",
          "-s14",
          "0",
          "s44",
          "0",
          "0"
        ],
        [
          "0",
          "0",
          "0",
          "0",
          "s44",
          "2*s14"
        ],
        [
          "0",
          "0",
          "0",
          "0",
          "2*s14",
          "2*(s11-s12)"
        ]
      ],
      "mirror": "x = 0 plane (x perpendicular to the mirror, z polar)",
      "point_group": "3m",
      "relations": [
        "s22 = s11",
        "s23 = s13",
        "s24 = -s14",
        "s55 = s44",
        "s56 = 2 s14",
        "s66 = 2 (s11 - s12)"
      ]
    },
    "tensor": "elastic-compliance-sE",
    "unit": {
      "display": "1e-12 m^2/N",
      "ucum": "10*-12.m2/N"
    },
    "variant": "unspecified",
    "voigt": [
      [
        5.831,
        -1.15,
        -1.452,
        -1.0,
        0.0,
        0.0
      ],
      [
        -1.15,
        5.831,
        -1.452,
        1.0,
        0.0,
        0.0
      ],
      [
        -1.452,
        -1.452,
        5.026,
        0.0,
        0.0,
        0.0
      ],
      [
        -1.0,
        1.0,
        0.0,
        17.1,
        0.0,
        0.0
      ],
      [
        0.0,
        0.0,
        0.0,
        0.0,
        17.1,
        -2.0
      ],
      [
        0.0,
        0.0,
        0.0,
        0.0,
        -2.0,
        13.962
      ]
    ],
    "voigt_convention": {
      "full_from_voigt": "s_ijkl = s_IJ x (1 if I<=3 else 1/2) x (1 if J<=3 else 1/2) (engineering shear strain)",
      "order": [
        "xx",
        "yy",
        "zz",
        "yz",
        "xz",
        "xy"
      ],
      "shear_strain": "engineering"
    }
  },
  {
    "conditions": {
      "electrical_boundary": "E"
    },
    "frame": {
      "convention": "IRE-1949",
      "handedness": "right",
      "setting": "crystal-physics",
      "x": "a axis, perpendicular to a mirror plane",
      "y": "in a mirror plane",
      "z": "polar c axis",
      "z_sign_definition": "+c points out of the face that becomes negative on compression; equivalently it becomes positive on cooling (weis1985 pp. 192-193)"
    },
    "full": [
      [
        [
          [
            5.78,
            0.0,
            0.0
          ],
          [
            0.0,
            -1.01,
            -0.51
          ],
          [
            0.0,
            -0.51,
            -1.47
          ]
        ],
        [
          [
            0.0,
            3.395,
            -0.51
          ],
          [
            3.395,
            0.0,
            0.0
          ],
          [
            -0.51,
            0.0,
            0.0
          ]
        ],
        [
          [
            0.0,
            -0.51,
            4.25
          ],
          [
            -0.51,
            0.0,
            0.0
          ],
          [
            4.25,
            0.0,
            0.0
          ]
        ]
      ],
      [
        [
          [
            0.0,
            3.395,
            -0.51
          ],
          [
            3.395,
            0.0,
            0.0
          ],
          [
            -0.51,
            0.0,
            0.0
          ]
        ],
        [
          [
            -1.01,
            0.0,
            0.0
          ],
          [
            0.0,
            5.78,
            0.51
          ],
          [
            0.0,
            0.51,
            -1.47
          ]
        ],
        [
          [
            -0.51,
            0.0,
            0.0
          ],
          [
            0.0,
            0.51,
            4.25
          ],
          [
            0.0,
            4.25,
            0.0
          ]
        ]
      ],
      [
        [
          [
            0.0,
            -0.51,
            4.25
          ],
          [
            -0.51,
            0.0,
            0.0
          ],
          [
            4.25,
            0.0,
            0.0
          ]
        ],
        [
          [
            -0.51,
            0.0,
            0.0
          ],
          [
            0.0,
            0.51,
            4.25
          ],
          [
            0.0,
            4.25,
            0.0
          ]
        ],
        [
          [
            -1.47,
            0.0,
            0.0
          ],
          [
            0.0,
            -1.47,
            0.0
          ],
          [
            0.0,
            0.0,
            5.02
          ]
        ]
      ]
    ],
    "id": "elastic-compliance-sE/unspecified/weis1985-warner1967",
    "independent": {
      "s11": {
        "value": 5.78
      },
      "s12": {
        "value": -1.01
      },
      "s13": {
        "value": -1.47
      },
      "s14": {
        "value": -1.02
      },
      "s33": {
        "value": 5.02
      },
      "s44": {
        "value": 17.0
      }
    },
    "kind": "tensor",
    "name": "Elastic compliance at constant electric field",
    "provenance": {
      "locator": "Table 5, p. 200",
      "original_reference": "Warner, Onoe, Coquin, JASA 42, 1223 (1967)",
      "source_id": "weis1985",
      "status": "P-comp",
      "transcribed": "2026-10-25"
    },
    "public": true,
    "rank": 4,
    "scale": 1,
    "symbol": "s^E",
    "symmetry_form": {
      "form": [
        [
          "s11",
          "s12",
          "s13",
          "s14",
          "0",
          "0"
        ],
        [
          "s12",
          "s11",
          "s13",
          "-s14",
          "0",
          "0"
        ],
        [
          "s13",
          "s13",
          "s33",
          "0",
          "0",
          "0"
        ],
        [
          "s14",
          "-s14",
          "0",
          "s44",
          "0",
          "0"
        ],
        [
          "0",
          "0",
          "0",
          "0",
          "s44",
          "2*s14"
        ],
        [
          "0",
          "0",
          "0",
          "0",
          "2*s14",
          "2*(s11-s12)"
        ]
      ],
      "mirror": "x = 0 plane (x perpendicular to the mirror, z polar)",
      "point_group": "3m",
      "relations": [
        "s22 = s11",
        "s23 = s13",
        "s24 = -s14",
        "s55 = s44",
        "s56 = 2 s14",
        "s66 = 2 (s11 - s12)"
      ]
    },
    "tensor": "elastic-compliance-sE",
    "unit": {
      "display": "1e-12 m^2/N",
      "ucum": "10*-12.m2/N"
    },
    "variant": "unspecified",
    "voigt": [
      [
        5.78,
        -1.01,
        -1.47,
        -1.02,
        0.0,
        0.0
      ],
      [
        -1.01,
        5.78,
        -1.47,
        1.02,
        0.0,
        0.0
      ],
      [
        -1.47,
        -1.47,
        5.02,
        0.0,
        0.0,
        0.0
      ],
      [
        -1.02,
        1.02,
        0.0,
        17.0,
        0.0,
        0.0
      ],
      [
        0.0,
        0.0,
        0.0,
        0.0,
        17.0,
        -2.04
      ],
      [
        0.0,
        0.0,
        0.0,
        0.0,
        -2.04,
        13.58
      ]
    ],
    "voigt_convention": {
      "full_from_voigt": "s_ijkl = s_IJ x (1 if I<=3 else 1/2) x (1 if J<=3 else 1/2) (engineering shear strain)",
      "order": [
        "xx",
        "yy",
        "zz",
        "yz",
        "xz",
        "xy"
      ],
      "shear_strain": "engineering"
    }
  },
  {
    "conditions": {
      "electrical_boundary": "E"
    },
    "consistency": [
      {
        "check": "piezo-stiffened longitudinal velocity along Z, sqrt((c33 + e33^2/eps33^S)/rho), kushibiki1999 constants and density",
        "result": "7328.6 m/s (unstiffened 7102.1 m/s); measured 7328.20 m/s (kushibiki1999 Table II)",
        "status": "C"
      }
    ],
    "default": true,
    "frame": {
      "convention": "unstated",
      "handedness": "right",
      "setting": "crystal-physics",
      "x": "a axis, perpendicular to a mirror plane",
      "y": "in a mirror plane",
      "z": "polar c axis",
      "z_sign_definition": "not stated in this record; tensor form matches this frame by symmetry"
    },
    "full": [
      [
        [
          [
            198.86,
            0.0,
            0.0
          ],
          [
            0.0,
            54.67,
            7.83
          ],
          [
            0.0,
            7.83,
            67.99
          ]
        ],
        [
          [
            0.0,
            72.095,
            7.83
          ],
          [
            72.095,
            0.0,
            0.0
          ],
          [
            7.83,
            0.0,
            0.0
          ]
        ],
        [
          [
            0.0,
            7.83,
            59.85
          ],
          [
            7.83,
            0.0,
            0.0
          ],
          [
            59.85,
            0.0,
            0.0
          ]
        ]
      ],
      [
        [
          [
            0.0,
            72.095,
            7.83
          ],
          [
            72.095,
            0.0,
            0.0
          ],
          [
            7.83,
            0.0,
            0.0
          ]
        ],
        [
          [
            54.67,
            0.0,
            0.0
          ],
          [
            0.0,
            198.86,
            -7.83
          ],
          [
            0.0,
            -7.83,
            67.99
          ]
        ],
        [
          [
            7.83,
            0.0,
            0.0
          ],
          [
            0.0,
            -7.83,
            59.85
          ],
          [
            0.0,
            59.85,
            0.0
          ]
        ]
      ],
      [
        [
          [
            0.0,
            7.83,
            59.85
          ],
          [
            7.83,
            0.0,
            0.0
          ],
          [
            59.85,
            0.0,
            0.0
          ]
        ],
        [
          [
            7.83,
            0.0,
            0.0
          ],
          [
            0.0,
            -7.83,
            59.85
          ],
          [
            0.0,
            59.85,
            0.0
          ]
        ],
        [
          [
            67.99,
            0.0,
            0.0
          ],
          [
            0.0,
            67.99,
            0.0
          ],
          [
            0.0,
            0.0,
            234.18
          ]
        ]
      ]
    ],
    "id": "elastic-stiffness-cE/cln/kushibiki1999",
    "independent": {
      "c11": {
        "uncertainty": {
          "type": "stated",
          "value": 0.03
        },
        "value": 198.86
      },
      "c12": {
        "uncertainty": {
          "type": "stated",
          "value": 0.04
        },
        "value": 54.67
      },
      "c13": {
        "uncertainty": {
          "type": "stated",
          "value": 0.55
        },
        "value": 67.99
      },
      "c14": {
        "uncertainty": {
          "type": "stated",
          "value": 0.02
        },
        "value": 7.83
      },
      "c33": {
        "uncertainty": {
          "type": "stated",
          "value": 0.75
        },
        "value": 234.18
      },
      "c44": {
        "uncertainty": {
          "type": "stated",
          "value": 0.01
        },
        "value": 59.85
      }
    },
    "kind": "tensor",
    "name": "Elastic stiffness at constant electric field",
    "notes": "The source also lists c66 = 72.09 +- 0.02 GPa; the 3m relation (c11 - c12)/2 gives 72.095. In the same table LiTaO3 has c14 = -10.75 GPa.",
    "provenance": {
      "source_id": "kushibiki1999",
      "status": "P",
      "transcribed": "2026-10-25"
    },
    "public": true,
    "rank": 4,
    "scale": 1,
    "symbol": "c^E",
    "symmetry_form": {
      "form": [
        [
          "c11",
          "c12",
          "c13",
          "c14",
          "0",
          "0"
        ],
        [
          "c12",
          "c11",
          "c13",
          "-c14",
          "0",
          "0"
        ],
        [
          "c13",
          "c13",
          "c33",
          "0",
          "0",
          "0"
        ],
        [
          "c14",
          "-c14",
          "0",
          "c44",
          "0",
          "0"
        ],
        [
          "0",
          "0",
          "0",
          "0",
          "c44",
          "c14"
        ],
        [
          "0",
          "0",
          "0",
          "0",
          "c14",
          "(c11-c12)/2"
        ]
      ],
      "mirror": "x = 0 plane (x perpendicular to the mirror, z polar)",
      "point_group": "3m",
      "relations": [
        "c22 = c11",
        "c23 = c13",
        "c24 = -c14",
        "c55 = c44",
        "c56 = c14",
        "c66 = (c11 - c12)/2"
      ]
    },
    "tensor": "elastic-stiffness-cE",
    "unit": {
      "display": "GPa",
      "qudt": "http://qudt.org/vocab/unit/GigaPA",
      "ucum": "GPa"
    },
    "variant": "cln",
    "variant_note": "SAW-grade congruent",
    "voigt": [
      [
        198.86,
        54.67,
        67.99,
        7.83,
        0.0,
        0.0
      ],
      [
        54.67,
        198.86,
        67.99,
        -7.83,
        0.0,
        0.0
      ],
      [
        67.99,
        67.99,
        234.18,
        0.0,
        0.0,
        0.0
      ],
      [
        7.83,
        -7.83,
        0.0,
        59.85,
        0.0,
        0.0
      ],
      [
        0.0,
        0.0,
        0.0,
        0.0,
        59.85,
        7.83
      ],
      [
        0.0,
        0.0,
        0.0,
        0.0,
        7.83,
        72.095
      ]
    ],
    "voigt_convention": {
      "full_from_voigt": "C_ijkl = c_IJ, I = V(ij), J = V(kl)",
      "order": [
        "xx",
        "yy",
        "zz",
        "yz",
        "xz",
        "xy"
      ],
      "shear_strain": "engineering"
    }
  },
  {
    "conditions": {
      "electrical_boundary": "E"
    },
    "frame": {
      "convention": "unstated",
      "handedness": "right",
      "setting": "crystal-physics",
      "x": "a axis, perpendicular to a mirror plane",
      "y": "in a mirror plane",
      "z": "polar c axis",
      "z_sign_definition": "not stated in this record; tensor form matches this frame by symmetry"
    },
    "full": [
      [
        [
          [
            199.0,
            0.0,
            0.0
          ],
          [
            0.0,
            54.7,
            7.9
          ],
          [
            0.0,
            7.9,
            70.0
          ]
        ],
        [
          [
            0.0,
            72.15,
            7.9
          ],
          [
            72.15,
            0.0,
            0.0
          ],
          [
            7.9,
            0.0,
            0.0
          ]
        ],
        [
          [
            0.0,
            7.9,
            59.9
          ],
          [
            7.9,
            0.0,
            0.0
          ],
          [
            59.9,
            0.0,
            0.0
          ]
        ]
      ],
      [
        [
          [
            0.0,
            72.15,
            7.9
          ],
          [
            72.15,
            0.0,
            0.0
          ],
          [
            7.9,
            0.0,
            0.0
          ]
        ],
        [
          [
            54.7,
            0.0,
            0.0
          ],
          [
            0.0,
            199.0,
            -7.9
          ],
          [
            0.0,
            -7.9,
            70.0
          ]
        ],
        [
          [
            7.9,
            0.0,
            0.0
          ],
          [
            0.0,
            -7.9,
            59.9
          ],
          [
            0.0,
            59.9,
            0.0
          ]
        ]
      ],
      [
        [
          [
            0.0,
            7.9,
            59.9
          ],
          [
            7.9,
            0.0,
            0.0
          ],
          [
            59.9,
            0.0,
            0.0
          ]
        ],
        [
          [
            7.9,
            0.0,
            0.0
          ],
          [
            0.0,
            -7.9,
            59.9
          ],
          [
            0.0,
            59.9,
            0.0
          ]
        ],
        [
          [
            70.0,
            0.0,
            0.0
          ],
          [
            0.0,
            70.0,
            0.0
          ],
          [
            0.0,
            0.0,
            240.0
          ]
        ]
      ]
    ],
    "id": "elastic-stiffness-cE/unspecified/andrushchak2009",
    "independent": {
      "c11": {
        "value": 199
      },
      "c12": {
        "value": 54.7
      },
      "c13": {
        "value": 70.0
      },
      "c14": {
        "value": 7.9
      },
      "c33": {
        "value": 240
      },
      "c44": {
        "value": 59.9
      }
    },
    "kind": "tensor",
    "name": "Elastic stiffness at constant electric field",
    "provenance": {
      "source_id": "andrushchak2009",
      "status": "S",
      "transcribed": "2026-10-25",
      "via": "bouchy2022"
    },
    "public": true,
    "rank": 4,
    "scale": 1,
    "symbol": "c^E",
    "symmetry_form": {
      "form": [
        [
          "c11",
          "c12",
          "c13",
          "c14",
          "0",
          "0"
        ],
        [
          "c12",
          "c11",
          "c13",
          "-c14",
          "0",
          "0"
        ],
        [
          "c13",
          "c13",
          "c33",
          "0",
          "0",
          "0"
        ],
        [
          "c14",
          "-c14",
          "0",
          "c44",
          "0",
          "0"
        ],
        [
          "0",
          "0",
          "0",
          "0",
          "c44",
          "c14"
        ],
        [
          "0",
          "0",
          "0",
          "0",
          "c14",
          "(c11-c12)/2"
        ]
      ],
      "mirror": "x = 0 plane (x perpendicular to the mirror, z polar)",
      "point_group": "3m",
      "relations": [
        "c22 = c11",
        "c23 = c13",
        "c24 = -c14",
        "c55 = c44",
        "c56 = c14",
        "c66 = (c11 - c12)/2"
      ]
    },
    "tensor": "elastic-stiffness-cE",
    "unit": {
      "display": "GPa",
      "qudt": "http://qudt.org/vocab/unit/GigaPA",
      "ucum": "GPa"
    },
    "variant": "unspecified",
    "voigt": [
      [
        199.0,
        54.7,
        70.0,
        7.9,
        0.0,
        0.0
      ],
      [
        54.7,
        199.0,
        70.0,
        -7.9,
        0.0,
        0.0
      ],
      [
        70.0,
        70.0,
        240.0,
        0.0,
        0.0,
        0.0
      ],
      [
        7.9,
        -7.9,
        0.0,
        59.9,
        0.0,
        0.0
      ],
      [
        0.0,
        0.0,
        0.0,
        0.0,
        59.9,
        7.9
      ],
      [
        0.0,
        0.0,
        0.0,
        0.0,
        7.9,
        72.15
      ]
    ],
    "voigt_convention": {
      "full_from_voigt": "C_ijkl = c_IJ, I = V(ij), J = V(kl)",
      "order": [
        "xx",
        "yy",
        "zz",
        "yz",
        "xz",
        "xy"
      ],
      "shear_strain": "engineering"
    }
  },
  {
    "conditions": {
      "electrical_boundary": "E",
      "method": "resonant ultrasound spectroscopy",
      "temperature_C": 30
    },
    "frame": {
      "convention": "unstated",
      "handedness": "right",
      "setting": "crystal-physics",
      "x": "a axis, perpendicular to a mirror plane",
      "y": "in a mirror plane",
      "z": "polar c axis",
      "z_sign_definition": "not stated in this record; tensor form matches this frame by symmetry"
    },
    "full": [
      [
        [
          [
            199.5,
            0.0,
            0.0
          ],
          [
            0.0,
            55.27,
            8.7
          ],
          [
            0.0,
            8.7,
            67.67
          ]
        ],
        [
          [
            0.0,
            72.115,
            8.7
          ],
          [
            72.115,
            0.0,
            0.0
          ],
          [
            8.7,
            0.0,
            0.0
          ]
        ],
        [
          [
            0.0,
            8.7,
            59.48
          ],
          [
            8.7,
            0.0,
            0.0
          ],
          [
            59.48,
            0.0,
            0.0
          ]
        ]
      ],
      [
        [
          [
            0.0,
            72.115,
            8.7
          ],
          [
            72.115,
            0.0,
            0.0
          ],
          [
            8.7,
            0.0,
            0.0
          ]
        ],
        [
          [
            55.27,
            0.0,
            0.0
          ],
          [
            0.0,
            199.5,
            -8.7
          ],
          [
            0.0,
            -8.7,
            67.67
          ]
        ],
        [
          [
            8.7,
            0.0,
            0.0
          ],
          [
            0.0,
            -8.7,
            59.48
          ],
          [
            0.0,
            59.48,
            0.0
          ]
        ]
      ],
      [
        [
          [
            0.0,
            8.7,
            59.48
          ],
          [
            8.7,
            0.0,
            0.0
          ],
          [
            59.48,
            0.0,
            0.0
          ]
        ],
        [
          [
            8.7,
            0.0,
            0.0
          ],
          [
            0.0,
            -8.7,
            59.48
          ],
          [
            0.0,
            59.48,
            0.0
          ]
        ],
        [
          [
            67.67,
            0.0,
            0.0
          ],
          [
            0.0,
            67.67,
            0.0
          ],
          [
            0.0,
            0.0,
            235.2
          ]
        ]
      ]
    ],
    "id": "elastic-stiffness-cE/unspecified/ogi2002",
    "independent": {
      "c11": {
        "uncertainty": {
          "type": "stated",
          "value": 0.2
        },
        "value": 199.5
      },
      "c12": {
        "uncertainty": {
          "type": "stated",
          "value": 0.13
        },
        "value": 55.27
      },
      "c13": {
        "uncertainty": {
          "type": "stated",
          "value": 0.26
        },
        "value": 67.67
      },
      "c14": {
        "uncertainty": {
          "type": "stated",
          "value": 0.2
        },
        "value": 8.7
      },
      "c33": {
        "uncertainty": {
          "type": "stated",
          "value": 0.4
        },
        "value": 235.2
      },
      "c44": {
        "uncertainty": {
          "type": "stated",
          "value": 0.04
        },
        "value": 59.48
      }
    },
    "kind": "tensor",
    "name": "Elastic stiffness at constant electric field",
    "notes": "Source lists c66 = 72.10 +- 0.01 GPa.",
    "provenance": {
      "source_id": "ogi2002",
      "status": "P",
      "transcribed": "2026-10-25"
    },
    "public": true,
    "rank": 4,
    "scale": 1,
    "symbol": "c^E",
    "symmetry_form": {
      "form": [
        [
          "c11",
          "c12",
          "c13",
          "c14",
          "0",
          "0"
        ],
        [
          "c12",
          "c11",
          "c13",
          "-c14",
          "0",
          "0"
        ],
        [
          "c13",
          "c13",
          "c33",
          "0",
          "0",
          "0"
        ],
        [
          "c14",
          "-c14",
          "0",
          "c44",
          "0",
          "0"
        ],
        [
          "0",
          "0",
          "0",
          "0",
          "c44",
          "c14"
        ],
        [
          "0",
          "0",
          "0",
          "0",
          "c14",
          "(c11-c12)/2"
        ]
      ],
      "mirror": "x = 0 plane (x perpendicular to the mirror, z polar)",
      "point_group": "3m",
      "relations": [
        "c22 = c11",
        "c23 = c13",
        "c24 = -c14",
        "c55 = c44",
        "c56 = c14",
        "c66 = (c11 - c12)/2"
      ]
    },
    "tensor": "elastic-stiffness-cE",
    "unit": {
      "display": "GPa",
      "qudt": "http://qudt.org/vocab/unit/GigaPA",
      "ucum": "GPa"
    },
    "variant": "unspecified",
    "voigt": [
      [
        199.5,
        55.27,
        67.67,
        8.7,
        0.0,
        0.0
      ],
      [
        55.27,
        199.5,
        67.67,
        -8.7,
        0.0,
        0.0
      ],
      [
        67.67,
        67.67,
        235.2,
        0.0,
        0.0,
        0.0
      ],
      [
        8.7,
        -8.7,
        0.0,
        59.48,
        0.0,
        0.0
      ],
      [
        0.0,
        0.0,
        0.0,
        0.0,
        59.48,
        8.7
      ],
      [
        0.0,
        0.0,
        0.0,
        0.0,
        8.7,
        72.115
      ]
    ],
    "voigt_convention": {
      "full_from_voigt": "C_ijkl = c_IJ, I = V(ij), J = V(kl)",
      "order": [
        "xx",
        "yy",
        "zz",
        "yz",
        "xz",
        "xy"
      ],
      "shear_strain": "engineering"
    }
  },
  {
    "conditions": {
      "electrical_boundary": "E"
    },
    "frame": {
      "convention": "unstated",
      "handedness": "right",
      "setting": "crystal-physics",
      "x": "a axis, perpendicular to a mirror plane",
      "y": "in a mirror plane",
      "z": "polar c axis",
      "z_sign_definition": "not stated in this record; tensor form matches this frame by symmetry"
    },
    "full": [
      [
        [
          [
            198.4,
            0.0,
            0.0
          ],
          [
            0.0,
            54.72,
            7.88
          ],
          [
            0.0,
            7.88,
            65.13
          ]
        ],
        [
          [
            0.0,
            71.84,
            7.88
          ],
          [
            71.84,
            0.0,
            0.0
          ],
          [
            7.88,
            0.0,
            0.0
          ]
        ],
        [
          [
            0.0,
            7.88,
            59.65
          ],
          [
            7.88,
            0.0,
            0.0
          ],
          [
            59.65,
            0.0,
            0.0
          ]
        ]
      ],
      [
        [
          [
            0.0,
            71.84,
            7.88
          ],
          [
            71.84,
            0.0,
            0.0
          ],
          [
            7.88,
            0.0,
            0.0
          ]
        ],
        [
          [
            54.72,
            0.0,
            0.0
          ],
          [
            0.0,
            198.4,
            -7.88
          ],
          [
            0.0,
            -7.88,
            65.13
          ]
        ],
        [
          [
            7.88,
            0.0,
            0.0
          ],
          [
            0.0,
            -7.88,
            59.65
          ],
          [
            0.0,
            59.65,
            0.0
          ]
        ]
      ],
      [
        [
          [
            0.0,
            7.88,
            59.65
          ],
          [
            7.88,
            0.0,
            0.0
          ],
          [
            59.65,
            0.0,
            0.0
          ]
        ],
        [
          [
            7.88,
            0.0,
            0.0
          ],
          [
            0.0,
            -7.88,
            59.65
          ],
          [
            0.0,
            59.65,
            0.0
          ]
        ],
        [
          [
            65.13,
            0.0,
            0.0
          ],
          [
            0.0,
            65.13,
            0.0
          ],
          [
            0.0,
            0.0,
            227.9
          ]
        ]
      ]
    ],
    "id": "elastic-stiffness-cE/unspecified/ogi2002-kovacs1990",
    "independent": {
      "c11": {
        "value": 198.4
      },
      "c12": {
        "value": 54.72
      },
      "c13": {
        "value": 65.13
      },
      "c14": {
        "value": 7.88
      },
      "c33": {
        "value": 227.9
      },
      "c44": {
        "value": 59.65
      }
    },
    "kind": "tensor",
    "name": "Elastic stiffness at constant electric field",
    "provenance": {
      "locator": "Table III",
      "original_reference": "Kovacs et al., IEEE Ultrasonics Symposium 1990",
      "source_id": "ogi2002",
      "status": "S",
      "transcribed": "2026-10-25"
    },
    "public": true,
    "rank": 4,
    "scale": 1,
    "symbol": "c^E",
    "symmetry_form": {
      "form": [
        [
          "c11",
          "c12",
          "c13",
          "c14",
          "0",
          "0"
        ],
        [
          "c12",
          "c11",
          "c13",
          "-c14",
          "0",
          "0"
        ],
        [
          "c13",
          "c13",
          "c33",
          "0",
          "0",
          "0"
        ],
        [
          "c14",
          "-c14",
          "0",
          "c44",
          "0",
          "0"
        ],
        [
          "0",
          "0",
          "0",
          "0",
          "c44",
          "c14"
        ],
        [
          "0",
          "0",
          "0",
          "0",
          "c14",
          "(c11-c12)/2"
        ]
      ],
      "mirror": "x = 0 plane (x perpendicular to the mirror, z polar)",
      "point_group": "3m",
      "relations": [
        "c22 = c11",
        "c23 = c13",
        "c24 = -c14",
        "c55 = c44",
        "c56 = c14",
        "c66 = (c11 - c12)/2"
      ]
    },
    "tensor": "elastic-stiffness-cE",
    "unit": {
      "display": "GPa",
