Repository: jwt625/lithium-niobate

# lithium-niobate.com

A website dedicated to lithium niobate (LiNbO3): the crystal, its physics, how it is made, what it does, its history, and its industry. It aims to augment published review papers with what a PDF cannot offer: real-time 3D, interactive explanations, in-browser simulations, and provenance-tagged, machine-readable material data for people and AI agents alike.

## Current state

Research, proposal, and static mockup phase (2026-10-25). The production site is not built yet.

- Static mockup (theme "Optic Axis", layout, core elements): [mockup/](mockup/) (open `mockup/index.html`; served by GitHub Pages until the site exists)

File: src/lib/generated/records.json (part 2 of 3)
[
        "value": 7
      },
      {
        "qualifier": "=",
        "quantity": "VpiL (C-band)",
        "unit": "V.cm",
        "value": 1.33
      },
      {
        "qualifier": "=",
        "quantity": "VpiL (O-band)",
        "unit": "V.cm",
        "value": 1.08
      },
      {
        "note": "extrapolated",
        "qualifier": "=",
        "quantity": "3-dB EO bandwidth (C-band)",
        "unit": "GHz",
        "value": 220
      },
      {
        "note": "extrapolated",
        "qualifier": "=",
        "quantity": "3-dB EO bandwidth (O-band)",
        "unit": "GHz",
        "value": 218
      }
    ],
    "venue": "Laser Photon. Rev.",
    "verification": "Y"
  },
  {
    "as_of": "2026-10-24",
    "category": "modulator",
    "date": "2025-09",
    "date_precision": "month",
    "doi": "10.1364/oe.572384",
    "first_author": "Yu",
    "highest_found": true,
    "id": "modulator-yu2025",
    "metric": "Lowest telecom-class VpiL found",
    "notes": "Ver.: Y (wavelength not in abstract). 3-dB bandwidth is extrapolated.",
    "platform": "TFLN",
    "provisional": true,
    "public": true,
    "value_text": "0.33 V cm, ridge-top transparent electrodes, 300 um device; 2.4 dB roll-off at 110 GHz; 3-dB 145 GHz extrapolated; IL 2.7 dB",
    "values": [
      {
        "qualifier": "=",
        "quantity": "VpiL",
        "unit": "V.cm",
        "value": 0.33
      },
      {
        "qualifier": "=",
        "quantity": "device length",
        "unit": "um",
        "value": 300
      },
      {
        "qualifier": "=",
        "quantity": "EO roll-off",
        "unit": "dB",
        "value": 2.4
      },
      {
        "qualifier": "=",
        "quantity": "roll-off frequency",
        "unit": "GHz",
        "value": 110
      },
      {
        "note": "extrapolated",
        "qualifier": "=",
        "quantity": "3-dB EO bandwidth",
        "unit": "GHz",
        "value": 145
      },
      {
        "qualifier": "=",
        "quantity": "insertion loss",
        "unit": "dB",
        "value": 2.7
      }
    ],
    "venue": "Opt. Express",
    "verification": "Y"
  },
  {
    "as_of": "2026-10-24",
    "category": "modulator",
    "date": "2026-04",
    "date_precision": "month",
    "doi": "10.1364/prj.586899",
    "first_author": "Xiong",
    "id": "modulator-xiong2026",
    "metric": "Er-doped amplified MZM",
    "platform": "Er:TFLN",
    "provisional": true,
    "public": true,
    "value_text": ">6 dB net on-chip gain; >110 GHz; 144 Gb/s",
    "values": [
      {
        "qualifier": ">",
        "quantity": "net on-chip gain",
        "unit": "dB",
        "value": 6
      },
      {
        "qualifier": ">",
        "quantity": "EO bandwidth",
        "unit": "GHz",
        "value": 110
      },
      {
        "qualifier": "=",
        "quantity": "data rate",
        "unit": "Gbit/s",
        "value": 144
      }
    ],
    "venue": "Photon. Res.",
    "verification": "Y"
  },
  {
    "as_of": "2026-10-24",
    "category": "opa-opo",
    "date": "2021",
    "date_precision": "year",
    "doi": "10.1088/1367-2630/ac3d52",
    "first_author": "Gao R.",
    "id": "opa-opo-gao2021",
    "metric": "CW OPO threshold, PLACE microdisk",
    "platform": "TFLN (PLACE microdisk)",
    "provisional": true,
    "public": true,
    "value_text": "19.6 uW",
    "values": [
      {
        "qualifier": "=",
        "quantity": "OPO threshold",
        "unit": "uW",
        "value": 19.6
      }
    ],
    "venue": "New J. Phys.",
    "verification": "Y"
  },
  {
    "as_of": "2026-10-24",
    "category": "opa-opo",
    "date": "2021",
    "date_precision": "year",
    "doi": "10.1364/OPTICA.418984",
    "first_author": "Lu J.",
    "id": "opa-opo-lu2021",
    "metric": "CW OPO threshold, ring",
    "platform": "TFLN",
    "provisional": true,
    "public": true,
    "value_text": "~30 uW; 11% conversion at 93 uW",
    "values": [
      {
        "qualifier": "~",
        "quantity": "OPO threshold",
        "unit": "uW",
        "value": 30
      },
      {
        "qualifier": "=",
        "quantity": "conversion efficiency",
        "unit": "%",
        "value": 11
      },
      {
        "qualifier": "=",
        "quantity": "pump power",
        "unit": "uW",
        "value": 93
      }
    ],
    "venue": "Optica",
    "verification": "Y(arXiv)"
  },
  {
    "as_of": "2026-10-24",
    "category": "opa-opo",
    "date": "2022",
    "date_precision": "year",
    "doi": "10.1038/s41566-022-01044-5",
    "first_author": "Guo Q.",
    "id": "opa-opo-guo2022",
    "metric": "All-optical switching",
    "platform": "TFLN",
    "provisional": true,
    "public": true,
    "value_text": "tens of fJ, 18 fs, energy-time product 1.4e-27 J s",
    "values": [
      {
        "qualifier": "=",
        "quantity": "switching time",
        "unit": "fs",
        "value": 18
      },
      {
        "qualifier": "=",
        "quantity": "energy-time product",
        "unit": "J.s",
        "value": 1.4e-27
      }
    ],
    "venue": "Nat. Photonics",
    "verification": "Y(arXiv)"
  },
  {
    "as_of": "2026-10-24",
    "category": "opa-opo",
    "date": "2022",
    "date_precision": "year",
    "doi": "10.1364/OPTICA.442550",
    "first_author": "Jankowski M.",
    "highest_found": true,
    "id": "opa-opo-jankowski2022",
    "metric": "fs OPA, highest found",
    "platform": "TFLN",
    "provisional": true,
    "public": true,
    "value_text": "71 dB (118 dB/cm) unsaturated, 1700-2700 nm, 4 pJ pump; 88 dB (>146 dB/cm) saturated",
    "values": [
      {
        "qualifier": "=",
        "quantity": "unsaturated gain",
        "unit": "dB",
        "value": 71
      },
      {
        "qualifier": "=",
        "quantity": "unsaturated gain per length",
        "unit": "dB/cm",
        "value": 118
      },
      {
        "qualifier": "=",
        "quantity": "wavelength range min",
        "unit": "nm",
        "value": 1700
      },
      {
        "qualifier": "=",
        "quantity": "wavelength range max",
        "unit": "nm",
        "value": 2700
      },
      {
        "qualifier": "=",
        "quantity": "pump pulse energy",
        "unit": "pJ",
        "value": 4
      },
      {
        "qualifier": "=",
        "quantity": "saturated gain",
        "unit": "dB",
        "value": 88
      },
      {
        "qualifier": ">",
        "quantity": "saturated gain per length",
        "unit": "dB/cm",
        "value": 146
      }
    ],
    "venue": "Optica",
    "verification": "Y"
  },
  {
    "as_of": "2026-10-24",
    "category": "opa-opo",
    "date": "2022",
    "date_precision": "year",
    "doi": "10.1364/OPTICA.442332",
    "first_author": "Ledezma L.",
    "id": "opa-opo-ledezma2022",
    "metric": "fs OPA",
    "platform": "TFLN",
    "provisional": true,
    "public": true,
    "value_text": ">50 dB/cm phase-sensitive gain (6 mm); >100 dB/cm over 600 nm near 2 um (OPG)",
    "values": [
      {
        "qualifier": ">",
        "quantity": "phase-sensitive gain",
        "unit": "dB/cm",
        "value": 50
      },
      {
        "qualifier": "=",
        "quantity": "device length",
        "unit": "mm",
        "value": 6
      },
      {
        "qualifier": ">",
        "quantity": "OPG gain",
        "unit": "dB/cm",
        "value": 100
      },
      {
        "qualifier": "=",
        "quantity": "gain bandwidth",
        "unit": "nm",
        "value": 600
      },
      {
        "note": "stated as 'near 2 um'",
        "qualifier": "=",
        "quantity": "center wavelength",
        "unit": "um",
        "value": 2
      }
    ],
    "venue": "Optica",
    "verification": "Y"
  },
  {
    "as_of": "2026-10-24",
    "category": "opa-opo",
    "date": "2022",
    "date_precision": "year",
    "doi": "10.1038/s41566-021-00942-4",
    "first_author": "Roy A.",
    "id": "opa-opo-roy2022",
    "metric": "Quadratic soliton",
    "platform": "TFLN",
    "provisional": true,
    "public": true,
    "value_text": "(title only)",
    "venue": "Nat. Photonics",
    "verification": "title"
  },
  {
    "as_of": "2026-10-24",
    "category": "opa-opo",
    "date": "2023",
    "date_precision": "year",
    "doi": "10.1126/science.adj5438",
    "first_author": "Guo Q.",
    "id": "opa-opo-guo2023",
    "metric": "Mode-locked laser (III-V + TFLN)",
    "platform": "III-V + TFLN",
    "provisional": true,
    "public": true,
    "value_text": "~4.8 ps, ~10 GHz, >2.6 pJ, >0.5 W peak, ~1065 nm",
    "values": [
      {
        "qualifier": "~",
        "quantity": "pulse width",
        "unit": "ps",
        "value": 4.8
      },
      {
        "qualifier": "~",
        "quantity": "repetition rate",
        "unit": "GHz",
        "value": 10
      },
      {
        "qualifier": ">",
        "quantity": "pulse energy",
        "unit": "pJ",
        "value": 2.6
      },
      {
        "qualifier": ">",
        "quantity": "peak power",
        "unit": "W",
        "value": 0.5
      },
      {
        "qualifier": "~",
        "quantity": "wavelength",
        "unit": "nm",
        "value": 1065
      }
    ],
    "venue": "Science",
    "verification": "Y"
  },
  {
    "as_of": "2026-10-24",
    "category": "opa-opo",
    "date": "2023",
    "date_precision": "year",
    "doi": "10.1364/OPTICA.502487",
    "first_author": "Hwang A.Y.",
    "id": "opa-opo-hwang2023",
    "metric": "Mid-IR OPO, LN on sapphire",
    "platform": "LN on sapphire",
    "provisional": true,
    "public": true,
    "value_text": ">25 mW at 3.2 um; 15% power / 45% quantum efficiency",
    "values": [
      {
        "qualifier": ">",
        "quantity": "output power",
        "unit": "mW",
        "value": 25
      },
      {
        "qualifier": "=",
        "quantity": "wavelength",
        "unit": "um",
        "value": 3.2
      },
      {
        "qualifier": "=",
        "quantity": "power conversion efficiency",
        "unit": "%",
        "value": 15
      },
      {
        "qualifier": "=",
        "quantity": "quantum efficiency",
        "unit": "%",
        "value": 45
      }
    ],
    "venue": "Optica",
    "verification": "Y(arXiv)"
  },
  {
    "as_of": "2026-10-24",
    "category": "opa-opo",
    "date": "2023",
    "date_precision": "year",
    "doi": "10.1126/sciadv.adf9711",
    "first_author": "Ledezma L.",
    "id": "opa-opo-ledezma2023",
    "metric": "Pulsed tunable OPO",
    "platform": "TFLN",
    "provisional": true,
    "public": true,
    "value_text": "1.53-3.25 um, one chip",
    "values": [
      {
        "qualifier": "=",
        "quantity": "tuning range min",
        "unit": "um",
        "value": 1.53
      },
      {
        "qualifier": "=",
        "quantity": "tuning range max",
        "unit": "um",
        "value": 3.25
      }
    ],
    "venue": "Sci. Adv.",
    "verification": "Y"
  },
  {
    "as_of": "2026-10-24",
    "category": "opa-opo",
    "date": "2023",
    "date_precision": "year",
    "doi": "10.1038/s41467-023-42289-0",
    "first_author": "Roy A.",
    "id": "opa-opo-roy2023",
    "metric": "fs OPO comb",
    "platform": "TFLN",
    "provisional": true,
    "public": true,
    "value_text": "1.5-3.3 um, femtojoule-level threshold",
    "values": [
      {
        "qualifier": "=",
        "quantity": "spectral range min",
        "unit": "um",
        "value": 1.5
      },
      {
        "qualifier": "=",
        "quantity": "spectral range max",
        "unit": "um",
        "value": 3.3
      }
    ],
    "venue": "Nat. Commun.",
    "verification": "Y"
  },
  {
    "as_of": "2026-10-24",
    "category": "opa-opo",
    "date": "2024",
    "date_precision": "year",
    "doi": "10.1038/s41586-024-07071-2",
    "first_author": "Stokowski H.S.",
    "id": "opa-opo-stokowski2024",
    "metric": "FM-OPO comb",
    "notes": "arXiv v1 said ~1000 modes; published value ~200 used in values.",
    "platform": "TFLN",
    "provisional": true,
    "public": true,
    "value_text": ">93% internal pump-to-comb (34% out-coupled), ~200 modes (>1 THz) (arXiv v1 said ~1000 modes)",
    "values": [
      {
        "qualifier": ">",
        "quantity": "internal pump-to-comb efficiency",
        "unit": "%",
        "value": 93
      },
      {
        "qualifier": "=",
        "quantity": "out-coupled efficiency",
        "unit": "%",
        "value": 34
      },
      {
        "qualifier": "~",
        "quantity": "comb modes",
        "unit": "1",
        "value": 200
      },
      {
        "qualifier": ">",
        "quantity": "comb span",
        "unit": "THz",
        "value": 1
      }
    ],
    "venue": "Nature",
    "verification": "Y"
  },
  {
    "as_of": "2026-10-24",
    "category": "opa-opo",
    "date": "2026-08-27",
    "date_precision": "day",
    "doi": "10.1038/s41566-026-01999-9",
    "first_author": "Hwang A.Y.",
    "id": "opa-opo-hwang2026",
    "metric": "Electrically tuned mid-IR OPO",
    "platform": "TFLN",
    "provisional": true,
    "public": true,
    "value_text": "22 THz span, 2.7-3.4 um, Vernier tuning",
    "values": [
      {
        "qualifier": "=",
        "quantity": "tuning span",
        "unit": "THz",
        "value": 22
      },
      {
        "qualifier": "=",
        "quantity": "tuning range min",
        "unit": "um",
        "value": 2.7
      },
      {
        "qualifier": "=",
        "quantity": "tuning range max",
        "unit": "um",
        "value": 3.4
      }
    ],
    "venue": "Nat. Photonics",
    "verification": "Y(arXiv)"
  },
  {
    "as_of": "2026-10-24",
    "category": "quantum",
    "date": "2020",
    "date_precision": "year",
    "doi": "10.1103/PhysRevLett.125.263602",
    "first_author": "Ma Z.",
    "id": "quantum-ma2020",
    "metric": "Pairs, PPLN microring",
    "platform": "TFLN (PPLN microring)",
    "provisional": true,
    "public": true,
    "value_text": "36.3 MHz at 13.4 uW; CAR up to 14,682; g2(0)=0.008",
    "values": [
      {
        "qualifier": "=",
        "quantity": "pair rate",
        "unit": "MHz",
        "value": 36.3
      },
      {
        "qualifier": "=",
        "quantity": "pump power",
        "unit": "uW",
        "value": 13.4
      },
      {
        "note": "stated as 'up to'",
        "qualifier": "=",
        "quantity": "coincidence-to-accidental ratio (CAR)",
        "unit": "1",
        "value": 14682
      },
      {
        "qualifier": "=",
        "quantity": "g2(0)",
        "unit": "1",
        "value": 0.008
      }
    ],
    "venue": "PRL 125, 263602",
    "verification": "Y"
  },
  {
    "as_of": "2026-10-24",
    "category": "quantum",
    "date": "2020",
    "date_precision": "year",
    "doi": "10.1103/PhysRevLett.124.163603",
    "first_author": "Zhao J.",
    "id": "quantum-zhao2020",
    "metric": "Pairs, waveguide",
    "platform": "TFLN",
    "provisional": true,
    "public": true,
    "value_text": "CAR >67,000; heralded g2(0) <0.025",
    "values": [
      {
        "qualifier": ">",
        "quantity": "coincidence-to-accidental ratio (CAR)",
        "unit": "1",
        "value": 67000
      },
      {
        "qualifier": "<",
        "quantity": "heralded g2(0)",
        "unit": "1",
        "value": 0.025
      }
    ],
    "venue": "PRL 124, 163603",
    "verification": "Y"
  },
  {
    "as_of": "2026-10-24",
    "category": "quantum",
    "date": "2022",
    "date_precision": "year",
    "doi": "10.1364/OL.447695",
    "first_author": "Chen P.-K.",
    "id": "quantum-chen2022",
    "metric": "Single-pass squeezing",
    "notes": "Venue is Opt. Lett. (not PRL).",
    "platform": "TFLN",
    "provisional": true,
    "public": true,
    "value_text": "0.56 dB measured; ~2.6 dB inferred on chip; up to 7 THz",
    "values": [
      {
        "qualifier": "=",
        "quantity": "measured squeezing",
        "unit": "dB",
        "value": 0.56
      },
      {
        "qualifier": "~",
        "quantity": "inferred on-chip squeezing",
        "unit": "dB",
        "value": 2.6
      },
      {
        "note": "stated as 'up to'",
        "qualifier": "=",
        "quantity": "squeezing bandwidth",
        "unit": "THz",
        "value": 7
      }
    ],
    "venue": "Opt. Lett.",
    "verification": "Y"
  },
  {
    "as_of": "2026-10-24",
    "category": "quantum",
    "date": "2022",
    "date_precision": "year",
    "doi": "10.1126/science.abo6213",
    "first_author": "Nehra R.",
    "highest_found": true,
    "id": "quantum-nehra2022",
    "metric": "On-chip TFLN squeezing, highest found",
    "notes": "Ver.: Y (coordinator re-read abstract). \"11 dB inferred\" not in abstract: unverified.",
    "platform": "TFLN",
    "provisional": true,
    "public": true,
    "value_text": "4.9 dB measured, >25 THz, all-optical measurement on chip",
    "values": [
      {
        "qualifier": "=",
        "quantity": "measured squeezing",
        "unit": "dB",
        "value": 4.9
      },
      {
        "qualifier": ">",
        "quantity": "squeezing bandwidth",
        "unit": "THz",
        "value": 25
      }
    ],
    "venue": "Science",
    "verification": "Y"
  },
  {
    "as_of": "2026-10-24",
    "category": "quantum",
    "date": "2023",
    "date_precision": "year",
    "doi": "10.1063/5.0144385",
    "first_author": "Kashiwazaki T.",
    "id": "quantum-kashiwazaki2023",
    "metric": "Comparison, bulk-bonded PPLN ridge (not TFLN)",
    "platform": "bulk-bonded PPLN ridge",
    "provisional": true,
    "public": true,
    "value_text": "8.3 dB CW",
    "values": [
      {
        "qualifier": "=",
        "quantity": "CW squeezing",
        "unit": "dB",
        "value": 8.3
      }
    ],
    "venue": "APL",
    "verification": "Y"
  },
  {
    "as_of": "2026-10-24",
    "category": "quantum",
    "date": "2023",
    "date_precision": "year",
    "doi": "10.1038/s41534-023-00704-w",
    "first_author": "Wang X.",
    "id": "quantum-wang2023",
    "metric": "QFC telecom to near-visible",
    "platform": "TFLN",
    "provisional": true,
    "public": true,
    "value_text": "73% internal, 900 cps noise",
    "values": [
      {
        "qualifier": "=",
        "quantity": "internal conversion efficiency",
        "unit": "%",
        "value": 73
      },
      {
        "qualifier": "=",
        "quantity": "noise count rate",
        "unit": "{counts}/s",
        "value": 900
      }
    ],
    "venue": "npj Quantum Inf.",
    "verification": "Y(arXiv)"
  },
  {
    "as_of": "2026-10-24",
    "category": "quantum",
    "date": "2024",
    "date_precision": "year",
    "doi": "10.1126/sciadv.adl1814",
    "first_author": "Park T.",
    "id": "quantum-park2024",
    "metric": "OPO squeezing, on-chip SHG pump + homodyne",
    "platform": "TFLN",
    "provisional": true,
    "public": true,
    "value_text": "0.55 dB squeezing, 1.55 dB anti-squeezing",
    "values": [
      {
        "qualifier": "=",
        "quantity": "squeezing",
        "unit": "dB",
        "value": 0.55
      },
      {
        "qualifier": "=",
        "quantity": "anti-squeezing",
        "unit": "dB",
        "value": 1.55
      }
    ],
    "venue": "Sci. Adv.",
    "verification": "Y"
  },
  {
    "arxiv": "2509.03869",
    "as_of": "2026-10-24",
    "category": "quantum",
    "date": "2025",
    "date_precision": "year",
    "id": "quantum-arxiv2509.03869",
    "metric": "QFC, hybrid electrically pumped",
    "notes": "First author not given.",
    "platform": "TFLN",
    "provisional": true,
    "public": true,
    "value_text": "57% on-chip QE; 386,000 %/W ring SHG",
    "values": [
      {
        "qualifier": "=",
        "quantity": "on-chip quantum efficiency",
        "unit": "%",
        "value": 57
      },
      {
        "qualifier": "=",
        "quantity": "ring SHG efficiency",
        "unit": "%/W",
        "value": 386000
      }
    ],
    "venue": "arXiv 2509.03869",
    "verification": "Y(preprint)"
  },
  {
    "as_of": "2026-10-24",
    "category": "shg",
    "date": "2018",
    "date_precision": "year",
    "doi": "10.1364/OPTICA.5.001006",
    "first_author": "Luo R.",
    "id": "shg-luo2018",
    "metric": "Modal phase matching (no poling)",
    "platform": "TFLN",
    "provisional": true,
    "public": true,
    "value_text": "4.7 %/W in 8 mm",
    "values": [
      {
        "qualifier": "=",
        "quantity": "SHG efficiency",
        "unit": "%/W",
        "value": 4.7
      },
      {
        "qualifier": "=",
        "quantity": "waveguide length",
        "unit": "mm",
        "value": 8
      }
    ],
    "venue": "Optica 5, 1006",
    "verification": "Y(arXiv)"
  },
  {
    "as_of": "2026-10-24",
    "category": "shg",
    "date": "2018",
    "date_precision": "year",
    "doi": "10.1364/OPTICA.5.001438",
    "first_author": "Wang C.",
    "id": "shg-wang2018",
    "metric": "Waveguide, normalized",
    "platform": "TFLN",
    "provisional": true,
    "public": true,
    "value_text": "2600 %/W/cm^2, 1.5 um pump, 4 um period",
    "values": [
      {
        "qualifier": "=",
        "quantity": "normalized SHG efficiency",
        "unit": "%/W/cm2",
        "value": 2600
      },
      {
        "qualifier": "=",
        "quantity": "pump wavelength",
        "unit": "um",
        "value": 1.5
      },
      {
        "qualifier": "=",
        "quantity": "poling period",
        "unit": "um",
        "value": 4
      }
    ],
    "venue": "Optica 5, 1438",
    "verification": "Y"
  },
  {
    "as_of": "2026-10-24",
    "category": "shg",
    "date": "2019",
    "date_precision": "year",
    "doi": "10.1364/OPTICA.6.001244",
    "first_author": "Chen J.-Y.",
    "id": "shg-chen2019",
    "metric": "Ring, x-cut QPM racetrack",
    "notes": "The often-quoted 230,000 %/W is unverified and not in values.",
    "platform": "TFLN (x-cut)",
    "provisional": true,
    "public": true,
    "value_text": "3.8 %/mW (arXiv v1). The often-quoted 230,000 %/W is unverified",
    "values": [
      {
        "note": "arXiv v1",
        "qualifier": "=",
        "quantity": "SHG efficiency",
        "unit": "%/mW",
        "value": 3.8
      }
    ],
    "venue": "Optica 6, 1244",
    "verification": "partial"
  },
  {
    "as_of": "2026-10-24",
    "category": "shg",
    "date": "2019",
    "date_precision": "year",
    "doi": "10.1364/OPTICA.6.001455",
    "first_author": "Lu J.",
    "id": "shg-lu2019",
    "metric": "Ring, z-cut PPLN",
    "platform": "TFLN (z-cut PPLN)",
    "provisional": true,
    "public": true,
    "value_text": "250,000 %/W; 15% absolute at 115 uW",
    "values": [
      {
        "qualifier": "=",
        "quantity": "SHG efficiency",
        "unit": "%/W",
        "value": 250000
      },
      {
        "qualifier": "=",
        "quantity": "absolute conversion efficiency",
        "unit": "%",
        "value": 15
      },
      {
        "qualifier": "=",
        "quantity": "pump power",
        "unit": "uW",
        "value": 115
      }
    ],
    "venue": "Optica 6, 1455",
    "verification": "Y(arXiv)"
  },
  {
    "as_of": "2026-10-24",
    "category": "shg",
    "date": "2019",
    "date_precision": "year",
    "doi": "10.1364/OE.27.025920",
    "first_author": "Rao A.",
    "id": "shg-rao2019",
    "metric": "Waveguide, normalized",
    "notes": "Ver.: Y (title). Numbers kept in value_text only.",
    "platform": "TFLN",
    "provisional": true,
    "public": true,
    "value_text": "4600 %/W/cm^2, poling after etching, actively monitored",
    "venue": "Opt. Express 27, 25920",
    "verification": "title"
  },
  {
    "as_of": "2026-10-24",
    "category": "shg",
    "date": "2020",
    "date_precision": "year",
    "doi": "10.1364/OPTICA.403931",
    "first_author": "Lu J.",
    "highest_found": true,
    "id": "shg-lu2020",
    "metric": "Ring, highest found",
    "platform": "TFLN",
    "provisional": true,
    "public": true,
    "value_text": "5,000,000 %/W; g/2pi ~1.2 MHz; g/kappa approaching 1%",
    "values": [
      {
        "qualifier": "=",
        "quantity": "SHG efficiency",
        "unit": "%/W",
        "value": 5000000
      },
      {
        "qualifier": "~",
        "quantity": "single-photon coupling g/2pi",
        "unit": "MHz",
        "value": 1.2
      },
      {
        "note": "stated as 'approaching 1%'",
        "qualifier": "=",
        "quantity": "g/kappa",
        "unit": "%",
        "value": 1
      }
    ],
    "venue": "Optica",
    "verification": "Y"
  },
  {
    "as_of": "2026-10-24",
    "category": "shg",
    "date": "2020",
    "date_precision": "year",
    "doi": "10.1364/OE.395545",
    "first_author": "Zhao J.",
    "id": "shg-zhao2020",
    "metric": "Waveguide, shallow etch",
    "platform": "MgO:TFLN (x-cut)",
    "provisional": true,
    "public": true,
    "value_text": "3757 %/W/cm^2 (939 %/W), x-cut MgO:TFLN",
    "values": [
      {
        "qualifier": "=",
        "quantity": "normalized SHG efficiency",
        "unit": "%/W/cm2",
        "value": 3757
      },
      {
        "qualifier": "=",
        "quantity": "SHG efficiency",
        "unit": "%/W",
        "value": 939
      }
    ],
    "venue": "Opt. Express",
    "verification": "Y"
  },
  {
    "as_of": "2026-10-24",
    "category": "shg",
    "date": "2021",
    "date_precision": "year",
    "doi": "10.1364/OPTICA.427428",
    "first_author": "Mishra J.",
    "id": "shg-mishra2021",
    "metric": "Mid-IR DFG (LN on sapphire)",
    "platform": "LN on sapphire",
    "provisional": true,
    "public": true,
    "value_text": "200 %/W/cm^2, out to 3.66 um",
    "values": [
      {
        "qualifier": "=",
        "quantity": "normalized DFG efficiency",
        "unit": "%/W/cm2",
        "value": 200
      },
      {
        "qualifier": "=",
        "quantity": "longest wavelength",
        "unit": "um",
        "value": 3.66
      }
    ],
    "venue": "Optica",
    "verification": "Y"
  },
  {
    "as_of": "2026-10-24",
    "category": "shg",
    "date": "2022",
    "date_precision": "year",
    "doi": "10.1038/s41467-022-31134-5",
    "first_author": "McKenna T.P.",
    "id": "shg-mckenna2022",
    "metric": "Ring SHG + OPO",
    "platform": "TFLN",
    "provisional": true,
    "public": true,
    "value_text": ">10% SHG; OPO threshold tens of uW; >1 THz tuning",
    "values": [
      {
        "qualifier": ">",
        "quantity": "SHG conversion efficiency",
        "unit": "%",
        "value": 10
      },
      {
        "qualifier": ">",
        "quantity": "tuning range",
        "unit": "THz",
        "value": 1
      }
    ],
    "venue": "Nat. Commun.",
    "verification": "Y"
  },
  {
    "as_of": "2026-10-24",
    "category": "shg",
    "date": "2022",
    "date_precision": "year",
    "doi": "10.1364/OL.455046",
    "first_author": "Park T.",
    "id": "shg-park2022",
    "metric": "Blue SHG",
    "platform": "TFLN",
    "provisional": true,
    "public": true,
    "value_text": "33,000 %/W/cm^2",
    "values": [
      {
        "qualifier": "=",
        "quantity": "normalized SHG efficiency",
        "unit": "%/W/cm2",
        "value": 33000
      }
    ],
    "venue": "Opt. Lett. 47, 2706",
    "verification": "Y"
  },
  {
    "as_of": "2026-10-24",
    "category": "shg",
    "date": "2024",
    "date_precision": "year",
    "doi": "10.1038/s41565-023-01525-w",
    "first_author": "Chen P.-K.",
    "id": "shg-chen2024",
    "metric": "Waveguide, adapted poling",
    "platform": "TFLN",
    "provisional": true,
    "public": true,
    "value_text": "104 %/W overall; >80% conversion at 20 mW",
    "values": [
      {
        "qualifier": "=",
        "quantity": "SHG efficiency (overall)",
        "unit": "%/W",
        "value": 104
      },
      {
        "qualifier": ">",
        "quantity": "conversion efficiency",
        "unit": "%",
        "value": 80
      },
      {
        "qualifier": "=",
        "quantity": "pump power",
        "unit": "mW",
        "value": 20
      }
    ],
    "venue": "Nat. Nanotechnol. 19, 44",
    "verification": "Y"
  },
  {
    "as_of": "2026-10-24",
    "category": "shg",
    "date": "2024",
    "date_precision": "year",
    "doi": "10.1117/1.APN.3.6.066009",
    "first_author": "Li",
    "highest_found": true,
    "id": "shg-li2024",
    "metric": "Waveguide, highest normalized found",
    "platform": "TFLN (polarization-reversed double layer)",
    "provisional": true,
    "public": true,
    "value_text": "9600 %/W/cm^2 measured; 85% absolute at high power; polarization-reversed double-layer TFLN",
    "values": [
      {
        "qualifier": "=",
        "quantity": "normalized SHG efficiency",
        "unit": "%/W/cm2",
        "value": 9600
      },
      {
        "note": "at high power",
        "qualifier": "=",
        "quantity": "absolute conversion efficiency",
        "unit": "%",
        "value": 85
      }
    ],
    "venue": "Adv. Photonics Nexus",
    "verification": "Y"
  },
  {
    "as_of": "2026-10-24",
    "category": "symbol-rate",
    "date": "2022",
    "date_precision": "year",
    "doi": "10.1364/OPTICA.449691",
    "first_author": "Xu M.",
    "id": "symbol-rate-xu2022",
    "metric": "Coherent, single wavelength",
    "platform": "TFLN",
    "provisional": true,
    "public": true,
    "value_text": "1.96 Tb/s net",
    "values": [
      {
        "qualifier": "=",
        "quantity": "net bit rate",
        "unit": "Tbit/s",
        "value": 1.96
      }
    ],
    "venue": "Optica",
    "verification": "Y"
  },
  {
    "as_of": "2026-10-24",
    "category": "symbol-rate",
    "date": "2022-07",
    "date_precision": "month",
    "doi": "10.1063/5.0097296",
    "first_author": "Wang",
    "id": "symbol-rate-wang2022",
    "metric": "Coherent, single carrier",
    "platform": "TFLN on Si",
    "provisional": true,
    "public": true,
    "value_text": "1.6 Tb/s net, DP-IQ on Si",
    "values": [
      {
        "qualifier": "=",
        "quantity": "net bit rate",
        "unit": "Tbit/s",
        "value": 1.6
      }
    ],
    "venue": "APL Photonics",
    "verification": "Y"
  },
  {
    "as_of": "2026-10-24",
    "category": "symbol-rate",
    "date": "2022-12",
    "date_precision": "month",
    "doi": "10.1364/ol.476399",
    "first_author": "Berikaa E.",
    "id": "symbol-rate-berikaa2022",
    "metric": "IM/DD (intensity modulation / direct detection)",
    "platform": "TFLN",
    "provisional": true,
    "public": true,
    "value_text": "128 GBd PAM16, net 400 Gb/s",
    "values": [
      {
        "qualifier": "=",
        "quantity": "symbol rate",
        "unit": "GBd",
        "value": 128
      },
      {
        "qualifier": "=",
        "quantity": "net bit rate",
        "unit": "Gbit/s",
        "value": 400
      }
    ],
    "venue": "Opt. Lett.",
    "verification": "Y"
  },
  {
    "as_of": "2026-10-24",
    "category": "symbol-rate",
    "date": "2023-06",
    "date_precision": "month",
    "doi": "10.1109/jlt.2023.3269740",
    "first_author": "Almonacil S.",
    "id": "symbol-rate-almonacil2023",
    "metric": "Coherent",
    "notes": "Only title/metadata confirmed; numbers kept in value_text only.",
    "platform": "TFLN",
    "provisional": true,
    "public": true,
    "value_text": "260 GBd single-wavelength over 100 km, TFLN IQ",
    "venue": "JLT",
    "verification": "title"
  },
  {
    "as_of": "2026-10-24",
    "category": "symbol-rate",
    "date": "2025",
    "date_precision": "year",
    "doi": "10.1364/ofc.2025.th4b.7",
    "first_author": "Deakin C.",
    "highest_found": true,
    "id": "symbol-rate-deakin2025",
    "metric": "Highest symbol rate found",
    "notes": "Ver.: Y (exact net rate not in abstract). Author affiliation: Nokia Bell Labs. Journal version: JLT 2026-02 (Che D.), DOI 10.1109/jlt.2025.3632244.",
    "platform": "TFLN",
    "provisional": true,
    "public": true,
    "value_text": "440 GBd PS-16-ASK (probabilistically shaped amplitude-shift keying), single wavelength, 221 GHz band-interleaved DAC (digital-to-analog converter); title claims net >1 Tb/s per modulation dimension",
    "values": [
      {
        "qualifier": "=",
        "quantity": "symbol rate",
        "unit": "GBd",
        "value": 440
      },
      {
        "qualifier": "=",
        "quantity": "DAC bandwidth",
        "unit": "GHz",
        "value": 221
      },
      {
        "note": "title claim",
        "qualifier": ">",
        "quantity": "net bit rate per modulation dimension",
        "unit": "Tbit/s",
        "value": 1
      }
    ],
    "venue": "OFC 2025 postdeadline Th4B.7; JLT 2026-02 (Che D.)",
    "verification": "Y"
  },
  {
    "arxiv": "2504.15331",
    "as_of": "2026-10-24",
    "category": "symbol-rate",
    "date": "2025-04",
    "date_precision": "month",
    "first_author": "Che D.",
    "id": "symbol-rate-che2025",
    "metric": "Earlier step",
    "notes": "Ver.: Y(arXiv); venue unverified. Date taken from the arXiv identifier (no date cell).",
    "platform": "TFLN",
    "provisional": true,
    "public": true,
    "value_text": "314 GBd PS-8-ASK, 158 GHz DAC",
    "values": [
      {
        "qualifier": "=",
        "quantity": "symbol rate",
        "unit": "GBd",
        "value": 314
      },
      {
        "qualifier": "=",
        "quantity": "DAC bandwidth",
        "unit": "GHz",
        "value": 158
      }
    ],
    "venue": "arXiv 2504.15331",
    "verification": "Y(arXiv)"
  },
  {
    "as_of": "2026-10-24",
    "category": "symbol-rate",
    "date": "2025-11",
    "date_precision": "month",
    "doi": "10.1515/nanoph-2025-0472",
    "first_author": "Zhang",
    "id": "symbol-rate-zhang2025",
    "metric": "IM/DD, dual polarization",
    "platform": "TFLN",
    "provisional": true,
    "public": true,
    "value_text": "512 Gb/s PAM4",
    "values": [
      {
        "qualifier": "=",
        "quantity": "bit rate",
        "unit": "Gbit/s",
        "value": 512
      }
    ],
    "venue": "Nanophotonics",
    "verification": "Y"
  },
  {
    "as_of": "2026-10-24",
    "category": "symbol-rate",
    "date": "2026-03",
    "date_precision": "month",
    "id": "symbol-rate-murata2026-industry",
    "metric": "Industry",
    "notes": "Ver.: official page (Murata: Y); HyperLight: headline only. HyperLight items from hyperlightcorp.com news, not in values. Date month from the items in the row.",
    "platform": "TFLN",
    "provisional": true,
    "public": true,
    "url": "https://corporate.murata.com/en-us/newsroom/news/company/general/2026/0310",
    "value_text": "HyperLight 400G/lane PICs (2026-03-17); 1.6T-DR8 TFLN reference transceiver (2026-03-16); Murata TFLN modulator >100 GHz, 400G/ch PAM4 at OFC 2026",
    "values": [
      {
        "qualifier": ">",
        "quantity": "EO bandwidth (Murata)",
        "unit": "GHz",
        "value": 100
      },
      {
        "note": "stated as '400G/ch PAM4'",
        "qualifier": "=",
        "quantity": "bit rate per channel (Murata)",
        "unit": "Gbit/s",
        "value": 400
      }
    ],
    "venue": "Company news (hyperlightcorp.com; corporate.murata.com)",
    "verification": "press"
  },
  {
    "as_of": "2026-10-24",
    "category": "symbol-rate",
    "date": "2026-09",
    "date_precision": "month",
    "doi": "10.21203/rs.3.rs-10811928/v1",
    "first_author": "Tian",
    "id": "symbol-rate-tian2026",
    "metric": "IM/DD, microring",
    "platform": "TFLN",
    "provisional": true,
    "public": true,
    "value_text": "517 Gb/s (200 GBd PAM6), 1.5 fJ/bit",
    "values": [
      {
        "qualifier": "=",
        "quantity": "bit rate",
        "unit": "Gbit/s",
        "value": 517
      },
      {
        "qualifier": "=",
        "quantity": "symbol rate",
        "unit": "GBd",
        "value": 200
      },
      {
        "qualifier": "=",
        "quantity": "energy per bit",
        "unit": "fJ/bit",
        "value": 1.5
      }
    ],
    "venue": "Research Square",
    "verification": "Y(preprint)"
  },
  {
    "as_of": "2026-10-24",
    "category": "tflt",
    "date": "2024-05",
    "date_precision": "month",
    "doi": "10.1038/s41586-024-07369-1",
    "first_author": "Wang C.",
    "id": "tflt-wang2024-platform",
    "metric": "Platform paper",
    "notes": "Ver.: Y (coordinator re-read abstract). Author cell: Wang C. (Kippenberg, Ou X.).",
    "platform": "TFLT",
    "provisional": true,
    "public": true,
    "value_text": "5.6 dB/m (DUV stepper); MZM VpiL 1.9 V cm, up to 40 GHz; much lower birefringence than LN; soliton microcombs; LT already in 5G RF filters",
    "values": [
      {
        "qualifier": "=",
        "quantity": "propagation loss",
        "unit": "dB/m",
        "value": 5.6
      },
      {
        "qualifier": "=",
        "quantity": "MZM VpiL",
        "unit": "V.cm",
        "value": 1.9
      },
      {
        "note": "stated as 'up to'",
        "qualifier": "=",
        "quantity": "EO bandwidth",
        "unit": "GHz",
        "value": 40
      }
    ],
    "venue": "Nature 629, 784",
    "verification": "Y"
  },
  {
    "as_of": "2026-10-24",
    "category": "tflt",
    "date": "2024-09",
    "date_precision": "month",
    "doi": "10.1364/ol.531263",
    "first_author": "Wang",
    "id": "tflt-wang2024-switch",
    "metric": "Ultralow DC drift switch",
    "platform": "TFLT",
    "provisional": true,
    "public": true,
    "value_text": "stable 2 h, SiO2-clad, no anneal",
    "values": [
      {
        "qualifier": "=",
        "quantity": "stable duration",
        "unit": "h",
        "value": 2
      }
    ],
    "venue": "Opt. Lett.",
    "verification": "Y"
  },
  {
    "as_of": "2026-10-24",
    "category": "tflt",
    "date": "2024-11",
    "date_precision": "month",
    "doi": "10.1364/oe.538870",
    "first_author": "Powell K.",
    "id": "tflt-powell2024",
    "metric": "DC stability vs TFLN",
    "platform": "TFLT",
    "provisional": true,
    "public": true,
    "value_text": "<1 dB (TFLT) vs 5 dB (TFLN) over 46 h at 12.1 dBm; VpiL 3.4 V cm; 0-70 C",
    "values": [
      {
        "qualifier": "<",
        "quantity": "DC drift (TFLT)",
        "unit": "dB",
        "value": 1
      },
      {
        "qualifier": "=",
        "quantity": "DC drift (TFLN)",
        "unit": "dB",
        "value": 5
      },
      {
        "qualifier": "=",
        "quantity": "test duration",
        "unit": "h",
        "value": 46
      },
      {
        "qualifier": "=",
        "quantity": "optical power",
        "unit": "dB[mW]",
        "value": 12.1
      },
      {
        "qualifier": "=",
        "quantity": "VpiL",
        "unit": "V.cm",
        "value": 3.4
      },
      {
        "qualifier": "=",
        "quantity": "temperature range min",
        "unit": "Cel",
        "value": 0
      },
      {
        "qualifier": "=",
        "quantity": "temperature range max",
        "unit": "Cel",
        "value": 70
      }
    ],
    "venue": "Opt. Express 32, 44115",
    "verification": "Y"
  },
  {
    "as_of": "2026-10-24",
    "category": "tflt",
    "date": "2024-11",
    "date_precision": "month",
    "doi": "10.1364/OPTICA.537730",
    "first_author": "Wang C.",
    "id": "tflt-wang2024-highspeed",
    "metric": "High-speed",
    "platform": "TFLT",
    "provisional": true,
    "public": true,
    "value_text": "110 GHz; 176 GBd PAM8 >400 Gb/s net",
    "values": [
      {
        "qualifier": "=",
        "quantity": "EO bandwidth",
        "unit": "GHz",
        "value": 110
      },
      {
        "qualifier": "=",
        "quantity": "symbol rate",
        "unit": "GBd",
        "value": 176
      },
      {
        "qualifier": ">",
        "quantity": "net bit rate",
        "unit": "Gbit/s",
        "value": 400
      }
    ],
    "venue": "Optica",
    "verification": "Y"
  },
  {
    "arxiv": "2505.00906",
    "as_of": "2026-10-24",
    "category": "tflt",
    "date": "2025",
    "date_precision": "year",
    "first_author": "Powell K.",
    "id": "tflt-powell2025",
    "metric": "DC stability, visible",
    "platform": "TFLT",
    "provisional": true,
    "public": true,
