Repository: jwt625/lithium-niobate

# lithium-niobate.com

A website dedicated to lithium niobate (LiNbO3): the crystal, its physics, how it is made, what it does, its history, and its industry. It aims to augment published review papers with what a PDF cannot offer: real-time 3D, interactive explanations, in-browser simulations, and provenance-tagged, machine-readable material data for people and AI agents alike.

## Current state

Research, proposal, and static mockup phase (2026-10-25). The production site is not built yet.

- Static mockup (theme "Optic Axis", layout, core elements): [mockup/](mockup/) (open `mockup/index.html`; served by GitHub Pages until the site exists)

File: src/lib/generated/tensors.json (part 2 of 5)
    "variant": "cln",
    "variant_note": "SAW-grade congruent",
    "voigt": [
      [
      "qudt": "http://qudt.org/vocab/unit/GigaPA",
      "ucum": "GPa"
    },
    "variant": "unspecified",
    "voigt": [
      [
        198.4,
        54.72,
        65.13,
        7.88,
        0.0,
        0.0
      ],
      [
        54.72,
        198.4,
        65.13,
        -7.88,
        0.0,
        0.0
      ],
      [
        65.13,
        65.13,
        227.9,
        0.0,
        0.0,
        0.0
      ],
      [
        7.88,
        -7.88,
        0.0,
        59.65,
        0.0,
        0.0
      ],
      [
        0.0,
        0.0,
        0.0,
        0.0,
        59.65,
        7.88
      ],
      [
        0.0,
        0.0,
        0.0,
        0.0,
        7.88,
        71.84
      ]
    ],
    "voigt_convention": {
      "full_from_voigt": "C_ijkl = c_IJ, I = V(ij), J = V(kl)",
      "order": [
        "xx",
        "yy",
        "zz",
        "yz",
        "xz",
        "xy"
      ],
      "shear_strain": "engineering"
    }
  },
  {
    "conditions": {
      "electrical_boundary": "E"
    },
    "frame": {
      "convention": "IRE-1949",
      "handedness": "right",
      "setting": "crystal-physics",
      "x": "a axis, perpendicular to a mirror plane",
      "y": "in a mirror plane",
      "z": "polar c axis",
      "z_sign_definition": "+c points out of the face that becomes negative on compression; equivalently it becomes positive on cooling (weis1985 pp. 192-193)"
    },
    "full": [
      [
        [
          [
            200.0,
            0.0,
            0.0
          ],
          [
            0.0,
            54.0,
            8.0
          ],
          [
            0.0,
            8.0,
            60.0
          ]
        ],
        [
          [
            0.0,
            73.0,
            8.0
          ],
          [
            73.0,
            0.0,
            0.0
          ],
          [
            8.0,
            0.0,
            0.0
          ]
        ],
        [
          [
            0.0,
            8.0,
            60.0
          ],
          [
            8.0,
            0.0,
            0.0
          ],
          [
            60.0,
            0.0,
            0.0
          ]
        ]
      ],
      [
        [
          [
            0.0,
            73.0,
            8.0
          ],
          [
            73.0,
            0.0,
            0.0
          ],
          [
            8.0,
            0.0,
            0.0
          ]
        ],
        [
          [
            54.0,
            0.0,
            0.0
          ],
          [
            0.0,
            200.0,
            -8.0
          ],
          [
            0.0,
            -8.0,
            60.0
          ]
        ],
        [
          [
            8.0,
            0.0,
            0.0
          ],
          [
            0.0,
            -8.0,
            60.0
          ],
          [
            0.0,
            60.0,
            0.0
          ]
        ]
      ],
      [
        [
          [
            0.0,
            8.0,
            60.0
          ],
          [
            8.0,
            0.0,
            0.0
          ],
          [
            60.0,
            0.0,
            0.0
          ]
        ],
        [
          [
            8.0,
            0.0,
            0.0
          ],
          [
            0.0,
            -8.0,
            60.0
          ],
          [
            0.0,
            60.0,
            0.0
          ]
        ],
        [
          [
            60.0,
            0.0,
            0.0
          ],
          [
            0.0,
            60.0,
            0.0
          ],
          [
            0.0,
            0.0,
            243.0
          ]
        ]
      ]
    ],
    "id": "elastic-stiffness-cE/unspecified/weis1985-nakagawa1973",
    "independent": {
      "c11": {
        "value": 200
      },
      "c12": {
        "value": 54
      },
      "c13": {
        "value": 60
      },
      "c14": {
        "value": 8
      },
      "c33": {
        "value": 243
      },
      "c44": {
        "value": 60
      }
    },
    "kind": "tensor",
    "name": "Elastic stiffness at constant electric field",
    "provenance": {
      "locator": "Table 6, p. 200",
      "original_reference": "Nakagawa et al. 1973",
      "source_id": "weis1985",
      "status": "P-comp",
      "transcribed": "2026-10-25"
    },
    "public": true,
    "rank": 4,
    "scale": 1,
    "symbol": "c^E",
    "symmetry_form": {
      "form": [
        [
          "c11",
          "c12",
          "c13",
          "c14",
          "0",
          "0"
        ],
        [
          "c12",
          "c11",
          "c13",
          "-c14",
          "0",
          "0"
        ],
        [
          "c13",
          "c13",
          "c33",
          "0",
          "0",
          "0"
        ],
        [
          "c14",
          "-c14",
          "0",
          "c44",
          "0",
          "0"
        ],
        [
          "0",
          "0",
          "0",
          "0",
          "c44",
          "c14"
        ],
        [
          "0",
          "0",
          "0",
          "0",
          "c14",
          "(c11-c12)/2"
        ]
      ],
      "mirror": "x = 0 plane (x perpendicular to the mirror, z polar)",
      "point_group": "3m",
      "relations": [
        "c22 = c11",
        "c23 = c13",
        "c24 = -c14",
        "c55 = c44",
        "c56 = c14",
        "c66 = (c11 - c12)/2"
      ]
    },
    "tensor": "elastic-stiffness-cE",
    "unit": {
      "display": "GPa",
      "qudt": "http://qudt.org/vocab/unit/GigaPA",
      "ucum": "GPa"
    },
    "variant": "unspecified",
    "voigt": [
      [
        200.0,
        54.0,
        60.0,
        8.0,
        0.0,
        0.0
      ],
      [
        54.0,
        200.0,
        60.0,
        -8.0,
        0.0,
        0.0
      ],
      [
        60.0,
        60.0,
        243.0,
        0.0,
        0.0,
        0.0
      ],
      [
        8.0,
        -8.0,
        0.0,
        60.0,
        0.0,
        0.0
      ],
      [
        0.0,
        0.0,
        0.0,
        0.0,
        60.0,
        8.0
      ],
      [
        0.0,
        0.0,
        0.0,
        0.0,
        8.0,
        73.0
      ]
    ],
    "voigt_convention": {
      "full_from_voigt": "C_ijkl = c_IJ, I = V(ij), J = V(kl)",
      "order": [
        "xx",
        "yy",
        "zz",
        "yz",
        "xz",
        "xy"
      ],
      "shear_strain": "engineering"
    }
  },
  {
    "conditions": {
      "electrical_boundary": "E"
    },
    "frame": {
      "convention": "IRE-1949",
      "handedness": "right",
      "setting": "crystal-physics",
      "x": "a axis, perpendicular to a mirror plane",
      "y": "in a mirror plane",
      "z": "polar c axis",
      "z_sign_definition": "+c points out of the face that becomes negative on compression; equivalently it becomes positive on cooling (weis1985 pp. 192-193)"
    },
    "full": [
      [
        [
          [
            203.0,
            0.0,
            0.0
          ],
          [
            0.0,
            57.3,
            8.5
          ],
          [
            0.0,
            8.5,
            75.2
          ]
        ],
        [
          [
            0.0,
            72.85,
            8.5
          ],
          [
            72.85,
            0.0,
            0.0
          ],
          [
            8.5,
            0.0,
            0.0
          ]
        ],
        [
          [
            0.0,
            8.5,
            59.5
          ],
          [
            8.5,
            0.0,
            0.0
          ],
          [
            59.5,
            0.0,
            0.0
          ]
        ]
      ],
      [
        [
          [
            0.0,
            72.85,
            8.5
          ],
          [
            72.85,
            0.0,
            0.0
          ],
          [
            8.5,
            0.0,
            0.0
          ]
        ],
        [
          [
            57.3,
            0.0,
            0.0
          ],
          [
            0.0,
            203.0,
            -8.5
          ],
          [
            0.0,
            -8.5,
            75.2
          ]
        ],
        [
          [
            8.5,
            0.0,
            0.0
          ],
          [
            0.0,
            -8.5,
            59.5
          ],
          [
            0.0,
            59.5,
            0.0
          ]
        ]
      ],
      [
        [
          [
            0.0,
            8.5,
            59.5
          ],
          [
            8.5,
            0.0,
            0.0
          ],
          [
            59.5,
            0.0,
            0.0
          ]
        ],
        [
          [
            8.5,
            0.0,
            0.0
          ],
          [
            0.0,
            -8.5,
            59.5
          ],
          [
            0.0,
            59.5,
            0.0
          ]
        ],
        [
          [
            75.2,
            0.0,
            0.0
          ],
          [
            0.0,
            75.2,
            0.0
          ],
          [
            0.0,
            0.0,
            242.4
          ]
        ]
      ]
    ],
    "id": "elastic-stiffness-cE/unspecified/weis1985-smithwelsh1971",
    "independent": {
      "c11": {
        "value": 203.0
      },
      "c12": {
        "value": 57.3
      },
      "c13": {
        "value": 75.2
      },
      "c14": {
        "value": 8.5
      },
      "c33": {
        "value": 242.4
      },
      "c44": {
        "value": 59.5
      }
    },
    "kind": "tensor",
    "name": "Elastic stiffness at constant electric field",
    "notes": "cti1999 copies this set. Temperature coefficients (1e-4 /C): c11 -1.74, c12 -2.52, c13 -1.59, c14 -2.14, c33 -1.53, c44 -2.04 (weis1985 Table 6).",
    "provenance": {
      "locator": "Table 6, p. 200 (unit 1.0e11 N/m^2)",
      "original_reference": "Smith & Welsh, J. Appl. Phys. 42, 2219 (1971)",
      "source_id": "weis1985",
      "status": "P-comp",
      "transcribed": "2026-10-25"
    },
    "public": true,
    "rank": 4,
    "scale": 1,
    "symbol": "c^E",
    "symmetry_form": {
      "form": [
        [
          "c11",
          "c12",
          "c13",
          "c14",
          "0",
          "0"
        ],
        [
          "c12",
          "c11",
          "c13",
          "-c14",
          "0",
          "0"
        ],
        [
          "c13",
          "c13",
          "c33",
          "0",
          "0",
          "0"
        ],
        [
          "c14",
          "-c14",
          "0",
          "c44",
          "0",
          "0"
        ],
        [
          "0",
          "0",
          "0",
          "0",
          "c44",
          "c14"
        ],
        [
          "0",
          "0",
          "0",
          "0",
          "c14",
          "(c11-c12)/2"
        ]
      ],
      "mirror": "x = 0 plane (x perpendicular to the mirror, z polar)",
      "point_group": "3m",
      "relations": [
        "c22 = c11",
        "c23 = c13",
        "c24 = -c14",
        "c55 = c44",
        "c56 = c14",
        "c66 = (c11 - c12)/2"
      ]
    },
    "tensor": "elastic-stiffness-cE",
    "unit": {
      "display": "GPa",
      "qudt": "http://qudt.org/vocab/unit/GigaPA",
      "ucum": "GPa"
    },
    "variant": "unspecified",
    "voigt": [
      [
        203.0,
        57.3,
        75.2,
        8.5,
        0.0,
        0.0
      ],
      [
        57.3,
        203.0,
        75.2,
        -8.5,
        0.0,
        0.0
      ],
      [
        75.2,
        75.2,
        242.4,
        0.0,
        0.0,
        0.0
      ],
      [
        8.5,
        -8.5,
        0.0,
        59.5,
        0.0,
        0.0
      ],
      [
        0.0,
        0.0,
        0.0,
        0.0,
        59.5,
        8.5
      ],
      [
        0.0,
        0.0,
        0.0,
        0.0,
        8.5,
        72.85
      ]
    ],
    "voigt_convention": {
      "full_from_voigt": "C_ijkl = c_IJ, I = V(ij), J = V(kl)",
      "order": [
        "xx",
        "yy",
        "zz",
        "yz",
        "xz",
        "xy"
      ],
      "shear_strain": "engineering"
    }
  },
  {
    "conditions": {
      "electrical_boundary": "E"
    },
    "frame": {
      "convention": "IRE-1949",
      "handedness": "right",
      "setting": "crystal-physics",
      "x": "a axis, perpendicular to a mirror plane",
      "y": "in a mirror plane",
      "z": "polar c axis",
      "z_sign_definition": "+c points out of the face that becomes negative on compression; equivalently it becomes positive on cooling (weis1985 pp. 192-193)"
    },
    "full": [
      [
        [
          [
            203.0,
            0.0,
            0.0
          ],
          [
            0.0,
            53.0,
            9.0
          ],
          [
            0.0,
            9.0,
            75.0
          ]
        ],
        [
          [
            0.0,
            75.0,
            9.0
          ],
          [
            75.0,
            0.0,
            0.0
          ],
          [
            9.0,
            0.0,
            0.0
          ]
        ],
        [
          [
            0.0,
            9.0,
            60.0
          ],
          [
            9.0,
            0.0,
            0.0
          ],
          [
            60.0,
            0.0,
            0.0
          ]
        ]
      ],
      [
        [
          [
            0.0,
            75.0,
            9.0
          ],
          [
            75.0,
            0.0,
            0.0
          ],
          [
            9.0,
            0.0,
            0.0
          ]
        ],
        [
          [
            53.0,
            0.0,
            0.0
          ],
          [
            0.0,
            203.0,
            -9.0
          ],
          [
            0.0,
            -9.0,
            75.0
          ]
        ],
        [
          [
            9.0,
            0.0,
            0.0
          ],
          [
            0.0,
            -9.0,
            60.0
          ],
          [
            0.0,
            60.0,
            0.0
          ]
        ]
      ],
      [
        [
          [
            0.0,
            9.0,
            60.0
          ],
          [
            9.0,
            0.0,
            0.0
          ],
          [
            60.0,
            0.0,
            0.0
          ]
        ],
        [
          [
            9.0,
            0.0,
            0.0
          ],
          [
            0.0,
            -9.0,
            60.0
          ],
          [
            0.0,
            60.0,
            0.0
          ]
        ],
        [
          [
            75.0,
            0.0,
            0.0
          ],
          [
            0.0,
            75.0,
            0.0
          ],
          [
            0.0,
            0.0,
            245.0
          ]
        ]
      ]
    ],
    "id": "elastic-stiffness-cE/unspecified/weis1985-warner1967",
    "independent": {
      "c11": {
        "value": 203
      },
      "c12": {
        "value": 53
      },
      "c13": {
        "value": 75
      },
      "c14": {
        "value": 9
      },
      "c33": {
        "value": 245
      },
      "c44": {
        "value": 60
      }
    },
    "kind": "tensor",
    "name": "Elastic stiffness at constant electric field",
    "provenance": {
      "locator": "Table 6, p. 200",
      "original_reference": "Warner, Onoe, Coquin, JASA 42, 1223 (1967)",
      "source_id": "weis1985",
      "status": "P-comp",
      "transcribed": "2026-10-25"
    },
    "public": true,
    "rank": 4,
    "scale": 1,
    "symbol": "c^E",
    "symmetry_form": {
      "form": [
        [
          "c11",
          "c12",
          "c13",
          "c14",
          "0",
          "0"
        ],
        [
          "c12",
          "c11",
          "c13",
          "-c14",
          "0",
          "0"
        ],
        [
          "c13",
          "c13",
          "c33",
          "0",
          "0",
          "0"
        ],
        [
          "c14",
          "-c14",
          "0",
          "c44",
          "0",
          "0"
        ],
        [
          "0",
          "0",
          "0",
          "0",
          "c44",
          "c14"
        ],
        [
          "0",
          "0",
          "0",
          "0",
          "c14",
          "(c11-c12)/2"
        ]
      ],
      "mirror": "x = 0 plane (x perpendicular to the mirror, z polar)",
      "point_group": "3m",
      "relations": [
        "c22 = c11",
        "c23 = c13",
        "c24 = -c14",
        "c55 = c44",
        "c56 = c14",
        "c66 = (c11 - c12)/2"
      ]
    },
    "tensor": "elastic-stiffness-cE",
    "unit": {
      "display": "GPa",
      "qudt": "http://qudt.org/vocab/unit/GigaPA",
      "ucum": "GPa"
    },
    "variant": "unspecified",
    "voigt": [
      [
        203.0,
        53.0,
        75.0,
        9.0,
        0.0,
        0.0
      ],
      [
        53.0,
        203.0,
        75.0,
        -9.0,
        0.0,
        0.0
      ],
      [
        75.0,
        75.0,
        245.0,
        0.0,
        0.0,
        0.0
      ],
      [
        9.0,
        -9.0,
        0.0,
        60.0,
        0.0,
        0.0
      ],
      [
        0.0,
        0.0,
        0.0,
        0.0,
        60.0,
        9.0
      ],
      [
        0.0,
        0.0,
        0.0,
        0.0,
        9.0,
        75.0
      ]
    ],
    "voigt_convention": {
      "full_from_voigt": "C_ijkl = c_IJ, I = V(ij), J = V(kl)",
      "order": [
        "xx",
        "yy",
        "zz",
        "yz",
        "xz",
        "xy"
      ],
      "shear_strain": "engineering"
    }
  },
  {
    "conditions": {
      "frequency_text": "high frequency",
      "mechanical_boundary": "S",
      "wavelength_nm": 633
    },
    "frame": {
      "convention": "unstated",
      "handedness": "right",
      "setting": "crystal-physics",
      "x": "a axis, perpendicular to a mirror plane",
      "y": "in a mirror plane",
      "z": "polar c axis",
      "z_sign_definition": "not stated in this record; tensor form matches this frame by symmetry"
    },
    "full": [
      [
        [
          0.0,
          -3.0,
          9.0
        ],
        [
          -3.0,
          0.0,
          0.0
        ],
        [
          28.0,
          0.0,
          0.0
        ]
      ],
      [
        [
          -3.0,
          0.0,
          0.0
        ],
        [
          0.0,
          3.0,
          9.0
        ],
        [
          0.0,
          28.0,
          0.0
        ]
      ],
      [
        [
          28.0,
          0.0,
          0.0
        ],
        [
          0.0,
          28.0,
          0.0
        ],
        [
          0.0,
          0.0,
          31.0
        ]
      ]
    ],
    "id": "eo-rS/cln/cti1999",
    "independent": {
      "r13": {
        "value": 9
      },
      "r22": {
        "value": 3
      },
      "r33": {
        "value": 31
      },
      "r51": {
        "value": 28
      }
    },
    "kind": "tensor",
    "name": "Linear electro-optic (Pockels) coefficients, clamped (constant strain)",
    "notes": "Data sheet also lists r_c = 19 pm/V.",
    "provenance": {
      "source_id": "cti1999",
      "status": "V",
      "transcribed": "2026-10-25"
    },
    "public": true,
    "rank": 3,
    "scale": 1,
    "symbol": "r^S",
    "symmetry_form": {
      "form": [
        [
          "0",
          "-r22",
          "r13"
        ],
        [
          "0",
          "r22",
          "r13"
        ],
        [
          "0",
          "0",
          "r33"
        ],
        [
          "0",
          "r51",
          "0"
        ],
        [
          "r51",
          "0",
          "0"
        ],
        [
          "-r22",
          "0",
          "0"
        ]
      ],
      "mirror": "x = 0 plane (x perpendicular to the mirror, z polar)",
      "point_group": "3m",
      "relations": [
        "r12 = -r22",
        "r23 = r13",
        "r42 = r51",
        "r61 = -r22"
      ]
    },
    "tensor": "eo-rS",
    "unit": {
      "display": "pm/V",
      "ucum": "pm/V"
    },
    "variant": "cln",
    "voigt": [
      [
        0.0,
        -3.0,
        9.0
      ],
      [
        0.0,
        3.0,
        9.0
      ],
      [
        0.0,
        0.0,
        31.0
      ],
      [
        0.0,
        28.0,
        0.0
      ],
      [
        28.0,
        0.0,
        0.0
      ],
      [
        -3.0,
        0.0,
        0.0
      ]
    ],
    "voigt_convention": {
      "full_from_voigt": "r_ijk = r_Ik, I = V(ij) (impermeability change d(eta)_ij = r_ijk E_k)",
      "order": [
        "xx",
        "yy",
        "zz",
        "yz",
        "xz",
        "xy"
      ],
      "shear_strain": "engineering"
    }
  },
  {
    "conditions": {
      "mechanical_boundary": "S",
      "wavelength_nm": 633
    },
    "frame": {
      "convention": "IRE-1949",
      "handedness": "right",
      "setting": "crystal-physics",
      "x": "a axis, perpendicular to a mirror plane",
      "y": "in a mirror plane",
      "z": "polar c axis",
      "z_sign_definition": "+c points out of the face that becomes negative on compression; equivalently it becomes positive on cooling (weis1985 pp. 192-193)"
    },
    "full": [
      [
        [
          0.0,
          -3.4,
          8.6
        ],
        [
          -3.4,
          0.0,
          0.0
        ],
        [
          28.0,
          0.0,
          0.0
        ]
      ],
      [
        [
          -3.4,
          0.0,
          0.0
        ],
        [
          0.0,
          3.4,
          8.6
        ],
        [
          0.0,
          28.0,
          0.0
        ]
      ],
      [
        [
          28.0,
          0.0,
          0.0
        ],
        [
          0.0,
          28.0,
          0.0
        ],
        [
          0.0,
          0.0,
          30.8
        ]
      ]
    ],
    "id": "eo-rS/cln/turner1966",
    "independent": {
      "r13": {
        "value": 8.6
      },
      "r22": {
        "value": 3.4
      },
      "r33": {
        "value": 30.8
      },
      "r51": {
        "value": 28
      }
    },
    "kind": "tensor",
    "name": "Linear electro-optic (Pockels) coefficients, clamped (constant strain)",
    "notes": "Turner 1966 also gives 6.5 (r13), 3.1 (r22), 28 (r33) and 23 (r51) pm/V at 3390 nm. r33 = 30.8-31 is the value most TFLN papers reuse.",
    "provenance": {
      "locator": "weis1985 Table 4, p. 199",
      "source_id": "turner1966",
      "status": "P-comp",
      "transcribed": "2026-10-25",
      "via": "weis1985"
    },
    "public": true,
    "rank": 3,
    "scale": 1,
    "symbol": "r^S",
    "symmetry_form": {
      "form": [
        [
          "0",
          "-r22",
          "r13"
        ],
        [
          "0",
          "r22",
          "r13"
        ],
        [
          "0",
          "0",
          "r33"
        ],
        [
          "0",
          "r51",
          "0"
        ],
        [
          "r51",
          "0",
          "0"
        ],
        [
          "-r22",
          "0",
          "0"
        ]
      ],
      "mirror": "x = 0 plane (x perpendicular to the mirror, z polar)",
      "point_group": "3m",
      "relations": [
        "r12 = -r22",
        "r23 = r13",
        "r42 = r51",
        "r61 = -r22"
      ]
    },
    "tensor": "eo-rS",
    "unit": {
      "display": "pm/V",
      "ucum": "pm/V"
    },
    "variant": "cln",
    "variant_note": "composition not stated in weis1985; volk2008 Table 1.2 lists the same clamped r33, r13, r22 (31, 8.6, 3.4) for CLN",
    "voigt": [
      [
        0.0,
        -3.4,
        8.6
      ],
      [
        0.0,
        3.4,
        8.6
      ],
      [
        0.0,
        0.0,
        30.8
      ],
      [
        0.0,
        28.0,
        0.0
      ],
      [
        28.0,
        0.0,
        0.0
      ],
      [
        -3.4,
        0.0,
        0.0
      ]
    ],
    "voigt_convention": {
      "full_from_voigt": "r_ijk = r_Ik, I = V(ij) (impermeability change d(eta)_ij = r_ijk E_k)",
      "order": [
        "xx",
        "yy",
        "zz",
        "yz",
        "xz",
        "xy"
      ],
      "shear_strain": "engineering"
    }
  },
  {
    "conditions": {
      "mechanical_boundary": "S",
      "wavelength_nm": 633
    },
    "frame": {
      "convention": "IRE-1949",
      "handedness": "right",
      "setting": "crystal-physics",
      "x": "a axis, perpendicular to a mirror plane",
      "y": "in a mirror plane",
      "z": "polar c axis",
      "z_sign_definition": "+c points out of the face that becomes negative on compression; equivalently it becomes positive on cooling (weis1985 pp. 192-193)"
    },
    "full": [
      [
        [
          0.0,
          -3.4,
          7.7
        ],
        [
          -3.4,
          0.0,
          0.0
        ],
        [
          18.2,
          0.0,
          0.0
        ]
      ],
      [
        [
          -3.4,
          0.0,
          0.0
        ],
        [
          0.0,
          3.4,
          7.7
        ],
        [
          0.0,
          18.2,
          0.0
        ]
      ],
      [
        [
          18.2,
          0.0,
          0.0
        ],
        [
          0.0,
          18.2,
          0.0
        ],
        [
          0.0,
          0.0,
          28.8
        ]
      ]
    ],
    "id": "eo-rS/unspecified/kaminow1980",
    "independent": {
      "r13": {
        "original_reference": "Turner, as cited in Kaminow et al. 1980",
        "value": 7.7
      },
      "r22": {
        "original_reference": "Turner, as cited in Kaminow et al. 1980",
        "value": 3.4
      },
      "r33": {
        "original_reference": "Turner, as cited in Kaminow et al. 1980",
        "value": 28.8
      },
      "r51": {
        "original_reference": "Kaminow et al. 1980",
        "value": 18.2
      }
    },
    "kind": "tensor",
    "name": "Linear electro-optic (Pockels) coefficients, clamped (constant strain)",
    "notes": "weis1985 calls the 1980 values probably the most accurate (fringing-field corrected). r51^S = 18.2 is 35% below the 28 of Turner 1966 and cti1999: shown as a spread, not blended. Kaminow 1980 itself not read.",
    "provenance": {
      "locator": "weis1985 Table 4, p. 199",
      "source_id": "kaminow1980",
      "status": "P-comp",
      "transcribed": "2026-10-25",
      "via": "weis1985"
    },
    "public": true,
    "rank": 3,
    "scale": 1,
    "symbol": "r^S",
    "symmetry_form": {
      "form": [
        [
          "0",
          "-r22",
          "r13"
        ],
        [
          "0",
          "r22",
          "r13"
        ],
        [
          "0",
          "0",
          "r33"
        ],
        [
          "0",
          "r51",
          "0"
        ],
        [
          "r51",
          "0",
          "0"
        ],
        [
          "-r22",
          "0",
          "0"
        ]
      ],
      "mirror": "x = 0 plane (x perpendicular to the mirror, z polar)",
      "point_group": "3m",
      "relations": [
        "r12 = -r22",
        "r23 = r13",
        "r42 = r51",
        "r61 = -r22"
      ]
    },
    "tensor": "eo-rS",
    "unit": {
      "display": "pm/V",
      "ucum": "pm/V"
    },
    "variant": "unspecified",
    "variant_note": "composition not stated in weis1985",
    "voigt": [
      [
        0.0,
        -3.4,
        7.7
      ],
      [
        0.0,
        3.4,
        7.7
      ],
      [
        0.0,
        0.0,
        28.8
      ],
      [
        0.0,
        18.2,
        0.0
      ],
      [
        18.2,
        0.0,
        0.0
      ],
      [
        -3.4,
        0.0,
        0.0
      ]
    ],
    "voigt_convention": {
      "full_from_voigt": "r_ijk = r_Ik, I = V(ij) (impermeability change d(eta)_ij = r_ijk E_k)",
      "order": [
        "xx",
        "yy",
        "zz",
        "yz",
        "xz",
        "xy"
      ],
      "shear_strain": "engineering"
    }
  },
  {
    "conditions": {
      "frequency_text": "low frequency",
      "mechanical_boundary": "T",
      "wavelength_nm": 633
    },
    "frame": {
      "convention": "unstated",
      "handedness": "right",
      "setting": "crystal-physics",
      "x": "a axis, perpendicular to a mirror plane",
      "y": "in a mirror plane",
      "z": "polar c axis",
      "z_sign_definition": "not stated in this record; tensor form matches this frame by symmetry"
    },
    "full": [
      [
        [
          0.0,
          -7.0,
          10.0
        ],
        [
          -7.0,
          0.0,
          0.0
        ],
        [
          33.0,
          0.0,
          0.0
        ]
      ],
      [
        [
          -7.0,
          0.0,
          0.0
        ],
        [
          0.0,
          7.0,
          10.0
        ],
        [
          0.0,
          33.0,
          0.0
        ]
      ],
      [
        [
          33.0,
          0.0,
          0.0
        ],
        [
          0.0,
          33.0,
          0.0
        ],
        [
          0.0,
          0.0,
          33.0
        ]
      ]
    ],
    "id": "eo-rT/cln/cti1999",
    "independent": {
      "r13": {
        "value": 10
      },
      "r22": {
        "value": 7
      },
      "r33": {
        "value": 33
      },
      "r51": {
        "value": 33
      }
    },
    "kind": "tensor",
    "name": "Linear electro-optic (Pockels) coefficients, unclamped (constant stress)",
    "notes": "Data sheet also lists r_c = 18 pm/V.",
    "provenance": {
      "source_id": "cti1999",
      "status": "V",
      "transcribed": "2026-10-25"
    },
    "public": true,
    "rank": 3,
    "scale": 1,
    "symbol": "r^T",
    "symmetry_form": {
      "form": [
        [
          "0",
          "-r22",
          "r13"
        ],
        [
          "0",
          "r22",
          "r13"
        ],
        [
          "0",
          "0",
          "r33"
        ],
        [
          "0",
          "r51",
          "0"
        ],
        [
          "r51",
          "0",
          "0"
        ],
        [
          "-r22",
          "0",
          "0"
        ]
      ],
      "mirror": "x = 0 plane (x perpendicular to the mirror, z polar)",
      "point_group": "3m",
      "relations": [
        "r12 = -r22",
        "r23 = r13",
        "r42 = r51",
        "r61 = -r22"
      ]
    },
    "tensor": "eo-rT",
    "unit": {
      "display": "pm/V",
      "ucum": "pm/V"
    },
    "variant": "cln",
    "voigt": [
      [
        0.0,
        -7.0,
        10.0
      ],
      [
        0.0,
        7.0,
        10.0
      ],
      [
        0.0,
        0.0,
        33.0
      ],
      [
        0.0,
        33.0,
        0.0
      ],
      [
        33.0,
        0.0,
        0.0
      ],
      [
        -7.0,
        0.0,
        0.0
      ]
    ],
    "voigt_convention": {
      "full_from_voigt": "r_ijk = r_Ik, I = V(ij) (impermeability change d(eta)_ij = r_ijk E_k)",
      "order": [
        "xx",
        "yy",
        "zz",
        "yz",
        "xz",
        "xy"
      ],
      "shear_strain": "engineering"
    }
  },
  {
    "conditions": {
      "mechanical_boundary": "T",
      "wavelength_nm": 633
    },
    "default": true,
    "frame": {
      "convention": "IRE-1949",
      "handedness": "right",
      "setting": "crystal-physics",
      "x": "a axis, perpendicular to a mirror plane",
      "y": "in a mirror plane",
      "z": "polar c axis",
      "z_sign_definition": "+c points out of the face that becomes negative on compression; equivalently it becomes positive on cooling (weis1985 pp. 192-193)"
    },
    "full": [
      [
        [
          0.0,
          -6.81,
          10.0
        ],
        [
          -6.81,
          0.0,
          0.0
        ],
        [
          32.0,
          0.0,
          0.0
        ]
      ],
      [
        [
          -6.81,
          0.0,
          0.0
        ],
        [
          0.0,
          6.81,
          10.0
        ],
        [
          0.0,
          32.0,
          0.0
        ]
      ],
      [
        [
          32.0,
          0.0,
          0.0
        ],
        [
          0.0,
          32.0,
          0.0
        ],
        [
          0.0,
          0.0,
          32.2
        ]
      ]
    ],
    "id": "eo-rT/cln/weis1985",
    "independent": {
      "r13": {
        "notes": "sign explicitly positive in weis1985; Smakula & Claspy 1967 give 10.9",
        "original_reference": "Zook, Chen, Otto, APL 11, 159 (1967)",
        "value": 10.0
      },
      "r22": {
        "notes": "Lenzo et al. 1966 and Smakula 1967 give 6.7",
        "original_reference": "Zook, Chen, Otto, APL 11, 159 (1967)",
        "value": 6.81
      },
      "r33": {
        "notes": "Smakula & Claspy 1967 give 34.0",
        "original_reference": "Zook, Chen, Otto, APL 11, 159 (1967)",
        "value": 32.2
      },
      "r51": {
        "original_reference": "Bernal et al. 1966",
        "value": 32
      }
    },
    "kind": "tensor",
    "name": "Linear electro-optic (Pockels) coefficients, unclamped (constant stress)",
    "notes": "No 1550 nm EO values were found in any source read ( gap 4). Free (T) coefficients vary within +-5% with melt composition (Turner, Nash, Bridenbaugh 1970, via weis1985 p. 199); r22 varies with composition with a minimum near 48.9 mol% (volk2008 p. 150).",
    "provenance": {
      "locator": "Table 4, p. 199",
      "source_id": "weis1985",
      "status": "P-comp",
      "transcribed": "2026-10-25"
    },
    "public": true,
    "rank": 3,
    "scale": 1,
    "symbol": "r^T",
    "symmetry_form": {
      "form": [
        [
          "0",
          "-r22",
          "r13"
        ],
        [
          "0",
          "r22",
          "r13"
        ],
        [
          "0",
          "0",
          "r33"
        ],
        [
          "0",
          "r51",
          "0"
        ],
        [
          "r51",
          "0",
          "0"
        ],
        [
          "-r22",
          "0",
          "0"
        ]
      ],
      "mirror": "x = 0 plane (x perpendicular to the mirror, z polar)",
      "point_group": "3m",
      "relations": [
        "r12 = -r22",
        "r23 = r13",
        "r42 = r51",
        "r61 = -r22"
      ]
    },
    "tensor": "eo-rT",
    "unit": {
      "display": "pm/V",
      "ucum": "pm/V"
    },
    "variant": "cln",
    "variant_note": "composition not stated in weis1985; volk2008 Table 1.2 lists the same values for CLN",
    "voigt": [
      [
        0.0,
        -6.81,
        10.0
      ],
      [
        0.0,
        6.81,
        10.0
      ],
      [
        0.0,
        0.0,
        32.2
      ],
      [
        0.0,
        32.0,
        0.0
      ],
      [
        32.0,
        0.0,
        0.0
      ],
      [
        -6.81,
        0.0,
        0.0
      ]
    ],
    "voigt_convention": {
      "full_from_voigt": "r_ijk = r_Ik, I = V(ij) (impermeability change d(eta)_ij = r_ijk E_k)",
      "order": [
        "xx",
        "yy",
        "zz",
        "yz",
        "xz",
        "xy"
      ],
      "shear_strain": "engineering"
    }
  },
  {
    "conditions": {
      "wavelength_nm": 1060
    },
    "dk_scale": "legacy",
    "frame": {
      "convention": "unstated",
      "handedness": "right",
      "setting": "crystal-physics",
      "x": "a axis, perpendicular to a mirror plane",
      "y": "in a mirror plane",
      "z": "polar c axis",
      "z_sign_definition": "not stated in this record; tensor form matches this frame by symmetry"
    },
    "full": [
      [
        [
          0.0,
          -3.0,
          -5.0
        ],
        [
          -3.0,
          0.0,
          0.0
        ],
        [
          -5.0,
          0.0,
          0.0
        ]
      ],
      [
        [
          -3.0,
          0.0,
          0.0
        ],
        [
          0.0,
          3.0,
          -5.0
        ],
        [
          0.0,
          -5.0,
          0.0
        ]
      ],
      [
        [
          -5.0,
          0.0,
          0.0
        ],
        [
          0.0,
          -5.0,
          0.0
        ],
        [
          0.0,
          0.0,
          -33.0
        ]
      ]
    ],
    "id": "nlo-d/cln/cti1999",
    "independent": {
      "d22": {
        "value": 3
      },
      "d31": {
        "value": -5
      },
      "d33": {
        "value": -33
      }
    },
    "kind": "tensor",
    "name": "Second-order nonlinear optical coefficients",
    "notes": "Pre-Shoji scale.",
    "provenance": {
      "source_id": "cti1999",
      "status": "V",
      "transcribed": "2026-10-25"
    },
    "public": true,
    "rank": 3,
    "scale": 1,
    "symbol": "d (SHG)",
    "symmetry_form": {
      "form": [
        [
          "0",
          "0",
          "0",
          "0",
          "d31",
          "-d22"
        ],
        [
          "-d22",
          "d22",
          "0",
          "d31",
          "0",
          "0"
        ],
        [
          "d31",
          "d31",
          "d33",
          "0",
          "0",
          "0"
        ]
      ],
      "mirror": "x = 0 plane (x perpendicular to the mirror, z polar)",
      "point_group": "3m",
      "relations": [
        "Kleinman symmetry: d15 = d24 = d31",
        "d16 = d21 = -d22",
        "d32 = d31"
      ]
    },
    "tensor": "nlo-d",
    "unit": {
      "display": "pm/V",
      "ucum": "pm/V"
    },
    "variant": "cln",
    "voigt": [
      [
        0.0,
        0.0,
        0.0,
        0.0,
        -5.0,
        -3.0
      ],
      [
        -3.0,
        3.0,
        0.0,
        -5.0,
        0.0,
        0.0
      ],
      [
        -5.0,
        -5.0,
        -33.0,
        0.0,
        0.0,
        0.0
      ]
    ],
    "voigt_convention": {
      "full_from_voigt": "d_ijk = d_iJ, J = V(jk) (contracted SHG convention)",
      "order": [
        "xx",
        "yy",
        "zz",
        "yz",
        "xz",
        "xy"
      ],
      "shear_strain": "engineering"
    }
  },
  {
    "conditions": {
      "note": "fundamental 1.06 um",
      "wavelength_nm": 1060
    },
    "dk_scale": "legacy",
    "frame": {
      "convention": "unstated",
      "handedness": "right",
      "setting": "crystal-physics",
      "x": "a axis, perpendicular to a mirror plane",
      "y": "in a mirror plane",
      "z": "polar c axis",
      "z_sign_definition": "not stated in this record; tensor form matches this frame by symmetry"
    },
    "full": [
      [
        [
          0.0,
          -3.0,
          6.0
        ],
        [
          -3.0,
          0.0,
          0.0
        ],
        [
          6.0,
          0.0,
          0.0
        ]
      ],
      [
        [
          -3.0,
          0.0,
          0.0
        ],
        [
          0.0,
          3.0,
          6.0
        ],
        [
          0.0,
          6.0,
          0.0
        ]
      ],
      [
        [
          6.0,
          0.0,
          0.0
        ],
        [
          0.0,
          6.0,
          0.0
        ],
        [
          0.0,
          0.0,
          34.0
        ]
      ]
    ],
    "id": "nlo-d/cln/volk2008",
    "independent": {
      "d22": {
        "value": 3
      },
      "d31": {
        "value": 6
      },
      "d33": {
        "value": 34
      }
    },
    "kind": "tensor",
    "name": "Second-order nonlinear optical coefficients",
    "notes": "Legacy (pre-Shoji 1997) scale; the shoji1997 abstract states that many accepted standard values are overestimated. Kleinman symmetry assumed for the form (d15 = d31). Signs as listed (magnitudes).",
    "provenance": {
      "locator": "Table 1.2, p. 4",
      "original_reference": "Nikogosyan 2005",
      "source_id": "volk2008",
      "status": "P-comp",
      "transcribed": "2026-10-25"
    },
