Repository: jwt625/lithium-niobate

# lithium-niobate.com

A website dedicated to lithium niobate (LiNbO3): the crystal, its physics, how it is made, what it does, its history, and its industry. It aims to augment published review papers with what a PDF cannot offer: real-time 3D, interactive explanations, in-browser simulations, and provenance-tagged, machine-readable material data for people and AI agents alike.

## Current state

Research, proposal, and static mockup phase (2026-10-25). The production site is not built yet.

- Static mockup (theme "Optic Axis", layout, core elements): [mockup/](mockup/) (open `mockup/index.html`; served by GitHub Pages until the site exists)

File: src/lib/generated/events-history.json (part 3 of 4)
[
    "organizations_verified": false,
    "status": "V",
    "title": "Sumitomo Cement and Osaka Cement merge into Sumitomo Osaka Cement",
    "verified": true
  },
  {
    "chapter": 6,
    "citations": [
      {
        "doi": "10.1364/OL.20.000052",
        "text": "L. E. Myers et al., Opt. Lett. 20, 52 (1995)"
      }
    ],
    "date": "1995-01-01",
    "date_precision": "day",
    "era": "Taming the crystal",
    "hook": "Thirty years after the first OPO, the same crystal does it again, this time with stripes.",
    "id": "h-1995-myers-ppln-opo",
    "kind": "history",
    "notes": "Abstract: Q-switched Nd:YAG pump; temperature-tuned 1.66-2.95 um; threshold about 0.1 mJ, > 10x below damage; 0.5 mm thick, 5.2 mm long, QPM period 31 um.",
    "organizations": [
      "Stanford Ginzton Laboratory",
      "Lightwave Electronics (OpenAlex affiliation)"
    ],
    "organizations_verified": false,
    "people": [
      "L. E. Myers",
      "W. R. Bosenberg",
      "G. D. Miller",
      "R. C. Eckardt",
      "M. M. Fejer",
      "R. L. Byer"
    ],
    "significance": "PPLN becomes the standard mid-IR OPO crystal",
    "status": "V",
    "title": "Quasi-phase-matched 1.064 um pumped OPO in bulk periodically poled LiNbO3",
    "verified": true
  },
  {
    "chapter": 7,
    "citations": [
      {
        "text": "Lightwave, 'Business purchase', 1995-07-01",
        "url": "https://www.lightwaveonline.com/business/market-research/article/16662114/business-purchase"
      }
    ],
    "date": "1995-07-01",
    "date_precision": "day",
    "era": "The internet's modulator",
    "hook": "A $8 million deal brings a lithium niobate modulator line into what becomes JDS Uniphase.",
    "id": "h-1995-uniphase-utp",
    "kind": "history",
    "notes": "Article date (deal possibly 1995-05 per an unopened snippet). USD 8.05 M. UTP later Uniphase Telecommunications Products, maker of LN modulators (referenceforbusiness JDSU history, S).",
    "organizations": [
      "Uniphase",
      "United Technologies Photonics"
    ],
    "organizations_verified": false,
    "status": "S",
    "title": "Uniphase buys United Technologies Photonics (LN integrated optics, Bloomfield CT)",
    "verified": true
  },
  {
    "chapter": 7,
    "citations": [
      {
        "text": "Laser Focus World, 1995-07-01",
        "url": "https://www.laserfocusworld.com/optics/article/16553605/optical-modulators-find-wider-use-in-catv-and-telecommunications"
      }
    ],
    "date": "1995-07-01",
    "date_precision": "day",
    "era": "The internet's modulator",
    "hook": "Undersea cables were among the first networks to switch light with a lithium niobate chip.",
    "id": "h-1995-utp-submarine",
    "kind": "history",
    "notes": "Vendor-authored article; no year given for the first submarine deployment. Also: integrated-optic modulators used with 1320 nm CATV transmitters 'for several years'.",
    "organizations": [
      "Uniphase Telecommunications Products (vendor authors)"
    ],
    "organizations_verified": false,
    "people": [
      "F. J. Leonberger",
      "S. W. Merritt",
      "P. G. Suchoski"
    ],
    "status": "S",
    "title": "UTP engineers: external modulation first deployed in telecom on submarine routes",
    "verified": true
  },
  {
    "chapter": 8,
    "citations": [
      {
        "doi": "10.1049/el:19950805",
        "text": "M. Bruel, 'Silicon on insulator material technology', Electron. Lett. 31, 1201-1202 (1995)"
      }
    ],
    "date": "1995-07-06",
    "date_precision": "day",
    "era": "Peeling the crystal",
    "hook": "Implant hydrogen, bond, heat, and a thin layer splits off: the trick later used on lithium niobate.",
    "id": "h-1995-bruel-smart-cut",
    "kind": "history",
    "notes": "Silicon, not LN; the process family later adapted to LN and LT (CEA-LETI LN transfer 2008-2010: doi:10.1109/ultsym.2008.0049, 10.1109/iedm.2008.4796785, 10.1063/1.3258496, 10.1149/1.3483511).",
    "organizations": [
      "LETI-CEA, Grenoble (byline per)"
    ],
    "organizations_verified": true,
    "people": [
      "M. Bruel"
    ],
    "significance": "The process family later adapted to LN",
    "status": "V",
    "title": "Smart Cut: hydrogen implantation plus bonding for silicon-on-insulator",
    "verified": true
  },
  {
    "chapter": 6,
    "citations": [
      {
        "doi": "10.1364/JOSAB.12.002102",
        "text": "L. E. Myers et al., J. Opt. Soc. Am. B 12, 2102 (1995)"
      }
    ],
    "date": "1995-11-01",
    "date_precision": "day",
    "era": "Taming the crystal",
    "hook": "Striped crystal OPOs tune across 1.4 to 4 micrometers, by temperature or by stripe period.",
    "id": "h-1995-myers-josab",
    "kind": "history",
    "notes": "Abstract: uniform domains over 15 mm in 0.5 mm crystals; 1.4-4 um; threshold as low as 0.012 mJ; cw doubly resonant OPO near 1.96 um pumped by a 978 nm diode.",
    "organizations": [
      "Stanford University",
      "Lightwave Electronics",
      "Cygnus Laser (OpenAlex affiliation)"
    ],
    "organizations_verified": false,
    "people": [
      "L. E. Myers",
      "R. C. Eckardt",
      "M. M. Fejer",
      "R. L. Byer",
      "W. R. Bosenberg",
      "J. W. Pierce"
    ],
    "status": "V",
    "title": "Quasi-phase-matched OPOs in bulk PPLN (full paper)",
    "verified": true
  },
  {
    "chapter": 7,
    "citations": [
      {
        "text": "EOSPACE technical management page",
        "url": "https://www.eospace.com/technicalmanagement"
      }
    ],
    "date": "1997",
    "date_precision": "year",
    "era": "The internet's modulator",
    "hook": "A Boeing integrated-optics team spins out to build lithium niobate modulators.",
    "id": "h-1997-eospace",
    "kind": "history",
    "notes": "Company page: 'In late 1997, Dr. Thaniyavarn formed EOSPACE Inc., spinning integrated optics technology out of Boeing.'",
    "organizations": [
      "EOSPACE, Inc."
    ],
    "organizations_verified": false,
    "people": [
      "Suwat Thaniyavarn"
    ],
    "status": "V",
    "title": "EOSPACE formed in Redmond WA as a spin-out of Boeing integrated optics",
    "verified": true
  },
  {
    "chapter": 7,
    "citations": [
      {
        "text": "Lightwave, 1997-02-01",
        "url": "https://www.lightwaveonline.com/optical-tech/electronics/article/16652774/oc192-lithiumniobate-modulators-spark-fiberoptic-network-capacity"
      }
    ],
    "date": "1997-02-01",
    "date_precision": "day",
    "era": "The internet's modulator",
    "hook": "Ten billion bits per second, imprinted on light by a lithium niobate chip.",
    "id": "h-1997-utp-oc192",
    "kind": "history",
    "organizations": [
      "Uniphase Telecommunications Products (vendor authors)"
    ],
    "organizations_verified": false,
    "people": [
      "J. Lin",
      "P. Sanders"
    ],
    "status": "S",
    "title": "OC-192 (10 Gb/s) lithium niobate modulators described by UTP engineers",
    "verified": true
  },
  {
    "chapter": 6,
    "citations": [
      {
        "doi": "10.1364/OL.22.001553",
        "text": "D. H. Jundt, Opt. Lett. 22, 1553 (1997)"
      }
    ],
    "date": "1997-10-15",
    "date_precision": "day",
    "era": "Taming the crystal",
    "hook": "One equation tells designers which stripe period gives which color.",
    "id": "h-1997-jundt-sellmeier",
    "kind": "history",
    "notes": "Affiliation not checked.",
    "organizations": [
      "Crystal Technology (attribution, not verified)"
    ],
    "organizations_verified": false,
    "people": [
      "Dieter H. Jundt"
    ],
    "significance": "Most-used PPLN design dispersion data",
    "status": "V",
    "title": "Temperature-dependent Sellmeier equation for n_e of congruent LiNbO3",
    "verified": true
  },
  {
    "chapter": 6,
    "citations": [
      {
        "doi": "10.1126/science.278.5339.843",
        "text": "S. Zhu, Y. Zhu, N. Ming, Science 278, 843-846 (1997)"
      }
    ],
    "date": "1997-10-31",
    "date_precision": "day",
    "era": "Taming the crystal",
    "hook": "Nanjing arranges domains in a quasi-periodic pattern and triples light's frequency in one crystal.",
    "id": "h-1997-zhu-quasiperiodic",
    "kind": "history",
    "notes": "Crystal is LiTaO3 (abstract), LN's sibling. Coupled SHG and SFG through QPM.",
    "organizations": [
      "National Laboratory of Solid State Microstructures, Nanjing University (Crossref)"
    ],
    "organizations_verified": false,
    "people": [
      "Shi-ning Zhu",
      "Yong-yuan Zhu",
      "Nai-ben Ming"
    ],
    "status": "V",
    "title": "Quasi-phase-matched third-harmonic generation in a quasi-periodic optical superlattice (LiTaO3)",
    "verified": true
  },
  {
    "chapter": 7,
    "citations": [
      {
        "text": "Lightwave product note, 1998-05-01",
        "url": "https://www.lightwaveonline.com/optical-tech/electronics/article/16656084/lithium-niobate-modulators"
      }
    ],
    "date": "1998-05-01",
    "date_precision": "day",
    "era": "The internet's modulator",
    "hook": "Lucent offers lithium niobate modulators rated for 10 and 20 Gb/s.",
    "id": "h-1998-lucent-x2600",
    "kind": "history",
    "notes": "Fab location not confirmed.",
    "organizations": [
      "Lucent Technologies Microelectronics Group"
    ],
    "organizations_verified": false,
    "status": "S",
    "title": "Lucent X2600 LN modulator family for 10 and 20 Gb/s",
    "verified": true
  },
  {
    "chapter": 8,
    "citations": [
      {
        "doi": "10.1063/1.121801",
        "text": "M. Levy et al., Appl. Phys. Lett. 73, 2293-2295 (1998)"
      }
    ],
    "date": "1998-10-19",
    "date_precision": "day",
    "era": "Peeling the crystal",
    "hook": "Implant ions deep into the crystal and peel off a 9-micron single-crystal sheet.",
    "id": "h-1998-levy-cis",
    "kind": "history",
    "notes": "Abstract: deep-ion implantation creates a buried sacrificial layer in c-cut poled LiNbO3; 9 um films separated and bonded to Si and GaAs. Ion species and energy not in the abstract (the group's patent US6540827 B1 gives 3.8 MeV for about 10 um depth, not tied to this paper).",
    "organizations": [
      "Columbia",
      "Penn State",
      "Lehigh",
      "SUNY Albany (Crossref)"
    ],
    "organizations_verified": false,
    "people": [
      "M. Levy",
      "R. M. Osgood Jr.",
      "R. Liu",
      "L. E. Cross",
      "G. S. Cargill III",
      "A. Kumar",
      "H. Bakhru"
    ],
    "significance": "Birth of LNOI (LN on insulator)",
    "status": "V",
    "title": "Single-crystal LiNbO3 films by crystal ion slicing",
    "verified": true
  },
  {
    "chapter": 7,
    "citations": [
      {
        "text": "JDS Uniphase company history, referenceforbusiness.com",
        "url": "https://www.referenceforbusiness.com/history2/11/JDS-Uniphase-Corporation.html"
      }
    ],
    "date": "1999-06-28",
    "date_precision": "day",
    "era": "The internet's modulator",
    "hook": "Two merged component makers fold lithium niobate modulator lines into JDS Uniphase.",
    "id": "h-1999-jdsu-merger",
    "kind": "history",
    "notes": "Shareholder approval date per the history text.",
    "organizations": [
      "JDS Uniphase"
    ],
    "organizations_verified": false,
    "status": "S",
    "title": "JDS Fitel and Uniphase merge into JDS Uniphase; Ramar (LN integrated optics) acquired 1999-10",
    "verified": true
  },
  {
    "chapter": 7,
    "citations": [
      {
        "doi": "10.1109/2944.826874",
        "text": "E. L. Wooten et al., IEEE J. Sel. Top. Quantum Electron. 6, 69-82 (2000)"
      }
    ],
    "date": "2000-01",
    "date_precision": "month",
    "era": "The internet's modulator",
    "hook": "The industry's own snapshot: lithium niobate modulators carry 2.5, 10 and 40 Gb/s traffic.",
    "id": "h-2000-wooten-review",
    "kind": "history",
    "notes": "Abstract (OpenAlex): meets requirements of 2.5, 10 and 40 Gb/s digital systems and CATV analog; 10 Gb/s RZ pulse generation plus data modulation in one device. Affiliation status P.",
    "organizations": [
      "JDS Uniphase, Bloomfield CT (OpenAlex affiliation, all authors)"
    ],
    "organizations_verified": false,
    "people": [
      "E. L. Wooten",
      "K. M. Kissa",
      "A. Yi-Yan",
      "E. J. Murphy",
      "D. A. Lafaw",
      "P. F. Hallemeier",
      "D. Maack",
      "D. V. Attanasio",
      "D. J. Fritz",
      "G. J. McBrien",
      "D. E. Bossi"
    ],
    "significance": "Snapshot of the commercial Ti:LN modulator at the dot-com peak",
    "status": "V",
    "title": "Review of lithium niobate modulators for fiber-optic communications",
    "verified": true
  },
  {
    "chapter": 7,
    "citations": [
      {
        "text": "Photoniques interview (snippet); Exail page (LN modulators since 2000)"
      }
    ],
    "date": "2000-09",
    "date_precision": "month",
    "era": "The internet's modulator",
    "hook": "A French lab spin-off starts making lithium niobate modulators, later used in gyroscopes and quantum labs.",
    "id": "h-2000-photline",
    "kind": "history",
    "notes": "Became a 100% iXblue subsidiary in 2013-07 (Photonics Online, 2015-02-04, S); iXblue and ECA Group became Exail on 2022-10-18 (search summary, S).",
    "organizations": [
      "Photline Technologies"
    ],
    "organizations_verified": false,
    "people": [
      "Henri Porte"
    ],
    "status": "S",
    "title": "Photline Technologies founded in Besancon from FEMTO-ST",
    "verified": true
  },
  {
    "chapter": 7,
    "citations": [
      {
        "text": "Compound Semiconductor, 2000",
        "url": "https://compoundsemiconductor.net/article/80769/Corning_to_Acquire_Pirellis_Optical_Components_and_Devices_Business_For_36_Billion"
      }
    ],
    "date": "2000-09-27",
    "date_precision": "day",
    "era": "The internet's modulator",
    "hook": "A lithium niobate modulator business is part of Corning's $3.6 billion purchase.",
    "id": "h-2000-corning-pirelli",
    "kind": "history",
    "notes": "Later chain of the Milan LN line (Avanex 2003, Oclaro 2009, Lumentum 2018) is press-level only.",
    "organizations": [
      "Corning",
      "Pirelli",
      "Cisco (10%)"
    ],
    "organizations_verified": false,
    "status": "S",
    "title": "Corning agrees to buy Pirelli's optical components unit (Milan), including LN modulators, for about $3.6 B",
    "verified": true
  },
  {
    "chapter": 6,
    "citations": [
      {
        "text": "Oxide Corporation company history page",
        "url": "https://www.opt-oxide.com/company/history/"
      }
    ],
    "date": "2000-10",
    "date_precision": "month",
    "era": "Taming the crystal",
    "hook": "A national-lab crystal grower starts a company to sell new grades of LN and LT crystals.",
    "id": "h-2000-oxide-corp",
    "kind": "history",
    "notes": "Company timeline: founded 2000-10 as the first case under the national civil-servant side-job system; founder Y. Furukawa left NIMS in 2003-10; 2001-05 'Super LN/LT' product described as a world first. The page does not equate Super LN with stoichiometric LN.",
    "organizations": [
      "Oxide Corporation"
    ],
    "organizations_verified": false,
    "people": [
      "Yasunori Furukawa"
    ],
    "status": "V",
    "title": "Oxide Corporation founded (Yamanashi) to commercialize 'Super LN/LT' crystals",
    "verified": true
  },
  {
    "chapter": 4,
    "citations": [
      {
        "text": "M. Kadota, J. Acoust. Soc. Jpn. 67(10), 494-495 (2011)",
        "url": "https://acoustics.jp/cms/wp_asj/wp-content/uploads/2019/03/6710onkochishin.pdf"
      }
    ],
    "date": "2003",
    "date_precision": "year",
    "era": "Sound on a crystal",
    "hook": "Copper fingers under glass on lithium niobate let one tiny chip send and receive at once.",
    "id": "h-2003-murata-love-wave",
    "kind": "history",
    "notes": "Same retrospective: SiO2/Au/YX-LN boundary-wave GSM receive filter practical in 2005.",
    "organizations": [
      "Murata Manufacturing"
    ],
    "organizations_verified": false,
    "status": "S",
    "title": "SiO2/Cu/YX-LN Love-wave duplexer reaches practical use",
    "verified": true
  },
  {
    "chapter": 7,
    "citations": [
      {
        "text": "Lightwave, 2003",
        "url": "https://lightwaveonline.com/business/article/16656427/codeon-corp-and-quantum-photonics-merge-to-form-covega-corp"
      }
    ],
    "date": "2003-03-05",
    "date_precision": "day",
    "era": "The internet's modulator",
    "hook": "Two US modulator startups merge as Covega.",
    "id": "h-2003-covega",
    "kind": "history",
    "organizations": [
      "Codeon",
      "Covega"
    ],
    "organizations_verified": false,
    "status": "S",
    "title": "Codeon (Mach-10 and Mach-40 LN modulators) merges with Quantum Photonics to form Covega",
    "verified": true
  },
  {
    "chapter": 6,
    "citations": [
      {
        "doi": "10.1049/el:20030402",
        "text": "Y. Nishida et al., Electron. Lett. 39, 609-611 (2003)"
      }
    ],
    "date": "2003-04-03",
    "date_precision": "day",
    "era": "Taming the crystal",
    "hook": "NTT bonds a striped crystal layer onto another crystal: a ridge waveguide that shrugs off damage.",
    "id": "h-2003-ntt-direct-bonded-ppln",
    "kind": "history",
    "notes": "Abstract: 13 mm long; SHG 44%/W; very high photorefractive resistance at room temperature; DFG -17.6 dB at 1550 nm band.",
    "organizations": [
      "NTT Photonics Laboratories, Atsugi (Crossref affiliation)"
    ],
    "organizations_verified": true,
    "people": [
      "Y. Nishida",
      "H. Miyazawa",
      "M. Asobe",
      "O. Tadanaga",
      "H. Suzuki"
    ],
    "status": "V",
    "title": "Direct-bonded QPM-LN ridge waveguide with high damage resistance at room temperature",
    "verified": true
  },
  {
    "chapter": 8,
    "citations": [
      {
        "doi": "10.1063/1.1819527",
        "text": "P. Rabiei, P. Gunter, Appl. Phys. Lett. 85, 4603-4605 (2004)"
      }
    ],
    "date": "2004-11-15",
    "date_precision": "day",
    "era": "Peeling the crystal",
    "hook": "Zurich slices the crystal to 680 nanometers on glass and its electro-optic strength survives.",
    "id": "h-2004-rabiei-gunter",
    "kind": "history",
    "notes": "Abstract: 680 nm films on SiO2; quality comparable to bulk; r33 = 31 pm/V at 633 nm.",
    "organizations": [
      "ETH Zurich (Crossref affiliation)"
    ],
    "organizations_verified": true,
    "people": [
      "Payam Rabiei",
      "Peter Gunter"
    ],
    "significance": "Bonded sub-micron LN films with EO function",
    "status": "V",
    "title": "Submicrometer LiNbO3 films by ion slicing and wafer bonding on SiO2, r33 = 31 pm/V",
    "verified": true
  },
  {
    "chapter": 8,
    "citations": [
      {
        "doi": "10.1038/nphoton.2007.93",
        "text": "A. Guarino et al., Nat. Photonics 1, 407-410 (2007)"
      }
    ],
    "date": "2007-07",
    "date_precision": "month",
    "era": "Peeling the crystal",
    "hook": "A voltage-tuned racetrack for light, carved in a film of crystal.",
    "id": "h-2007-guarino-microring",
    "kind": "history",
    "notes": "Abstract not read. Device numbers (R = 100 um, Q about 4e3, 0.14 GHz/V) are from the author's 2018 literature notes ( L4), status P.",
    "organizations": [
      "ETH Zurich (OpenAlex affiliation)"
    ],
    "organizations_verified": false,
    "people": [
      "A. Guarino",
      "G. Poberaj",
      "D. Rezzonico",
      "R. Degl'Innocenti",
      "P. Gunter"
    ],
    "significance": "First high-profile TFLN microring",
    "status": "V",
    "title": "Electro-optically tunable microring resonators in lithium niobate (bonded film)",
    "verified": true
  },
  {
    "chapter": 8,
    "citations": [
      {
        "doi": "10.1364/OL.33.002320",
        "text": "H. Hartung et al., Opt. Lett. 33, 2320 (2008)"
      }
    ],
    "date": "2008-10-15",
    "date_precision": "day",
    "era": "Peeling the crystal",
    "hook": "Before thin-film wafers, physicists etched near-vertical ridges into epitaxial crystal layers with ion beams.",
    "id": "h-2008-hartung-ibee",
    "kind": "history",
    "notes": "Abstract: liquid-phase epitaxy plus multiple ion-beam enhanced etching; side walls near 90 degrees; 0.9 dB/cm single-mode at 1064 nm.",
    "organizations": [
      "Jena (attribution)"
    ],
    "organizations_verified": false,
    "people": [
      "Holger Hartung",
      "Ernst-Bernhard Kley",
      "Andreas Tunnermann",
      "Thomas Gischkat",
      "et al."
    ],
    "status": "V",
    "title": "Ridge waveguides in Zn-substituted LiNbO3 by ion-beam enhanced etching",
    "verified": true
  },
  {
    "chapter": 7,
    "citations": [
      {
        "text": "Fujitsu Optical Components press release, 2009-09-14",
        "url": "https://web.archive.org/web/20210620162454/https://www.fujitsu.com/jp/group/foc/en/resources/news/press-releases/2009/0914.html"
      }
    ],
    "date": "2009-09-14",
    "date_precision": "day",
    "era": "The internet's modulator",
    "hook": "One chip now writes data onto light's phase in two polarizations: 100 Gb/s per wavelength.",
    "id": "h-2009-fujitsu-dpqpsk",
    "kind": "history",
    "notes": "Release title claims 'World's First DP-QPSK LN Modulator for 100Gbps' (vendor claim). 25 GHz bandwidth, max 3.5 V drive, shipping 2009-12-01. Archived copy read.",
    "organizations": [
      "Fujitsu Optical Components"
    ],
    "organizations_verified": false,
    "status": "V",
    "title": "Fujitsu introduces a DP-QPSK LN modulator for 100 Gb/s networks",
    "verified": true
  },
  {
    "chapter": 6,
    "citations": [
      {
        "text": "Product news, electronicsonline.net.au, 2009-09-17"
      }
    ],
    "date": "2009-09-17",
    "date_precision": "day",
    "era": "Taming the crystal",
    "hook": "Striped crystal chips make the green in pocket projectors.",
    "id": "h-2009-ppln-green-projectors",
    "kind": "history",
    "notes": "Trade product news only. Not evidence that consumer green laser pointers use PPLN (unverified).",
    "organizations": [
      "Crystal Technology (EPCOS subsidiary)"
    ],
    "organizations_verified": false,
    "significance": "PPLN as a mass-market green source for projectors",
    "status": "S",
    "title": "MgO:PPLN chips for 1060 to 530 nm green in pico-projectors",
    "verified": true
  },
  {
    "chapter": 8,
    "citations": [
      {
        "doi": "10.1364/OE.17.024261",
        "text": "H. Hu, R. Ricken, W. Sohler, Opt. Express 17, 24261 (2009)"
      }
    ],
    "date": "2009-12-21",
    "date_precision": "day",
    "era": "Peeling the crystal",
    "hook": "Paderborn mills the bonded crystal film into wires one micron wide.",
    "id": "h-2009-hu-photonic-wires",
    "kind": "history",
    "notes": "Abstract: Ar milling of a LiNbO3 film bonded to SiO2/LiNbO3; cross-section down to 1 x 0.73 um^2; 9.9 dB/cm (qTM), 12.9 dB/cm (qTE).",
    "organizations": [
      "Universitat Paderborn (attribution)"
    ],
    "organizations_verified": false,
    "people": [
      "H. Hu",
      "R. Ricken",
      "W. Sohler"
    ],
    "significance": "Early LNOI ridge waveguides",
    "status": "V",
    "title": "Lithium niobate photonic wires from a bonded single-crystal film",
    "verified": true
  },
  {
    "chapter": 8,
    "citations": [
      {
        "text": "NANOLN 'About' page",
        "url": "https://www.nanoln.com/ABOUT_NANOLN.html"
      }
    ],
    "date": "2010",
    "date_precision": "year",
    "era": "Peeling the crystal",
    "hook": "A Jinan company starts selling single-crystal lithium niobate thin films.",
    "id": "h-2010-nanoln",
    "kind": "history",
    "notes": "Company: 'NanoLN, established in 2010, is specialized in producing single-crystal lithium niobate thin films.' Registry aggregator gives 2010-03-25 (S). Wafer source for Zhang 2017 and Wang 2018 per the author's literature notes ( L5, L9), P.",
    "organizations": [
      "Jinan Jingzheng Electronics Co., Ltd. (NANOLN), Jinan"
    ],
    "organizations_verified": false,
    "significance": "The commercial wafer supply that much of the 2017+ revival ran on",
    "status": "V",
    "title": "NANOLN (Jinan Jingzheng Electronics) established; supplies LNOI and LTOI wafers",
    "verified": true
  },
  {
    "chapter": 7,
    "citations": [
      {
        "text": "G&H RNS announcement, 2011-04-01 (reprint); G&H history page",
        "url": "https://gandh.com/our-history"
      }
    ],
    "date": "2011-04-01",
    "date_precision": "day",
    "era": "The internet's modulator",
    "hook": "The company that sold the first LN modulator in 1985 changes hands.",
    "id": "h-2011-gh-crystal-technology",
    "kind": "history",
    "notes": "USD 13.75 M; about 65 staff; assets from 'a larger business, Crystal Technology, Inc.' (seller not named). LN growth later moved to Cleveland OH (2013-03 release, S). EPCOS ownership implied only by patent assignment records (P).",
    "organizations": [
      "Gooch & Housego"
    ],
    "organizations_verified": false,
    "significance": "Consolidation of US bulk LN",
    "status": "V",
    "title": "Gooch & Housego acquires Crystal Technology, LLC (Palo Alto LN and TeO2 growth)",
    "verified": true
  },
  {
    "chapter": 7,
    "citations": [
      {
        "text": "SOC company history page",
        "url": "https://www.soc.co.jp/company/history/"
      }
    ],
    "date": "2011-11",
    "date_precision": "month",
    "era": "The internet's modulator",
    "hook": "Lithium niobate modulator assembly moves toward China's optical-module cluster.",
    "id": "h-2011-soc-guangdong",
    "kind": "history",
    "notes": "Nikkan Kogyo 2016-12-13 (archived, read; S): new LN modulator line at the Guangdong plant from autumn 2017.",
    "organizations": [
      "Sumitomo Osaka Cement"
    ],
    "organizations_verified": false,
    "status": "V",
    "title": "Sumitomo Osaka Cement sets up an optical-communication parts subsidiary in Guangdong",
    "verified": true
  },
  {
    "chapter": 8,
    "citations": [
      {
        "doi": "10.1002/lpor.201100035",
        "text": "G. Poberaj et al., Laser Photonics Rev. 6, 488-503 (2012)"
      }
    ],
    "date": "2012-07-16",
    "date_precision": "day",
    "era": "Peeling the crystal",
    "hook": "A 2012 review uses the name LNOI; the films already come as 3-inch wafers.",
    "id": "h-2012-poberaj-lnoi-review",
    "kind": "history",
    "notes": "Abstract: sub-micrometer films by ion slicing, bonded by two techniques, 'even as wafer of 3\" diameter'; photonic wires < 1 um^2, PP-LNOI SHG, EO microrings, photonic crystals.",
    "organizations": [
      "ETH Zurich",
      "Universitat Paderborn (attribution)"
    ],
    "organizations_verified": false,
    "people": [
      "G. Poberaj",
      "H. Hu",
      "W. Sohler",
      "P. Gunter"
    ],
    "significance": "Platform review that names \"LNOI\"",
    "status": "V",
    "title": "'Lithium niobate on insulator (LNOI) for micro-photonic devices' (review)",
    "verified": true
  },
  {
    "chapter": 8,
    "citations": [
      {
        "doi": "10.1364/OE.22.030924",
        "text": "C. Wang et al., Opt. Express 22, 30924 (2014)"
      }
    ],
    "date": "2014-12-15",
    "date_precision": "day",
    "era": "Peeling the crystal",
    "hook": "Harvard etches microdisks from crystal film with a quality factor of a hundred thousand.",
    "id": "h-2014-wang-microdisk",
    "kind": "history",
    "notes": "Abstract: Q about 1e5, visible to near-IR; on-chip SHG 0.109 /W.",
    "organizations": [
      "Harvard University (attribution)"
    ],
    "organizations_verified": false,
    "people": [
      "Cheng Wang",
      "Michael J. Burek",
      "Zin Lin",
      "et al."
    ],
    "significance": "Start of the Lončar-group TFLN line",
    "status": "V",
    "title": "Integrated high-Q LiNbO3 microdisk resonators",
    "verified": true
  },
  {
    "chapter": 9,
    "citations": [
      {
        "doi": "10.1364/OL.42.000803",
        "text": "L. Chang et al., Opt. Lett. 42, 803 (2017)"
      }
    ],
    "date": "2017-02-15",
    "date_precision": "day",
    "era": "The thin-film renaissance",
    "hook": "Bond the crystal onto silicon nitride and skip etching it altogether.",
    "id": "h-2017-chang-ln-sin",
    "kind": "history",
    "organizations": [
      "UCSB",
      "EPFL (attribution)"
    ],
    "organizations_verified": false,
    "people": [
      "Lin Chang",
      "Martin H. P. Pfeiffer",
      "Nicolas Volet",
      "et al.",
      "T. J. Kippenberg",
      "J. E. Bowers"
    ],
    "significance": "Hybrid route to wafer-scale LN PICs (photonic integrated circuits)",
    "status": "V",
    "title": "Heterogeneous LN/SiN waveguides for wafer-scale PICs on silicon",
    "verified": true
  },
  {
    "chapter": 9,
    "citations": [
      {
        "doi": "10.1364/OPTICA.4.001536",
        "text": "M. Zhang et al., Optica 4, 1536 (2017)"
      }
    ],
    "date": "2017-12-20",
    "date_precision": "day",
    "era": "The thin-film renaissance",
    "hook": "The hard-to-etch crystal is etched so smoothly that a microring reaches a quality factor of ten million.",
    "id": "h-2017-zhang-microring",
    "kind": "history",
    "notes": "Abstract: dry-etched subwavelength waveguides; Q of 1e7; loss as low as 2.7 dB/m.",
    "organizations": [
      "Harvard University (attribution)"
    ],
    "organizations_verified": false,
    "people": [
      "Mian Zhang",
      "Cheng Wang",
      "Rebecca Cheng",
      "Amirhassan Shams-Ansari",
      "Marko Loncar"
    ],
    "significance": "Showed that etched TFLN can be very low loss",
    "status": "V",
    "title": "Monolithic ultra-high-Q LiNbO3 microring resonator: Q = 1e7, 2.7 dB/m",
    "verified": true
  },
  {
    "chapter": 9,
    "citations": [
      {
        "text": "Lightwave, 2021-09-13 ('founded out of Harvard in 2018'); optics.org, 2026-03-12 ('the Harvard University spin-out')"
      }
    ],
    "date": "2018",
    "date_precision": "year",
    "era": "The thin-film renaissance",
    "hook": "A Harvard lab's thin-film modulators become a company.",
    "id": "h-2018-hyperlight-founded",
    "kind": "history",
    "notes": "Founding year and founder list only in trade press and aggregators; hyperlightcorp.com gives no year. Reimer co-founder per Optica speaker bios.",
    "organizations": [
      "HyperLight Corporation"
    ],
    "organizations_verified": false,
    "people": [
      "Mian Zhang (CEO)",
      "Christian Reimer (co-founder)"
    ],
    "significance": "Early TFLN startup",
    "status": "S",
    "title": "HyperLight founded as a Harvard spin-out (Cambridge MA)",
    "verified": true
  },
  {
    "chapter": 9,
    "citations": [
      {
        "doi": "10.1364/OE.26.001547",
        "text": "C. Wang et al., Opt. Express 26, 1547 (2018)"
      }
    ],
    "date": "2018-01-22",
    "date_precision": "day",
    "era": "The thin-film renaissance",
    "hook": "Shrink the waveguide and the voltage needed to switch light drops several-fold.",
    "id": "h-2018-wang-oe-modulators",
    "kind": "history",
    "notes": "Abstract: half-wave efficiency 1.8 V cm; data rates up to 40 Gbps.",
    "organizations": [
      "Harvard",
      "Columbia (attribution)"
    ],
    "organizations_verified": false,
    "people": [
      "Cheng Wang",
      "Mian Zhang",
      "Brian Stern",
      "Michal Lipson",
      "Marko Loncar"
    ],
    "significance": "Precursor to the Nature paper",
    "status": "V",
    "title": "Nanophotonic LiNbO3 electro-optic modulators, 1.8 V cm",
    "verified": true
  },
  {
    "chapter": 9,
    "citations": [
      {
        "doi": "10.1364/OE.26.023728",
        "text": "P. O. Weigel et al., Opt. Express 26, 23728 (2018)"
      }
    ],
    "date": "2018-09-03",
    "date_precision": "day",
    "era": "The thin-film renaissance",
    "hook": "An unetched crystal film on a silicon chip passes signals above 100 GHz.",
    "id": "h-2018-weigel-hybrid",
    "kind": "history",
    "notes": "Abstract: oxide-bonded at 200 C; no LN etching; beyond 106 GHz 3 dB electrical bandwidth.",
    "organizations": [
      "UC San Diego",
      "Sandia (attribution)"
    ],
    "organizations_verified": false,
    "people": [
      "Peter O. Weigel",
      "Jie Zhao",
      "Kelvin Fang",
      "et al.",
      "Shayan Mookherjea"
    ],
    "significance": "Hybrid Si plus LN route",
    "status": "V",
    "title": "Bonded thin-film LN on foundry silicon photonics, > 106 GHz 3 dB electrical bandwidth",
    "verified": true
  },
  {
    "chapter": 9,
    "citations": [
      {
        "doi": "10.1038/s41586-018-0551-y",
        "text": "C. Wang et al., Nature 562, 101-104 (2018)"
      }
    ],
    "date": "2018-10",
    "date_precision": "month",
    "era": "The thin-film renaissance",
    "hook": "A modulator driven by a computer chip's voltage, not a lab amplifier.",
    "id": "h-2018-wang-nature",
    "kind": "history",
    "notes": "Abstract: CMOS-compatible drive voltage, up to 210 Gbit/s, on-chip loss < 0.5 dB. Text: half-wave voltages 1.4, 2.3, 4.4 V for 20, 10, 5 mm devices; 70 Gbit/s directly CMOS-driven; 100 Gbaud, 210 Gbit/s. 3 dB bandwidth value not seen in accessible text.",
    "organizations": [
      "Harvard",
      "Nokia Bell Labs (attribution)"
    ],
    "organizations_verified": false,
    "people": [
      "Cheng Wang",
      "Mian Zhang",
      "Xi Chen",
      "Maxime Bertrand",
      "Amirhassan Shams-Ansari",
      "Sethumadhavan Chandrasekhar",
      "Peter Winzer",
      "Marko Loncar"
    ],
    "significance": "The TFLN inflection point: low drive voltage and high bandwidth at once",
    "status": "V",
    "title": "Integrated LN electro-optic modulators at CMOS-compatible voltages",
    "verified": true
  },
  {
    "chapter": 3,
    "citations": [
      {
        "text": "Nobel Prize API, laureate record (Physics 2018)",
        "url": "https://api.nobelprize.org/2.1/laureates?name=Ashkin"
      }
    ],
    "date": "2018-10-02",
    "date_precision": "day",
    "era": "The damage that became a memory",
    "hook": "The man who first saw lasers scar lithium niobate won a Nobel Prize at 96, for tweezers made of light.",
    "id": "h-2018-ashkin-nobel",
    "kind": "history",
    "notes": "Born 1922-09-02, died 2020-09-21; awarded 2018-10-02 'for the optical tweezers and their application to biological systems'. Age 96.08 at award: oldest laureate at that time (derived from Nobel API dates for all laureates; J. B. Goodenough, 97.2, surpassed it in 2019). The Nobel citation is not about LN.",
    "organizations": [
      "Bell Laboratories (Nobel record affiliation)"
    ],
    "organizations_verified": false,
    "people": [
      "Arthur Ashkin"
    ],
    "status": "V",
    "title": "Arthur Ashkin, first author of the 1966 optical-damage paper, shares the Nobel Prize in Physics for optical tweezers",
    "verified": true
  },
  {
    "chapter": 9,
    "citations": [
      {
        "doi": "10.1364/OPTICA.5.001438",
        "text": "C. Wang et al., Optica 5, 1438 (2018)"
      }
    ],
    "date": "2018-11-20",
    "date_precision": "day",
    "era": "The thin-film renaissance",
    "hook": "The 1990s striped crystal, shrunk onto a chip, beats diffused waveguides twentyfold in efficiency.",
    "id": "h-2018-wang-optica-ppln",
    "kind": "history",
    "notes": "Abstract: 2600%/W cm^2, more than 20x diffused waveguides; first-order period 4 um.",
    "organizations": [
      "Harvard",
      "Stanford (attribution)"
    ],
    "organizations_verified": false,
    "people": [
      "Cheng Wang",
      "Carsten Langrock",
      "Alireza Marandi",
      "Marc Jankowski",
      "Mian Zhang",
      "Boris Desiatov",
      "Martin M. Fejer",
      "Marko Loncar"
    ],
    "significance": "1990s PPLN meets 2010s TFLN",
    "status": "V",
    "title": "Nanophotonic PPLN waveguides: 2600%/W cm^2 SHG at 1.5 um, 4 um poling period",
    "verified": true
  },
  {
    "chapter": 9,
    "citations": [
      {
        "doi": "10.1038/s41467-019-08969-6",
        "text": "C. Wang et al., Nat. Commun. 10, 978 (2019)"
      }
    ],
    "date": "2019-02-28",
    "date_precision": "day",
    "era": "The thin-film renaissance",
    "hook": "One chip makes a comb of colors, picks one tooth and modulates it.",
    "id": "h-2019-wang-kerr-comb",
    "kind": "history",
    "organizations": [
      "Harvard (attribution)"
    ],
    "organizations_verified": false,
    "people": [
      "Cheng Wang",
      "Mian Zhang",
      "Mengjie Yu",
      "Rongrong Zhu",
      "Han Hu",
      "Marko Loncar"
    ],
    "status": "V",
    "title": "Monolithic LN circuits for Kerr comb generation, filtering and modulation",
    "verified": true
  },
  {
    "chapter": 9,
    "citations": [
      {
        "doi": "10.1364/OPTICA.6.000380",
        "text": "Optica 6, 380 (2019)"
      }
    ],
    "date": "2019-03-20",
    "date_precision": "day",
    "era": "Thin-film renaissance, 2017-2023",
    "id": "2019-desiatov-visible-tfln",
    "kind": "history",
    "organizations": [
      "Harvard"
    ],
    "organizations_verified": false,
    "people": [
      "B. Desiatov",
      "A. Shams-Ansari",
      "M. Zhang",
      "C. Wang",
      "M. Lončar"
    ],
    "status": "V",
    "title": "Ultra-low-loss visible TFLN photonics",
    "verified": true
  },
  {
    "chapter": 9,
    "citations": [
      {
        "doi": "10.1038/s41586-019-1008-7",
        "text": "M. Zhang et al., Nature 568, 373-377 (2019)"
      }
    ],
    "date": "2019-04",
    "date_precision": "month",
    "era": "The thin-film renaissance",
    "hook": "A microwave drive turns one laser line into a ruler of evenly spaced colors.",
    "id": "h-2019-zhang-eo-comb",
    "kind": "history",
    "organizations": [
      "Harvard (attribution)"
    ],
    "organizations_verified": false,
    "people": [
      "Mian Zhang",
      "Brandon Buscaino",
      "Cheng Wang",
      "et al."
    ],
    "status": "V",
    "title": "Broadband electro-optic frequency comb in an LN microring",
    "verified": true
  },
  {
    "chapter": 9,
    "citations": [
      {
        "doi": "10.1038/s41566-019-0378-6",
        "text": "M. He et al., Nat. Photonics 13, 359-364 (2019)"
      }
    ],
    "date": "2019-05",
    "date_precision": "month",
    "era": "The thin-film renaissance",
    "hook": "A Guangzhou team bonds the crystal onto silicon for 100 Gbit/s modulators.",
    "id": "h-2019-he-sysu-hybrid",
    "kind": "history",
    "organizations": [
      "Sun Yat-sen University (attribution)"
    ],
    "organizations_verified": false,
    "people": [
      "Mingbo He",
      "Mengyue Xu",
      "Yuxuan Ren",
      "et al.",
      "Xinlun Cai"
    ],
    "significance": "Strong Chinese academic entry into TFLN",
    "status": "V",
    "title": "Hybrid silicon and LN Mach-Zehnder modulators for 100 Gbit/s and beyond",
    "verified": true
  },
  {
    "chapter": 7,
    "citations": [
      {
        "text": "Lightwave, 2019-12-02",
        "url": "https://www.lightwaveonline.com/business/mergers-acquisitions/article/14072909/lumentum-to-sell-certain-lithium-niobate-based-product-lines-to-afr"
      }
    ],
    "date": "2019-11-28",
    "date_precision": "day",
    "era": "The internet's modulator",
    "hook": "A US-listed company's bulk lithium niobate modulator line moves to a Chinese buyer.",
    "id": "h-2019-lumentum-afr",
    "kind": "history",
    "notes": "Terms not disclosed in the article; USD 17 M from 10-K summaries (unread).",
    "organizations": [
      "Lumentum",
      "Advanced Fiber Resources (Zhuhai)"
    ],
    "organizations_verified": false,
    "status": "S",
    "title": "Lumentum sells its LN modulator product lines (San Donato, Italy) to Advanced Fiber Resources",
    "verified": true
  },
  {
