Repository: jwt625/lithium-niobate

# lithium-niobate.com

A website dedicated to lithium niobate (LiNbO3): the crystal, its physics, how it is made, what it does, its history, and its industry. It aims to augment published review papers with what a PDF cannot offer: real-time 3D, interactive explanations, in-browser simulations, and provenance-tagged, machine-readable material data for people and AI agents alike.

## Current state

Research, proposal, and static mockup phase (2026-10-25). The production site is not built yet.

- Static mockup (theme "Optic Axis", layout, core elements): [mockup/](mockup/) (open `mockup/index.html`; served by GitHub Pages until the site exists)

File: src/lib/generated/tensors.json (part 4 of 5)
    "variant": "cln",
    "variant_note": "SAW-grade congruent",
    "voigt": [
      [
          [
            0.06,
            0.0,
            0.0
          ],
          [
            0.0,
            -0.021,
            0.052
          ],
          [
            0.0,
            0.052,
            0.172
          ]
        ],
        [
          [
            -0.109,
            0.0,
            0.0
          ],
          [
            0.0,
            0.109,
            0.121
          ],
          [
            0.0,
            0.121,
            0.0
          ]
        ]
      ],
      [
        [
          [
            0.0,
            -0.109,
            0.121
          ],
          [
            -0.109,
            0.0,
            0.0
          ],
          [
            0.121,
            0.0,
            0.0
          ]
        ],
        [
          [
            -0.109,
            0.0,
            0.0
          ],
          [
            0.0,
            0.109,
            0.121
          ],
          [
            0.0,
            0.121,
            0.0
          ]
        ],
        [
          [
            0.141,
            0.0,
            0.0
          ],
          [
            0.0,
            0.141,
            0.0
          ],
          [
            0.0,
            0.0,
            0.118
          ]
        ]
      ]
    ],
    "id": "photoelastic-p/unspecified/andrushchak2009",
    "independent": {
      "p11": {
        "uncertainty": {
          "type": "stated",
          "value": 0.018
        },
        "value": -0.021
      },
      "p12": {
        "uncertainty": {
          "type": "stated",
          "value": 0.019
        },
        "value": 0.06
      },
      "p13": {
        "uncertainty": {
          "type": "stated",
          "value": 0.029
        },
        "value": 0.172
      },
      "p14": {
        "uncertainty": {
          "type": "stated",
          "value": 0.007
        },
        "value": -0.052
      },
      "p31": {
        "uncertainty": {
          "type": "stated",
          "value": 0.017
        },
        "value": 0.141
      },
      "p33": {
        "uncertainty": {
          "type": "stated",
          "value": 0.02
        },
        "value": 0.118
      },
      "p41": {
        "uncertainty": {
          "type": "stated",
          "value": 0.017
        },
        "value": -0.109
      },
      "p44": {
        "uncertainty": {
          "type": "stated",
          "value": 0.019
        },
        "value": 0.121
      }
    },
    "kind": "tensor",
    "name": "Photoelastic (strain-optic) coefficients",
    "provenance": {
      "locator": "sarabalis2020 Table I; mytsyk2021 Table 6",
      "source_id": "andrushchak2009",
      "status": "S",
      "transcribed": "2026-10-25",
      "via": "sarabalis2020"
    },
    "public": true,
    "rank": 4,
    "scale": 1,
    "symbol": "p",
    "symmetry_form": {
      "form": [
        [
          "p11",
          "p12",
          "p13",
          "p14",
          "0",
          "0"
        ],
        [
          "p12",
          "p11",
          "p13",
          "-p14",
          "0",
          "0"
        ],
        [
          "p31",
          "p31",
          "p33",
          "0",
          "0",
          "0"
        ],
        [
          "p41",
          "-p41",
          "0",
          "p44",
          "0",
          "0"
        ],
        [
          "0",
          "0",
          "0",
          "0",
          "p44",
          "p41"
        ],
        [
          "0",
          "0",
          "0",
          "0",
          "p14",
          "(p11-p12)/2"
        ]
      ],
      "mirror": "x = 0 plane (x perpendicular to the mirror, z polar)",
      "point_group": "3m",
      "relations": [
        "p22 = p11",
        "p23 = p13",
        "p24 = -p14",
        "p32 = p31",
        "p42 = -p41",
        "p55 = p44",
        "p56 = p41",
        "p65 = p14",
        "p66 = (p11 - p12)/2",
        "p_IJ is not symmetric (p14 != p41)"
      ]
    },
    "tensor": "photoelastic-p",
    "unit": {
      "display": "-",
      "qudt": "http://qudt.org/vocab/unit/UNITLESS",
      "ucum": "1"
    },
    "variant": "unspecified",
    "voigt": [
      [
        -0.021,
        0.06,
        0.172,
        -0.052,
        0.0,
        0.0
      ],
      [
        0.06,
        -0.021,
        0.172,
        0.052,
        0.0,
        0.0
      ],
      [
        0.141,
        0.141,
        0.118,
        0.0,
        0.0,
        0.0
      ],
      [
        -0.109,
        0.109,
        0.0,
        0.121,
        0.0,
        0.0
      ],
      [
        0.0,
        0.0,
        0.0,
        0.0,
        0.121,
        -0.109
      ],
      [
        0.0,
        0.0,
        0.0,
        0.0,
        -0.052,
        -0.0405
      ]
    ],
    "voigt_convention": {
      "full_from_voigt": "p_ijkl = p_IJ, I = V(ij), J = V(kl) (d(eta)_I = p_IJ S_J with engineering S_4..S_6)",
      "order": [
        "xx",
        "yy",
        "zz",
        "yz",
        "xz",
        "xy"
      ],
      "shear_strain": "engineering"
    }
  },
  {
    "conditions": {
      "wavelength_nm": 633
    },
    "frame": {
      "convention": "unstated",
      "handedness": "right",
      "setting": "crystal-physics",
      "x": "a axis, perpendicular to a mirror plane",
      "y": "in a mirror plane",
      "z": "polar c axis",
      "z_sign_definition": "not stated; the set is quoted with c14 > 0 (pitfall 2)"
    },
    "full": [
      [
        [
          [
            -0.023,
            0.0,
            0.0
          ],
          [
            0.0,
            0.076,
            0.057
          ],
          [
            0.0,
            0.057,
            0.147
          ]
        ],
        [
          [
            0.0,
            -0.0495,
            0.057
          ],
          [
            -0.0495,
            0.0,
            0.0
          ],
          [
            0.057,
            0.0,
            0.0
          ]
        ],
        [
          [
            0.0,
            0.051,
            0.126
          ],
          [
            0.051,
            0.0,
            0.0
          ],
          [
            0.126,
            0.0,
            0.0
          ]
        ]
      ],
      [
        [
          [
            0.0,
            -0.0495,
            0.057
          ],
          [
            -0.0495,
            0.0,
            0.0
          ],
          [
            0.057,
            0.0,
            0.0
          ]
        ],
        [
          [
            0.076,
            0.0,
            0.0
          ],
          [
            0.0,
            -0.023,
            -0.057
          ],
          [
            0.0,
            -0.057,
            0.147
          ]
        ],
        [
          [
            0.051,
            0.0,
            0.0
          ],
          [
            0.0,
            -0.051,
            0.126
          ],
          [
            0.0,
            0.126,
            0.0
          ]
        ]
      ],
      [
        [
          [
            0.0,
            0.051,
            0.126
          ],
          [
            0.051,
            0.0,
            0.0
          ],
          [
            0.126,
            0.0,
            0.0
          ]
        ],
        [
          [
            0.051,
            0.0,
            0.0
          ],
          [
            0.0,
            -0.051,
            0.126
          ],
          [
            0.0,
            0.126,
            0.0
          ]
        ],
        [
          [
            0.157,
            0.0,
            0.0
          ],
          [
            0.0,
            0.157,
            0.0
          ],
          [
            0.0,
            0.0,
            0.141
          ]
        ]
      ]
    ],
    "id": "photoelastic-p/unspecified/mys2015-krupych2014",
    "independent": {
      "p11": {
        "value": -0.023
      },
      "p12": {
        "value": 0.076
      },
      "p13": {
        "value": 0.147
      },
      "p14": {
        "value": 0.057
      },
      "p31": {
        "value": 0.157
      },
      "p33": {
        "value": 0.141
      },
      "p41": {
        "value": 0.051
      },
      "p44": {
        "value": 0.126
      }
    },
    "kind": "tensor",
    "name": "Photoelastic (strain-optic) coefficients",
    "notes": "p14, p41 > 0 with c14 > 0 disagrees in sign with the weis1985 compilation of Avakyants.",
    "provenance": {
      "original_reference": "Krupych et al., Appl. Opt. 53, B1 (2014)",
      "source_id": "mys2015",
      "status": "S",
      "transcribed": "2026-10-25"
    },
    "public": true,
    "rank": 4,
    "scale": 1,
    "symbol": "p",
    "symmetry_form": {
      "form": [
        [
          "p11",
          "p12",
          "p13",
          "p14",
          "0",
          "0"
        ],
        [
          "p12",
          "p11",
          "p13",
          "-p14",
          "0",
          "0"
        ],
        [
          "p31",
          "p31",
          "p33",
          "0",
          "0",
          "0"
        ],
        [
          "p41",
          "-p41",
          "0",
          "p44",
          "0",
          "0"
        ],
        [
          "0",
          "0",
          "0",
          "0",
          "p44",
          "p41"
        ],
        [
          "0",
          "0",
          "0",
          "0",
          "p14",
          "(p11-p12)/2"
        ]
      ],
      "mirror": "x = 0 plane (x perpendicular to the mirror, z polar)",
      "point_group": "3m",
      "relations": [
        "p22 = p11",
        "p23 = p13",
        "p24 = -p14",
        "p32 = p31",
        "p42 = -p41",
        "p55 = p44",
        "p56 = p41",
        "p65 = p14",
        "p66 = (p11 - p12)/2",
        "p_IJ is not symmetric (p14 != p41)"
      ]
    },
    "tensor": "photoelastic-p",
    "unit": {
      "display": "-",
      "qudt": "http://qudt.org/vocab/unit/UNITLESS",
      "ucum": "1"
    },
    "variant": "unspecified",
    "voigt": [
      [
        -0.023,
        0.076,
        0.147,
        0.057,
        0.0,
        0.0
      ],
      [
        0.076,
        -0.023,
        0.147,
        -0.057,
        0.0,
        0.0
      ],
      [
        0.157,
        0.157,
        0.141,
        0.0,
        0.0,
        0.0
      ],
      [
        0.051,
        -0.051,
        0.0,
        0.126,
        0.0,
        0.0
      ],
      [
        0.0,
        0.0,
        0.0,
        0.0,
        0.126,
        0.051
      ],
      [
        0.0,
        0.0,
        0.0,
        0.0,
        0.057,
        -0.0495
      ]
    ],
    "voigt_convention": {
      "full_from_voigt": "p_ijkl = p_IJ, I = V(ij), J = V(kl) (d(eta)_I = p_IJ S_J with engineering S_4..S_6)",
      "order": [
        "xx",
        "yy",
        "zz",
        "yz",
        "xz",
        "xy"
      ],
      "shear_strain": "engineering"
    }
  },
  {
    "conditions": {
      "wavelength_nm": 633
    },
    "frame": {
      "convention": "unstated",
      "handedness": "right",
      "setting": "crystal-physics",
      "x": "a axis, perpendicular to a mirror plane",
      "y": "in a mirror plane",
      "z": "polar c axis",
      "z_sign_definition": "not stated in this record; tensor form matches this frame by symmetry"
    },
    "full": [
      [
        [
          [
            -0.026,
            0.0,
            0.0
          ],
          [
            0.0,
            0.088,
            -0.083
          ],
          [
            0.0,
            -0.083,
            0.134
          ]
        ],
        [
          [
            0.0,
            -0.057,
            -0.083
          ],
          [
            -0.057,
            0.0,
            0.0
          ],
          [
            -0.083,
            0.0,
            0.0
          ]
        ],
        [
          [
            0.0,
            -0.151,
            0.145
          ],
          [
            -0.151,
            0.0,
            0.0
          ],
          [
            0.145,
            0.0,
            0.0
          ]
        ]
      ],
      [
        [
          [
            0.0,
            -0.057,
            -0.083
          ],
          [
            -0.057,
            0.0,
            0.0
          ],
          [
            -0.083,
            0.0,
            0.0
          ]
        ],
        [
          [
            0.088,
            0.0,
            0.0
          ],
          [
            0.0,
            -0.026,
            0.083
          ],
          [
            0.0,
            0.083,
            0.134
          ]
        ],
        [
          [
            -0.151,
            0.0,
            0.0
          ],
          [
            0.0,
            0.151,
            0.145
          ],
          [
            0.0,
            0.145,
            0.0
          ]
        ]
      ],
      [
        [
          [
            0.0,
            -0.151,
            0.145
          ],
          [
            -0.151,
            0.0,
            0.0
          ],
          [
            0.145,
            0.0,
            0.0
          ]
        ],
        [
          [
            -0.151,
            0.0,
            0.0
          ],
          [
            0.0,
            0.151,
            0.145
          ],
          [
            0.0,
            0.145,
            0.0
          ]
        ],
        [
          [
            0.177,
            0.0,
            0.0
          ],
          [
            0.0,
            0.177,
            0.0
          ],
          [
            0.0,
            0.0,
            0.07
          ]
        ]
      ]
    ],
    "id": "photoelastic-p/unspecified/rodrigues2023",
    "independent": {
      "p11": {
        "value": -0.026
      },
      "p12": {
        "value": 0.088
      },
      "p13": {
        "value": 0.134
      },
      "p14": {
        "value": -0.083
      },
      "p31": {
        "value": 0.177
      },
      "p33": {
        "value": 0.07
      },
      "p41": {
        "value": -0.151
      },
      "p44": {
        "value": 0.145
      }
    },
    "kind": "tensor",
    "name": "Photoelastic (strain-optic) coefficients",
    "notes": "Looks like a blend of the Avakyants and Coquin sets (observation).",
    "provenance": {
      "locator": "Eq. 8",
      "source_id": "rodrigues2023",
      "status": "S",
      "transcribed": "2026-10-25"
    },
    "public": true,
    "rank": 4,
    "scale": 1,
    "symbol": "p",
    "symmetry_form": {
      "form": [
        [
          "p11",
          "p12",
          "p13",
          "p14",
          "0",
          "0"
        ],
        [
          "p12",
          "p11",
          "p13",
          "-p14",
          "0",
          "0"
        ],
        [
          "p31",
          "p31",
          "p33",
          "0",
          "0",
          "0"
        ],
        [
          "p41",
          "-p41",
          "0",
          "p44",
          "0",
          "0"
        ],
        [
          "0",
          "0",
          "0",
          "0",
          "p44",
          "p41"
        ],
        [
          "0",
          "0",
          "0",
          "0",
          "p14",
          "(p11-p12)/2"
        ]
      ],
      "mirror": "x = 0 plane (x perpendicular to the mirror, z polar)",
      "point_group": "3m",
      "relations": [
        "p22 = p11",
        "p23 = p13",
        "p24 = -p14",
        "p32 = p31",
        "p42 = -p41",
        "p55 = p44",
        "p56 = p41",
        "p65 = p14",
        "p66 = (p11 - p12)/2",
        "p_IJ is not symmetric (p14 != p41)"
      ]
    },
    "tensor": "photoelastic-p",
    "unit": {
      "display": "-",
      "qudt": "http://qudt.org/vocab/unit/UNITLESS",
      "ucum": "1"
    },
    "variant": "unspecified",
    "voigt": [
      [
        -0.026,
        0.088,
        0.134,
        -0.083,
        0.0,
        0.0
      ],
      [
        0.088,
        -0.026,
        0.134,
        0.083,
        0.0,
        0.0
      ],
      [
        0.177,
        0.177,
        0.07,
        0.0,
        0.0,
        0.0
      ],
      [
        -0.151,
        0.151,
        0.0,
        0.145,
        0.0,
        0.0
      ],
      [
        0.0,
        0.0,
        0.0,
        0.0,
        0.145,
        -0.151
      ],
      [
        0.0,
        0.0,
        0.0,
        0.0,
        -0.083,
        -0.057
      ]
    ],
    "voigt_convention": {
      "full_from_voigt": "p_ijkl = p_IJ, I = V(ij), J = V(kl) (d(eta)_I = p_IJ S_J with engineering S_4..S_6)",
      "order": [
        "xx",
        "yy",
        "zz",
        "yz",
        "xz",
        "xy"
      ],
      "shear_strain": "engineering"
    }
  },
  {
    "conditions": {
      "wavelength_nm": 633
    },
    "frame": {
      "convention": "unstated",
      "handedness": "right",
      "setting": "crystal-physics",
      "x": "a axis, perpendicular to a mirror plane",
      "y": "in a mirror plane",
      "z": "polar c axis",
      "z_sign_definition": "as compiled in weis1985 (IRE 1949 frame); the frame of the original Avakyants 1976 measurement is not verified"
    },
    "full": [
      [
        [
          [
            -0.026,
            0.0,
            0.0
          ],
          [
            0.0,
            0.09,
            -0.075
          ],
          [
            0.0,
            -0.075,
            0.133
          ]
        ],
        [
          [
            0.0,
            -0.058,
            -0.075
          ],
          [
            -0.058,
            0.0,
            0.0
          ],
          [
            -0.075,
            0.0,
            0.0
          ]
        ],
        [
          [
            0.0,
            -0.151,
            0.146
          ],
          [
            -0.151,
            0.0,
            0.0
          ],
          [
            0.146,
            0.0,
            0.0
          ]
        ]
      ],
      [
        [
          [
            0.0,
            -0.058,
            -0.075
          ],
          [
            -0.058,
            0.0,
            0.0
          ],
          [
            -0.075,
            0.0,
            0.0
          ]
        ],
        [
          [
            0.09,
            0.0,
            0.0
          ],
          [
            0.0,
            -0.026,
            0.075
          ],
          [
            0.0,
            0.075,
            0.133
          ]
        ],
        [
          [
            -0.151,
            0.0,
            0.0
          ],
          [
            0.0,
            0.151,
            0.146
          ],
          [
            0.0,
            0.146,
            0.0
          ]
        ]
      ],
      [
        [
          [
            0.0,
            -0.151,
            0.146
          ],
          [
            -0.151,
            0.0,
            0.0
          ],
          [
            0.146,
            0.0,
            0.0
          ]
        ],
        [
          [
            -0.151,
            0.0,
            0.0
          ],
          [
            0.0,
            0.151,
            0.146
          ],
          [
            0.0,
            0.146,
            0.0
          ]
        ],
        [
          [
            0.179,
            0.0,
            0.0
          ],
          [
            0.0,
            0.179,
            0.0
          ],
          [
            0.0,
            0.0,
            0.071
          ]
        ]
      ]
    ],
    "id": "photoelastic-p/unspecified/weis1985-avakyants1976",
    "independent": {
      "p11": {
        "value": -0.026
      },
      "p12": {
        "value": 0.09
      },
      "p13": {
        "value": 0.133
      },
      "p14": {
        "value": -0.075
      },
      "p31": {
        "value": 0.179
      },
      "p33": {
        "value": 0.071
      },
      "p41": {
        "value": -0.151
      },
      "p44": {
        "value": 0.146
      }
    },
    "kind": "tensor",
    "name": "Photoelastic (strain-optic) coefficients",
    "notes": "This is 'Set B' (also zhu2021). weis1985 lists these signed p14, p41 < 0 next to Smith & Welsh c14 > 0 in its IRE frame, without stating Avakyants' own frame; the sign pairing stays open until Avakyants 1976 is read. Measured p13, p33 include an indirect (piezo-EO) part whose size depends on the acoustic direction (N3).",
    "provenance": {
      "locator": "Table 7, p. 201",
      "original_reference": "Avakyants, Kiselev, Shchitkov, Sov. Phys. Solid State 18, 899 (1976)",
      "source_id": "weis1985",
      "status": "P-comp",
      "transcribed": "2026-10-25"
    },
    "public": true,
    "rank": 4,
    "scale": 1,
    "symbol": "p",
    "symmetry_form": {
      "form": [
        [
          "p11",
          "p12",
          "p13",
          "p14",
          "0",
          "0"
        ],
        [
          "p12",
          "p11",
          "p13",
          "-p14",
          "0",
          "0"
        ],
        [
          "p31",
          "p31",
          "p33",
          "0",
          "0",
          "0"
        ],
        [
          "p41",
          "-p41",
          "0",
          "p44",
          "0",
          "0"
        ],
        [
          "0",
          "0",
          "0",
          "0",
          "p44",
          "p41"
        ],
        [
          "0",
          "0",
          "0",
          "0",
          "p14",
          "(p11-p12)/2"
        ]
      ],
      "mirror": "x = 0 plane (x perpendicular to the mirror, z polar)",
      "point_group": "3m",
      "relations": [
        "p22 = p11",
        "p23 = p13",
        "p24 = -p14",
        "p32 = p31",
        "p42 = -p41",
        "p55 = p44",
        "p56 = p41",
        "p65 = p14",
        "p66 = (p11 - p12)/2",
        "p_IJ is not symmetric (p14 != p41)"
      ]
    },
    "tensor": "photoelastic-p",
    "unit": {
      "display": "-",
      "qudt": "http://qudt.org/vocab/unit/UNITLESS",
      "ucum": "1"
    },
    "variant": "unspecified",
    "voigt": [
      [
        -0.026,
        0.09,
        0.133,
        -0.075,
        0.0,
        0.0
      ],
      [
        0.09,
        -0.026,
        0.133,
        0.075,
        0.0,
        0.0
      ],
      [
        0.179,
        0.179,
        0.071,
        0.0,
        0.0,
        0.0
      ],
      [
        -0.151,
        0.151,
        0.0,
        0.146,
        0.0,
        0.0
      ],
      [
        0.0,
        0.0,
        0.0,
        0.0,
        0.146,
        -0.151
      ],
      [
        0.0,
        0.0,
        0.0,
        0.0,
        -0.075,
        -0.058
      ]
    ],
    "voigt_convention": {
      "full_from_voigt": "p_ijkl = p_IJ, I = V(ij), J = V(kl) (d(eta)_I = p_IJ S_J with engineering S_4..S_6)",
      "order": [
        "xx",
        "yy",
        "zz",
        "yz",
        "xz",
        "xy"
      ],
      "shear_strain": "engineering"
    }
  },
  {
    "conditions": {
      "wavelength_nm": 633
    },
    "frame": {
      "convention": "IRE-1949",
      "handedness": "right",
      "setting": "crystal-physics",
      "x": "a axis, perpendicular to a mirror plane",
      "y": "in a mirror plane",
      "z": "polar c axis",
      "z_sign_definition": "+c points out of the face that becomes negative on compression; equivalently it becomes positive on cooling (weis1985 pp. 192-193)"
    },
    "full": [
      [
        [
          [
            -0.02,
            0.0,
            0.0
          ],
          [
            0.0,
            0.08,
            -0.08
          ],
          [
            0.0,
            -0.08,
            0.13
          ]
        ],
        [
          [
            0.0,
            -0.05,
            -0.08
          ],
          [
            -0.05,
            0.0,
            0.0
          ],
          [
            -0.08,
            0.0,
            0.0
          ]
        ],
        [
          [
            0.0,
            -0.15,
            0.12
          ],
          [
            -0.15,
            0.0,
            0.0
          ],
          [
            0.12,
            0.0,
            0.0
          ]
        ]
      ],
      [
        [
          [
            0.0,
            -0.05,
            -0.08
          ],
          [
            -0.05,
            0.0,
            0.0
          ],
          [
            -0.08,
            0.0,
            0.0
          ]
        ],
        [
          [
            0.08,
            0.0,
            0.0
          ],
          [
            0.0,
            -0.02,
            0.08
          ],
          [
            0.0,
            0.08,
            0.13
          ]
        ],
        [
          [
            -0.15,
            0.0,
            0.0
          ],
          [
            0.0,
            0.15,
            0.12
          ],
          [
            0.0,
            0.12,
            0.0
          ]
        ]
      ],
      [
        [
          [
            0.0,
            -0.15,
            0.12
          ],
          [
            -0.15,
            0.0,
            0.0
          ],
          [
            0.12,
            0.0,
            0.0
          ]
        ],
        [
          [
            -0.15,
            0.0,
            0.0
          ],
          [
            0.0,
            0.15,
            0.12
          ],
          [
            0.0,
            0.12,
            0.0
          ]
        ],
        [
          [
            0.17,
            0.0,
            0.0
          ],
          [
            0.0,
            0.17,
            0.0
          ],
          [
            0.0,
            0.0,
            0.07
          ]
        ]
      ]
    ],
    "id": "photoelastic-p/unspecified/weis1985-coquin",
    "independent": {
      "p11": {
        "value": -0.02
      },
      "p12": {
        "value": 0.08
      },
      "p13": {
        "value": 0.13
      },
      "p14": {
        "value": -0.08
      },
      "p31": {
        "value": 0.17
      },
      "p33": {
        "value": 0.07
      },
      "p41": {
        "value": -0.15
      },
      "p44": {
        "value": 0.12
      }
    },
    "kind": "tensor",
    "name": "Photoelastic (strain-optic) coefficients",
    "provenance": {
      "locator": "Table 7, p. 201",
      "original_reference": "Coquin, via Pinnow, Handbook of Lasers (1971)",
      "source_id": "weis1985",
      "status": "P-comp",
      "transcribed": "2026-10-25"
    },
    "public": true,
    "rank": 4,
    "scale": 1,
    "symbol": "p",
    "symmetry_form": {
      "form": [
        [
          "p11",
          "p12",
          "p13",
          "p14",
          "0",
          "0"
        ],
        [
          "p12",
          "p11",
          "p13",
          "-p14",
          "0",
          "0"
        ],
        [
          "p31",
          "p31",
          "p33",
          "0",
          "0",
          "0"
        ],
        [
          "p41",
          "-p41",
          "0",
          "p44",
          "0",
          "0"
        ],
        [
          "0",
          "0",
          "0",
          "0",
          "p44",
          "p41"
        ],
        [
          "0",
          "0",
          "0",
          "0",
          "p14",
          "(p11-p12)/2"
        ]
      ],
      "mirror": "x = 0 plane (x perpendicular to the mirror, z polar)",
      "point_group": "3m",
      "relations": [
        "p22 = p11",
        "p23 = p13",
        "p24 = -p14",
        "p32 = p31",
        "p42 = -p41",
        "p55 = p44",
        "p56 = p41",
        "p65 = p14",
        "p66 = (p11 - p12)/2",
        "p_IJ is not symmetric (p14 != p41)"
      ]
    },
    "tensor": "photoelastic-p",
    "unit": {
      "display": "-",
      "qudt": "http://qudt.org/vocab/unit/UNITLESS",
      "ucum": "1"
    },
    "variant": "unspecified",
    "voigt": [
      [
        -0.02,
        0.08,
        0.13,
        -0.08,
        0.0,
        0.0
      ],
      [
        0.08,
        -0.02,
        0.13,
        0.08,
        0.0,
        0.0
      ],
      [
        0.17,
        0.17,
        0.07,
        0.0,
        0.0,
        0.0
      ],
      [
        -0.15,
        0.15,
        0.0,
        0.12,
        0.0,
        0.0
      ],
      [
        0.0,
        0.0,
        0.0,
        0.0,
        0.12,
        -0.15
      ],
      [
        0.0,
        0.0,
        0.0,
        0.0,
        -0.08,
        -0.05
      ]
    ],
    "voigt_convention": {
      "full_from_voigt": "p_ijkl = p_IJ, I = V(ij), J = V(kl) (d(eta)_I = p_IJ S_J with engineering S_4..S_6)",
      "order": [
        "xx",
        "yy",
        "zz",
        "yz",
        "xz",
        "xy"
      ],
      "shear_strain": "engineering"
    }
  },
  {
    "frame": {
      "convention": "unstated",
      "handedness": "right",
      "setting": "crystal-physics",
      "x": "a axis, perpendicular to a mirror plane",
      "y": "in a mirror plane",
      "z": "polar c axis",
      "z_sign_definition": "not stated in this record; tensor form matches this frame by symmetry"
    },
    "full": [
      [
        [
          0.0,
          -20.8,
          34.6
        ],
        [
          -20.8,
          0.0,
          0.0
        ],
        [
          34.6,
          0.0,
          0.0
        ]
      ],
      [
        [
          -20.8,
          0.0,
          0.0
        ],
        [
          0.0,
          20.8,
          34.6
        ],
        [
          0.0,
          34.6,
          0.0
        ]
      ],
      [
        [
          -0.85,
          0.0,
          0.0
        ],
        [
          0.0,
          -0.85,
          0.0
        ],
        [
          0.0,
          0.0,
          6.0
        ]
      ]
    ],
    "id": "piezo-strain-d/cln/cti1999",
    "independent": {
      "d15": {
        "value": 69.2
      },
      "d22": {
        "value": 20.8
      },
      "d31": {
        "value": -0.85
      },
      "d33": {
        "value": 6.0
      }
    },
    "kind": "tensor",
    "name": "Piezoelectric strain constants",
    "provenance": {
      "source_id": "cti1999",
      "status": "V",
      "transcribed": "2026-10-25"
    },
    "public": true,
    "rank": 3,
    "scale": 1,
    "symbol": "d",
    "symmetry_form": {
      "form": [
        [
          "0",
          "0",
          "0",
          "0",
          "d15",
          "-2*d22"
        ],
        [
          "-d22",
          "d22",
          "0",
          "d15",
          "0",
          "0"
        ],
        [
          "d31",
          "d31",
          "d33",
          "0",
          "0",
          "0"
        ]
      ],
      "mirror": "x = 0 plane (x perpendicular to the mirror, z polar)",
      "point_group": "3m",
      "relations": [
        "d16 = -2 d22",
        "d21 = -d22",
        "d24 = d15",
        "d32 = d31"
      ]
    },
    "tensor": "piezo-strain-d",
    "unit": {
      "display": "pC/N",
      "ucum": "pC/N"
    },
    "variant": "cln",
    "voigt": [
      [
        0.0,
        0.0,
        0.0,
        0.0,
        69.2,
        -41.6
      ],
      [
        -20.8,
        20.8,
        0.0,
        69.2,
        0.0,
        0.0
      ],
      [
        -0.85,
        -0.85,
        6.0,
        0.0,
        0.0,
        0.0
      ]
    ],
    "voigt_convention": {
      "full_from_voigt": "d_ijk = d_iJ x (1 if J<=3 else 1/2) (engineering shear strain)",
      "order": [
        "xx",
        "yy",
        "zz",
        "yz",
        "xz",
        "xy"
      ],
      "shear_strain": "engineering"
    }
  },
  {
    "default": true,
    "frame": {
      "convention": "unstated",
      "handedness": "right",
      "setting": "crystal-physics",
      "x": "a axis, perpendicular to a mirror plane",
      "y": "in a mirror plane",
      "z": "polar c axis",
      "z_sign_definition": "not stated in this record; tensor form matches this frame by symmetry"
    },
    "full": [
      [
        [
          0.0,
          -20.2979,
          33.19025
        ],
        [
          -20.2979,
          0.0,
          0.0
        ],
        [
          33.19025,
          0.0,
          0.0
        ]
      ],
      [
        [
          -20.2979,
          0.0,
          0.0
        ],
        [
          0.0,
          20.2979,
          33.19025
        ],
        [
          0.0,
          33.19025,
          0.0
        ]
      ],
      [
        [
          -1.03662,
          0.0,
          0.0
        ],
        [
          0.0,
          -1.03662,
          0.0
        ],
        [
          0.0,
          0.0,
          8.68973
        ]
      ]
    ],
    "id": "piezo-strain-d/cln/kushibiki1999",
    "independent": {
      "d15": {
        "value": 66.3805
      },
      "d22": {
        "value": 20.2979
      },
      "d31": {
        "value": -1.03662
      },
      "d33": {
        "value": 8.68973
      }
    },
    "kind": "tensor",
    "name": "Piezoelectric strain constants",
    "notes": "Derived, not a published number. d15 66.4, d22 20.3, d31 -1.04, d33 8.7 pC/N. The hydrostatic d_h = 2 d31 + d33 from this set (about 6.6 pC/N) is within 5% of the measured 6.31 pC/N.",
    "provenance": {
      "derivation": "d = e s^E from the kushibiki1999 e and c^E sets, computed by scripts/build_data.py",
      "source_id": "kushibiki1999",
      "status": "C",
      "transcribed": "2026-10-25"
    },
    "public": true,
    "rank": 3,
    "scale": 1,
    "symbol": "d",
    "symmetry_form": {
      "form": [
        [
          "0",
          "0",
          "0",
          "0",
          "d15",
          "-2*d22"
        ],
        [
          "-d22",
          "d22",
          "0",
          "d15",
          "0",
          "0"
        ],
        [
          "d31",
          "d31",
          "d33",
          "0",
          "0",
          "0"
        ]
      ],
      "mirror": "x = 0 plane (x perpendicular to the mirror, z polar)",
      "point_group": "3m",
      "relations": [
        "d16 = -2 d22",
        "d21 = -d22",
        "d24 = d15",
        "d32 = d31"
      ]
    },
    "tensor": "piezo-strain-d",
    "unit": {
      "display": "pC/N",
      "ucum": "pC/N"
    },
    "variant": "cln",
    "variant_note": "SAW-grade congruent",
    "voigt": [
      [
        0.0,
        0.0,
        0.0,
        0.0,
        66.3805,
        -40.5958
      ],
      [
        -20.2979,
        20.2979,
        0.0,
        66.3805,
        0.0,
        0.0
      ],
      [
        -1.03662,
        -1.03662,
        8.68973,
        0.0,
        0.0,
        0.0
      ]
    ],
    "voigt_convention": {
      "full_from_voigt": "d_ijk = d_iJ x (1 if J<=3 else 1/2) (engineering shear strain)",
      "order": [
        "xx",
        "yy",
        "zz",
        "yz",
        "xz",
        "xy"
      ],
      "shear_strain": "engineering"
    }
  },
  {
    "frame": {
      "convention": "IRE-1949",
      "handedness": "right",
      "setting": "crystal-physics",
      "x": "a axis, perpendicular to a mirror plane",
      "y": "in a mirror plane",
      "z": "polar c axis",
      "z_sign_definition": "+c points out of the face that becomes negative on compression; equivalently it becomes positive on cooling (weis1985 pp. 192-193)"
    },
    "full": [
      [
        [
          0.0,
          -20.8,
          34.6
        ],
        [
          -20.8,
          0.0,
          0.0
        ],
        [
          34.6,
          0.0,
          0.0
        ]
      ],
      [
        [
          -20.8,
          0.0,
          0.0
        ],
        [
          0.0,
          20.8,
          34.6
        ],
        [
          0.0,
          34.6,
          0.0
        ]
      ],
      [
        [
          -0.85,
          0.0,
          0.0
        ],
        [
          0.0,
          -0.85,
          0.0
        ],
        [
          0.0,
          0.0,
          6.0
        ]
      ]
    ],
    "id": "piezo-strain-d/unspecified/weis1985-smithwelsh1971",
    "independent": {
      "d15": {
        "value": 69.2
      },
      "d22": {
        "value": 20.8
      },
      "d31": {
        "value": -0.85
      },
      "d33": {
        "value": 6.0
      }
    },
    "kind": "tensor",
    "name": "Piezoelectric strain constants",
    "notes": "cti1999 copies this set exactly. d33 = 6.0 is disfavoured by the hydrostatic d_h data.",
    "provenance": {
      "locator": "Table 3, p. 198 (unit 1.0e-11 C/N)",
      "original_reference": "Smith & Welsh, J. Appl. Phys. 42, 2219 (1971)",
      "source_id": "weis1985",
      "status": "P-comp",
      "transcribed": "2026-10-25"
    },
    "public": true,
    "rank": 3,
    "scale": 1,
    "symbol": "d",
    "symmetry_form": {
      "form": [
        [
          "0",
          "0",
          "0",
          "0",
          "d15",
          "-2*d22"
        ],
        [
          "-d22",
          "d22",
          "0",
          "d15",
          "0",
          "0"
        ],
        [
          "d31",
          "d31",
          "d33",
          "0",
          "0",
          "0"
        ]
      ],
      "mirror": "x = 0 plane (x perpendicular to the mirror, z polar)",
      "point_group": "3m",
      "relations": [
        "d16 = -2 d22",
        "d21 = -d22",
        "d24 = d15",
        "d32 = d31"
      ]
    },
    "tensor": "piezo-strain-d",
    "unit": {
      "display": "pC/N",
      "ucum": "pC/N"
    },
    "variant": "unspecified",
    "voigt": [
      [
        0.0,
        0.0,
        0.0,
        0.0,
        69.2,
        -41.6
      ],
      [
        -20.8,
        20.8,
        0.0,
        69.2,
        0.0,
        0.0
      ],
      [
        -0.85,
        -0.85,
        6.0,
        0.0,
        0.0,
        0.0
      ]
    ],
    "voigt_convention": {
      "full_from_voigt": "d_ijk = d_iJ x (1 if J<=3 else 1/2) (engineering shear strain)",
      "order": [
        "xx",
        "yy",
        "zz",
        "yz",
        "xz",
        "xy"
      ],
      "shear_strain": "engineering"
    }
  },
  {
    "frame": {
      "convention": "IRE-1949",
      "handedness": "right",
      "setting": "crystal-physics",
      "x": "a axis, perpendicular to a mirror plane",
      "y": "in a mirror plane",
      "z": "polar c axis",
      "z_sign_definition": "+c points out of the face that becomes negative on compression; equivalently it becomes positive on cooling (weis1985 pp. 192-193)"
    },
    "full": [
      [
        [
          0.0,
          -21.0,
          34.0
        ],
        [
          -21.0,
          0.0,
          0.0
        ],
        [
          34.0,
          0.0,
          0.0
        ]
      ],
      [
        [
          -21.0,
          0.0,
          0.0
        ],
        [
          0.0,
          21.0,
          34.0
        ],
        [
          0.0,
          34.0,
          0.0
        ]
      ],
      [
        [
          -1.0,
          0.0,
          0.0
        ],
        [
          0.0,
          -1.0,
          0.0
        ],
        [
          0.0,
          0.0,
          6.0
        ]
      ]
    ],
    "id": "piezo-strain-d/unspecified/weis1985-warner1967",
    "independent": {
      "d15": {
        "value": 68
      },
      "d22": {
        "value": 21
      },
      "d31": {
        "value": -1.0
      },
      "d33": {
        "value": 6
      }
    },
    "kind": "tensor",
    "name": "Piezoelectric strain constants",
    "provenance": {
      "locator": "Table 3, p. 198",
      "original_reference": "Warner, Onoe, Coquin, JASA 42, 1223 (1967)",
      "source_id": "weis1985",
      "status": "P-comp",
      "transcribed": "2026-10-25"
    },
    "public": true,
    "rank": 3,
    "scale": 1,
    "symbol": "d",
    "symmetry_form": {
      "form": [
        [
          "0",
          "0",
          "0",
          "0",
          "d15",
          "-2*d22"
        ],
        [
          "-d22",
          "d22",
          "0",
