Repository: jwt625/lithium-niobate

# lithium-niobate.com

A website dedicated to lithium niobate (LiNbO3): the crystal, its physics, how it is made, what it does, its history, and its industry. It aims to augment published review papers with what a PDF cannot offer: real-time 3D, interactive explanations, in-browser simulations, and provenance-tagged, machine-readable material data for people and AI agents alike.

## Current state

Research, proposal, and static mockup phase (2026-10-25). The production site is not built yet.

- Static mockup (theme "Optic Axis", layout, core elements): [mockup/](mockup/) (open `mockup/index.html`; served by GitHub Pages until the site exists)

File: src/lib/generated/tensors.json (part 5 of 5)
    "variant": "cln",
    "variant_note": "SAW-grade congruent",
    "voigt": [
      [
          "d15",
          "0",
          "0"
        ],
        [
          "d31",
          "d31",
          "d33",
          "0",
          "0",
          "0"
        ]
      ],
      "mirror": "x = 0 plane (x perpendicular to the mirror, z polar)",
      "point_group": "3m",
      "relations": [
        "d16 = -2 d22",
        "d21 = -d22",
        "d24 = d15",
        "d32 = d31"
      ]
    },
    "tensor": "piezo-strain-d",
    "unit": {
      "display": "pC/N",
      "ucum": "pC/N"
    },
    "variant": "unspecified",
    "voigt": [
      [
        0.0,
        0.0,
        0.0,
        0.0,
        68.0,
        -42.0
      ],
      [
        -21.0,
        21.0,
        0.0,
        68.0,
        0.0,
        0.0
      ],
      [
        -1.0,
        -1.0,
        6.0,
        0.0,
        0.0,
        0.0
      ]
    ],
    "voigt_convention": {
      "full_from_voigt": "d_ijk = d_iJ x (1 if J<=3 else 1/2) (engineering shear strain)",
      "order": [
        "xx",
        "yy",
        "zz",
        "yz",
        "xz",
        "xy"
      ],
      "shear_strain": "engineering"
    }
  },
  {
    "frame": {
      "convention": "IRE-1949",
      "handedness": "right",
      "setting": "crystal-physics",
      "x": "a axis, perpendicular to a mirror plane",
      "y": "in a mirror plane",
      "z": "polar c axis",
      "z_sign_definition": "+c points out of the face that becomes negative on compression; equivalently it becomes positive on cooling (weis1985 pp. 192-193)"
    },
    "full": [
      [
        [
          0.0,
          -21.0,
          37.0
        ],
        [
          -21.0,
          0.0,
          0.0
        ],
        [
          37.0,
          0.0,
          0.0
        ]
      ],
      [
        [
          -21.0,
          0.0,
          0.0
        ],
        [
          0.0,
          21.0,
          37.0
        ],
        [
          0.0,
          37.0,
          0.0
        ]
      ],
      [
        [
          -0.87,
          0.0,
          0.0
        ],
        [
          0.0,
          -0.87,
          0.0
        ],
        [
          0.0,
          0.0,
          16.0
        ]
      ]
    ],
    "id": "piezo-strain-d/unspecified/weis1985-yamada1967",
    "independent": {
      "d15": {
        "value": 74
      },
      "d22": {
        "value": 21
      },
      "d31": {
        "value": -0.87
      },
      "d33": {
        "value": 16
      }
    },
    "kind": "tensor",
    "name": "Piezoelectric strain constants",
    "notes": "d33 = 16 pC/N is ruled out by the hydrostatic d_h measurements.",
    "provenance": {
      "locator": "Table 3, p. 198",
      "original_reference": "Yamada, Niizeki, Toyoda, Jpn. J. Appl. Phys. 6, 151 (1967)",
      "source_id": "weis1985",
      "status": "P-comp",
      "transcribed": "2026-10-25"
    },
    "public": true,
    "rank": 3,
    "scale": 1,
    "symbol": "d",
    "symmetry_form": {
      "form": [
        [
          "0",
          "0",
          "0",
          "0",
          "d15",
          "-2*d22"
        ],
        [
          "-d22",
          "d22",
          "0",
          "d15",
          "0",
          "0"
        ],
        [
          "d31",
          "d31",
          "d33",
          "0",
          "0",
          "0"
        ]
      ],
      "mirror": "x = 0 plane (x perpendicular to the mirror, z polar)",
      "point_group": "3m",
      "relations": [
        "d16 = -2 d22",
        "d21 = -d22",
        "d24 = d15",
        "d32 = d31"
      ]
    },
    "tensor": "piezo-strain-d",
    "unit": {
      "display": "pC/N",
      "ucum": "pC/N"
    },
    "variant": "unspecified",
    "voigt": [
      [
        0.0,
        0.0,
        0.0,
        0.0,
        74.0,
        -42.0
      ],
      [
        -21.0,
        21.0,
        0.0,
        74.0,
        0.0,
        0.0
      ],
      [
        -0.87,
        -0.87,
        16.0,
        0.0,
        0.0,
        0.0
      ]
    ],
    "voigt_convention": {
      "full_from_voigt": "d_ijk = d_iJ x (1 if J<=3 else 1/2) (engineering shear strain)",
      "order": [
        "xx",
        "yy",
        "zz",
        "yz",
        "xz",
        "xy"
      ],
      "shear_strain": "engineering"
    }
  },
  {
    "default": true,
    "frame": {
      "convention": "unstated",
      "handedness": "right",
      "setting": "crystal-physics",
      "x": "a axis, perpendicular to a mirror plane",
      "y": "in a mirror plane",
      "z": "polar c axis",
      "z_sign_definition": "not stated in this record; tensor form matches this frame by symmetry"
    },
    "full": [
      [
        [
          0.0,
          -2.407,
          3.655
        ],
        [
          -2.407,
          0.0,
          0.0
        ],
        [
          3.655,
          0.0,
          0.0
        ]
      ],
      [
        [
          -2.407,
          0.0,
          0.0
        ],
        [
          0.0,
          2.407,
          3.655
        ],
        [
          0.0,
          3.655,
          0.0
        ]
      ],
      [
        [
          0.328,
          0.0,
          0.0
        ],
        [
          0.0,
          0.328,
          0.0
        ],
        [
          0.0,
          0.0,
          1.894
        ]
      ]
    ],
    "id": "piezo-stress-e/cln/kushibiki1999",
    "independent": {
      "e15": {
        "uncertainty": {
          "type": "stated",
          "value": 0.022
        },
        "value": 3.655
      },
      "e22": {
        "uncertainty": {
          "type": "stated",
          "value": 0.015
        },
        "value": 2.407
      },
      "e31": {
        "uncertainty": {
          "type": "stated",
          "value": 0.032
        },
        "value": 0.328
      },
      "e33": {
        "uncertainty": {
          "type": "stated",
          "value": 0.054
        },
        "value": 1.894
      }
    },
    "kind": "tensor",
    "name": "Piezoelectric stress constants",
    "provenance": {
      "source_id": "kushibiki1999",
      "status": "P",
      "transcribed": "2026-10-25"
    },
    "public": true,
    "rank": 3,
    "scale": 1,
    "symbol": "e",
    "symmetry_form": {
      "form": [
        [
          "0",
          "0",
          "0",
          "0",
          "e15",
          "-e22"
        ],
        [
          "-e22",
          "e22",
          "0",
          "e15",
          "0",
          "0"
        ],
        [
          "e31",
          "e31",
          "e33",
          "0",
          "0",
          "0"
        ]
      ],
      "mirror": "x = 0 plane (x perpendicular to the mirror, z polar)",
      "point_group": "3m",
      "relations": [
        "e16 = -e22",
        "e21 = -e22",
        "e24 = e15",
        "e32 = e31"
      ]
    },
    "tensor": "piezo-stress-e",
    "unit": {
      "display": "C/m^2",
      "qudt": "http://qudt.org/vocab/unit/C-PER-M2",
      "ucum": "C/m2"
    },
    "variant": "cln",
    "variant_note": "SAW-grade congruent",
    "voigt": [
      [
        0.0,
        0.0,
        0.0,
        0.0,
        3.655,
        -2.407
      ],
      [
        -2.407,
        2.407,
        0.0,
        3.655,
        0.0,
        0.0
      ],
      [
        0.328,
        0.328,
        1.894,
        0.0,
        0.0,
        0.0
      ]
    ],
    "voigt_convention": {
      "full_from_voigt": "e_ijk = e_iJ, J = V(jk)",
      "order": [
        "xx",
        "yy",
        "zz",
        "yz",
        "xz",
        "xy"
      ],
      "shear_strain": "engineering"
    }
  },
  {
    "frame": {
      "convention": "unstated",
      "handedness": "right",
      "setting": "crystal-physics",
      "x": "a axis, perpendicular to a mirror plane",
      "y": "in a mirror plane",
      "z": "polar c axis",
      "z_sign_definition": "not stated in this record; tensor form matches this frame by symmetry"
    },
    "full": [
      [
        [
          0.0,
          -2.38,
          3.67
        ],
        [
          -2.38,
          0.0,
          0.0
        ],
        [
          3.67,
          0.0,
          0.0
        ]
      ],
      [
        [
          -2.38,
          0.0,
          0.0
        ],
        [
          0.0,
          2.38,
          3.67
        ],
        [
          0.0,
          3.67,
          0.0
        ]
      ],
      [
        [
          0.34,
          0.0,
          0.0
        ],
        [
          0.0,
          0.34,
          0.0
        ],
        [
          0.0,
          0.0,
          1.6
        ]
      ]
    ],
    "id": "piezo-stress-e/unspecified/andrushchak2009",
    "independent": {
      "e15": {
        "value": 3.67
      },
      "e22": {
        "value": 2.38
      },
      "e31": {
        "value": 0.34
      },
      "e33": {
        "value": 1.6
      }
    },
    "kind": "tensor",
    "name": "Piezoelectric stress constants",
    "provenance": {
      "source_id": "andrushchak2009",
      "status": "S",
      "transcribed": "2026-10-25",
      "via": "bouchy2022"
    },
    "public": true,
    "rank": 3,
    "scale": 1,
    "symbol": "e",
    "symmetry_form": {
      "form": [
        [
          "0",
          "0",
          "0",
          "0",
          "e15",
          "-e22"
        ],
        [
          "-e22",
          "e22",
          "0",
          "e15",
          "0",
          "0"
        ],
        [
          "e31",
          "e31",
          "e33",
          "0",
          "0",
          "0"
        ]
      ],
      "mirror": "x = 0 plane (x perpendicular to the mirror, z polar)",
      "point_group": "3m",
      "relations": [
        "e16 = -e22",
        "e21 = -e22",
        "e24 = e15",
        "e32 = e31"
      ]
    },
    "tensor": "piezo-stress-e",
    "unit": {
      "display": "C/m^2",
      "qudt": "http://qudt.org/vocab/unit/C-PER-M2",
      "ucum": "C/m2"
    },
    "variant": "unspecified",
    "voigt": [
      [
        0.0,
        0.0,
        0.0,
        0.0,
        3.67,
        -2.38
      ],
      [
        -2.38,
        2.38,
        0.0,
        3.67,
        0.0,
        0.0
      ],
      [
        0.34,
        0.34,
        1.6,
        0.0,
        0.0,
        0.0
      ]
    ],
    "voigt_convention": {
      "full_from_voigt": "e_ijk = e_iJ, J = V(jk)",
      "order": [
        "xx",
        "yy",
        "zz",
        "yz",
        "xz",
        "xy"
      ],
      "shear_strain": "engineering"
    }
  },
  {
    "conditions": {
      "method": "resonant ultrasound spectroscopy",
      "temperature_C": 30
    },
    "frame": {
      "convention": "unstated",
      "handedness": "right",
      "setting": "crystal-physics",
      "x": "a axis, perpendicular to a mirror plane",
      "y": "in a mirror plane",
      "z": "polar c axis",
      "z_sign_definition": "not stated in this record; tensor form matches this frame by symmetry"
    },
    "full": [
      [
        [
          0.0,
          -2.39,
          3.65
        ],
        [
          -2.39,
          0.0,
          0.0
        ],
        [
          3.65,
          0.0,
          0.0
        ]
      ],
      [
        [
          -2.39,
          0.0,
          0.0
        ],
        [
          0.0,
          2.39,
          3.65
        ],
        [
          0.0,
          3.65,
          0.0
        ]
      ],
      [
        [
          0.31,
          0.0,
          0.0
        ],
        [
          0.0,
          0.31,
          0.0
        ],
        [
          0.0,
          0.0,
          1.72
        ]
      ]
    ],
    "id": "piezo-stress-e/unspecified/ogi2002",
    "independent": {
      "e15": {
        "uncertainty": {
          "type": "stated",
          "value": 0.03
        },
        "value": 3.65
      },
      "e22": {
        "uncertainty": {
          "type": "stated",
          "value": 0.03
        },
        "value": 2.39
      },
      "e31": {
        "uncertainty": {
          "type": "stated",
          "value": 0.04
        },
        "value": 0.31
      },
      "e33": {
        "uncertainty": {
          "type": "stated",
          "value": 0.18
        },
        "value": 1.72
      }
    },
    "kind": "tensor",
    "name": "Piezoelectric stress constants",
    "provenance": {
      "source_id": "ogi2002",
      "status": "P",
      "transcribed": "2026-10-25"
    },
    "public": true,
    "rank": 3,
    "scale": 1,
    "symbol": "e",
    "symmetry_form": {
      "form": [
        [
          "0",
          "0",
          "0",
          "0",
          "e15",
          "-e22"
        ],
        [
          "-e22",
          "e22",
          "0",
          "e15",
          "0",
          "0"
        ],
        [
          "e31",
          "e31",
          "e33",
          "0",
          "0",
          "0"
        ]
      ],
      "mirror": "x = 0 plane (x perpendicular to the mirror, z polar)",
      "point_group": "3m",
      "relations": [
        "e16 = -e22",
        "e21 = -e22",
        "e24 = e15",
        "e32 = e31"
      ]
    },
    "tensor": "piezo-stress-e",
    "unit": {
      "display": "C/m^2",
      "qudt": "http://qudt.org/vocab/unit/C-PER-M2",
      "ucum": "C/m2"
    },
    "variant": "unspecified",
    "voigt": [
      [
        0.0,
        0.0,
        0.0,
        0.0,
        3.65,
        -2.39
      ],
      [
        -2.39,
        2.39,
        0.0,
        3.65,
        0.0,
        0.0
      ],
      [
        0.31,
        0.31,
        1.72,
        0.0,
        0.0,
        0.0
      ]
    ],
    "voigt_convention": {
      "full_from_voigt": "e_ijk = e_iJ, J = V(jk)",
      "order": [
        "xx",
        "yy",
        "zz",
        "yz",
        "xz",
        "xy"
      ],
      "shear_strain": "engineering"
    }
  },
  {
    "frame": {
      "convention": "unstated",
      "handedness": "right",
      "setting": "crystal-physics",
      "x": "a axis, perpendicular to a mirror plane",
      "y": "in a mirror plane",
      "z": "polar c axis",
      "z_sign_definition": "not stated in this record; tensor form matches this frame by symmetry"
    },
    "full": [
      [
        [
          0.0,
          -2.42,
          3.69
        ],
        [
          -2.42,
          0.0,
          0.0
        ],
        [
          3.69,
          0.0,
          0.0
        ]
      ],
      [
        [
          -2.42,
          0.0,
          0.0
        ],
        [
          0.0,
          2.42,
          3.69
        ],
        [
          0.0,
          3.69,
          0.0
        ]
      ],
      [
        [
          0.3,
          0.0,
          0.0
        ],
        [
          0.0,
          0.3,
          0.0
        ],
        [
          0.0,
          0.0,
          1.77
        ]
      ]
    ],
    "id": "piezo-stress-e/unspecified/ogi2002-kovacs1990",
    "independent": {
      "e15": {
        "value": 3.69
      },
      "e22": {
        "value": 2.42
      },
      "e31": {
        "value": 0.3
      },
      "e33": {
        "value": 1.77
      }
    },
    "kind": "tensor",
    "name": "Piezoelectric stress constants",
    "provenance": {
      "locator": "Table III",
      "original_reference": "Kovacs et al., IEEE Ultrasonics Symposium 1990",
      "source_id": "ogi2002",
      "status": "S",
      "transcribed": "2026-10-25"
    },
    "public": true,
    "rank": 3,
    "scale": 1,
    "symbol": "e",
    "symmetry_form": {
      "form": [
        [
          "0",
          "0",
          "0",
          "0",
          "e15",
          "-e22"
        ],
        [
          "-e22",
          "e22",
          "0",
          "e15",
          "0",
          "0"
        ],
        [
          "e31",
          "e31",
          "e33",
          "0",
          "0",
          "0"
        ]
      ],
      "mirror": "x = 0 plane (x perpendicular to the mirror, z polar)",
      "point_group": "3m",
      "relations": [
        "e16 = -e22",
        "e21 = -e22",
        "e24 = e15",
        "e32 = e31"
      ]
    },
    "tensor": "piezo-stress-e",
    "unit": {
      "display": "C/m^2",
      "qudt": "http://qudt.org/vocab/unit/C-PER-M2",
      "ucum": "C/m2"
    },
    "variant": "unspecified",
    "voigt": [
      [
        0.0,
        0.0,
        0.0,
        0.0,
        3.69,
        -2.42
      ],
      [
        -2.42,
        2.42,
        0.0,
        3.69,
        0.0,
        0.0
      ],
      [
        0.3,
        0.3,
        1.77,
        0.0,
        0.0,
        0.0
      ]
    ],
    "voigt_convention": {
      "full_from_voigt": "e_ijk = e_iJ, J = V(jk)",
      "order": [
        "xx",
        "yy",
        "zz",
        "yz",
        "xz",
        "xy"
      ],
      "shear_strain": "engineering"
    }
  },
  {
    "frame": {
      "convention": "unstated",
      "handedness": "right",
      "setting": "crystal-physics",
      "x": "a axis, perpendicular to a mirror plane",
      "y": "in a mirror plane",
      "z": "polar c axis",
      "z_sign_definition": "not stated in this record; tensor form matches this frame by symmetry"
    },
    "full": [
      [
        [
          0.0,
          -2.43,
          3.76
        ],
        [
          -2.43,
          0.0,
          0.0
        ],
        [
          3.76,
          0.0,
          0.0
        ]
      ],
      [
        [
          -2.43,
          0.0,
          0.0
        ],
        [
          0.0,
          2.43,
          3.76
        ],
        [
          0.0,
          3.76,
          0.0
        ]
      ],
      [
        [
          0.23,
          0.0,
          0.0
        ],
        [
          0.0,
          0.23,
          0.0
        ],
        [
          0.0,
          0.0,
          1.33
        ]
      ]
    ],
    "id": "piezo-stress-e/unspecified/ogi2002-smithwelsh1971",
    "independent": {
      "e15": {
        "value": 3.76
      },
      "e22": {
        "value": 2.43
      },
      "e31": {
        "value": 0.23
      },
      "e33": {
        "value": 1.33
      }
    },
    "kind": "tensor",
    "name": "Piezoelectric stress constants",
    "provenance": {
      "locator": "Table III",
      "original_reference": "Smith & Welsh, J. Appl. Phys. 42, 2219 (1971)",
      "source_id": "ogi2002",
      "status": "S",
      "transcribed": "2026-10-25"
    },
    "public": true,
    "rank": 3,
    "scale": 1,
    "symbol": "e",
    "symmetry_form": {
      "form": [
        [
          "0",
          "0",
          "0",
          "0",
          "e15",
          "-e22"
        ],
        [
          "-e22",
          "e22",
          "0",
          "e15",
          "0",
          "0"
        ],
        [
          "e31",
          "e31",
          "e33",
          "0",
          "0",
          "0"
        ]
      ],
      "mirror": "x = 0 plane (x perpendicular to the mirror, z polar)",
      "point_group": "3m",
      "relations": [
        "e16 = -e22",
        "e21 = -e22",
        "e24 = e15",
        "e32 = e31"
      ]
    },
    "tensor": "piezo-stress-e",
    "unit": {
      "display": "C/m^2",
      "qudt": "http://qudt.org/vocab/unit/C-PER-M2",
      "ucum": "C/m2"
    },
    "variant": "unspecified",
    "voigt": [
      [
        0.0,
        0.0,
        0.0,
        0.0,
        3.76,
        -2.43
      ],
      [
        -2.43,
        2.43,
        0.0,
        3.76,
        0.0,
        0.0
      ],
      [
        0.23,
        0.23,
        1.33,
        0.0,
        0.0,
        0.0
      ]
    ],
    "voigt_convention": {
      "full_from_voigt": "e_ijk = e_iJ, J = V(jk)",
      "order": [
        "xx",
        "yy",
        "zz",
        "yz",
        "xz",
        "xy"
      ],
      "shear_strain": "engineering"
    }
  },
  {
    "frame": {
      "convention": "unstated",
      "handedness": "right",
      "setting": "crystal-physics",
      "x": "a axis, perpendicular to a mirror plane",
      "y": "in a mirror plane",
      "z": "polar c axis",
      "z_sign_definition": "not stated in this record; tensor form matches this frame by symmetry"
    },
    "full": [
      [
        [
          0.0,
          -2.5,
          3.7
        ],
        [
          -2.5,
          0.0,
          0.0
        ],
        [
          3.7,
          0.0,
          0.0
        ]
      ],
      [
        [
          -2.5,
          0.0,
          0.0
        ],
        [
          0.0,
          2.5,
          3.7
        ],
        [
          0.0,
          3.7,
          0.0
        ]
      ],
      [
        [
          0.2,
          0.0,
          0.0
        ],
        [
          0.0,
          0.2,
          0.0
        ],
        [
          0.0,
          0.0,
          1.3
        ]
      ]
    ],
    "id": "piezo-stress-e/unspecified/ogi2002-warner1967",
    "independent": {
      "e15": {
        "value": 3.7
      },
      "e22": {
        "value": 2.5
      },
      "e31": {
        "value": 0.2
      },
      "e33": {
        "value": 1.3
      }
    },
    "kind": "tensor",
    "name": "Piezoelectric stress constants",
    "provenance": {
      "locator": "Table III",
      "original_reference": "Warner, Onoe, Coquin, JASA 42, 1223 (1967)",
      "source_id": "ogi2002",
      "status": "S",
      "transcribed": "2026-10-25"
    },
    "public": true,
    "rank": 3,
    "scale": 1,
    "symbol": "e",
    "symmetry_form": {
      "form": [
        [
          "0",
          "0",
          "0",
          "0",
          "e15",
          "-e22"
        ],
        [
          "-e22",
          "e22",
          "0",
          "e15",
          "0",
          "0"
        ],
        [
          "e31",
          "e31",
          "e33",
          "0",
          "0",
          "0"
        ]
      ],
      "mirror": "x = 0 plane (x perpendicular to the mirror, z polar)",
      "point_group": "3m",
      "relations": [
        "e16 = -e22",
        "e21 = -e22",
        "e24 = e15",
        "e32 = e31"
      ]
    },
    "tensor": "piezo-stress-e",
    "unit": {
      "display": "C/m^2",
      "qudt": "http://qudt.org/vocab/unit/C-PER-M2",
      "ucum": "C/m2"
    },
    "variant": "unspecified",
    "voigt": [
      [
        0.0,
        0.0,
        0.0,
        0.0,
        3.7,
        -2.5
      ],
      [
        -2.5,
        2.5,
        0.0,
        3.7,
        0.0,
        0.0
      ],
      [
        0.2,
        0.2,
        1.3,
        0.0,
        0.0,
        0.0
      ]
    ],
    "voigt_convention": {
      "full_from_voigt": "e_ijk = e_iJ, J = V(jk)",
      "order": [
        "xx",
        "yy",
        "zz",
        "yz",
        "xz",
        "xy"
      ],
      "shear_strain": "engineering"
    }
  }
]
