Repository: jwt625/lithium-niobate

# lithium-niobate.com

A website dedicated to lithium niobate (LiNbO3): the crystal, its physics, how it is made, what it does, its history, and its industry. It aims to augment published review papers with what a PDF cannot offer: real-time 3D, interactive explanations, in-browser simulations, and provenance-tagged, machine-readable material data for people and AI agents alike.

## Current state

Research, proposal, and static mockup phase (2026-10-25). The production site is not built yet.

- Static mockup (theme "Optic Axis", layout, core elements): [mockup/](mockup/) (open `mockup/index.html`; served by GitHub Pages until the site exists)
- Proposal: [DevLog/DevLog-001-proposal.md](DevLog/DevLog-001-proposal.md)
- Requirements and progress: [DevLog/DevLog-000-kickoff-and-requirements.md](DevLog/DevLog-000-kickoff-and-requirements.md)
- Research notes: [research/](research/) (R01..R13)
- Audits: [DevLog/audits/](DevLog/audits/)

## Structure

| Path | Content |
|---|---|
| `DevLog/` | Plans, decisions, progress, audits |
| `research/` | Sourced research notes feeding the proposal |
| `mockup/` | Static, no-build mockup of theme and layout (live conoscope hero, sample chapter page) |
| `.github/workflows/pages.yml` | GitHub Pages deployment (currently the mockup) |

File: static/api/v1/datapackage.json
{
  "$schema": "https://datapackage.org/profiles/2.0/datapackage.json",
  "contributors": [
    {
      "roles": [
        "creator"
      ],
      "title": "Wentao Jiang"
    }
  ],
  "description": "Provenance-tagged LiNbO3 property values (one source per record), dispersion grids and provisional device records. Custom field property unit_ucum gives the UCUM unit of each field; 'row:unit_ucum' means the unit is given per row in the unit_ucum column.",
  "homepage": "https://lithium-niobate.com",
  "licenses": [
    {
      "name": "CC-BY-4.0",
      "path": "https://creativecommons.org/licenses/by/4.0/",
      "title": "Creative Commons Attribution 4.0 International"
    }
  ],
  "name": "lithium-niobate-properties",
  "resources": [
    {
      "description": "Scalar property records, one row per value (long format; unit per row).",
      "format": "csv",
      "mediatype": "text/csv",
      "name": "properties",
      "path": "properties.csv",
      "schema": {
        "fields": [
          {
            "name": "id",
            "type": "string"
          },
          {
            "name": "property",
            "type": "string"
          },
          {
            "name": "name",
            "type": "string"
          },
          {
            "name": "symbol",
            "type": "string"
          },
          {
            "name": "variant",
            "type": "string"
          },
          {
            "name": "value",
            "type": "number",
            "unit_ucum": "row:unit_ucum"
          },
          {
            "name": "min",
            "type": "number",
            "unit_ucum": "row:unit_ucum"
          },
          {
            "name": "max",
            "type": "number",
            "unit_ucum": "row:unit_ucum"
          },
          {
            "name": "value_text",
            "type": "string"
          },
          {
            "name": "uncertainty",
            "type": "string",
            "unit_ucum": "row:unit_ucum"
          },
          {
            "name": "unit_ucum",
            "type": "string"
          },
          {
            "name": "unit_display",
            "type": "string"
          },
          {
            "name": "temperature_C",
            "type": "number",
            "unit_ucum": "Cel"
          },
          {
            "name": "temperature_text",
            "type": "string"
          },
          {
            "name": "wavelength_nm",
            "type": "number",
            "unit_ucum": "nm"
          },
          {
            "name": "mechanical_boundary",
            "type": "string"
          },
          {
            "name": "electrical_boundary",
            "type": "string"
          },
          {
            "name": "status",
            "type": "string"
          },
          {
            "name": "source_id",
            "type": "string"
          },
          {
            "name": "doi",
            "type": "string"
          },
          {
            "name": "locator",
            "type": "string"
          },
          {
            "name": "default",
            "type": "boolean"
          },
          {
            "name": "notes",
            "type": "string"
          }
        ],
        "primaryKey": [
          "id"
        ]
      }
    },
    {
      "description": "Independent tensor components (point group 3m), one row per component.",
      "format": "csv",
      "mediatype": "text/csv",
      "name": "tensor-components",
      "path": "tensors.csv",
      "schema": {
        "fields": [
          {
            "name": "record_id",
            "type": "string"
          },
          {
            "name": "tensor",
            "type": "string"
          },
          {
            "name": "variant",
            "type": "string"
          },
          {
            "name": "component",
            "type": "string"
          },
          {
            "name": "value",
            "type": "number",
            "unit_ucum": "row:unit_ucum"
          },
          {
            "name": "uncertainty",
            "type": "number",
            "unit_ucum": "row:unit_ucum"
          },
          {
            "name": "unit_ucum",
            "type": "string"
          },
          {
            "name": "status",
            "type": "string"
          },
          {
            "name": "source_id",
            "type": "string"
          },
          {
            "name": "via",
            "type": "string"
          },
          {
            "name": "frame_convention",
            "type": "string"
          },
          {
            "name": "default",
            "type": "boolean"
          }
        ]
      }
    },
    {
      "description": "Provisional device-performance records, one row per numeric value.",
      "format": "csv",
      "mediatype": "text/csv",
      "name": "records",
      "path": "records.csv",
      "schema": {
        "fields": [
          {
            "name": "id",
            "type": "string"
          },
          {
            "name": "category",
            "type": "string"
          },
          {
            "name": "metric",
            "type": "string"
          },
          {
            "name": "platform",
            "type": "string"
          },
          {
            "name": "quantity",
            "type": "string"
          },
          {
            "name": "value",
            "type": "number",
            "unit_ucum": "row:unit_ucum"
          },
          {
            "name": "unit_ucum",
            "type": "string"
          },
          {
            "name": "qualifier",
            "type": "string"
          },
          {
            "name": "date",
            "type": "string"
          },
          {
            "name": "first_author",
            "type": "string"
          },
          {
            "name": "venue",
            "type": "string"
          },
          {
            "name": "doi",
            "type": "string"
          },
          {
            "name": "arxiv",
            "type": "string"
          },
          {
            "name": "url",
            "type": "string"
          },
          {
            "name": "verification",
            "type": "string"
          },
          {
            "name": "highest_found",
            "type": "boolean"
          }
        ]
      }
    },
    {
      "description": "n(lambda) at 24.5 C, 1 nm steps, from gayer2008-mgo1-sln-e.",
      "format": "csv",
      "mediatype": "text/csv",
      "name": "index-gayer2008-mgo1-sln-e",
      "path": "grids/index/gayer2008-mgo1-sln-e/T24.5C.csv",
      "schema": {
        "fields": [
          {
            "name": "lambda_nm",
            "type": "integer",
            "unit_ucum": "nm"
          },
          {
            "name": "n",
            "type": "number",
            "unit_ucum": "1"
          }
        ]
      }
    },
    {
      "description": "n(lambda) at 24.5 C, 1 nm steps, from gayer2008-mgo5-e.",
      "format": "csv",
      "mediatype": "text/csv",
      "name": "index-gayer2008-mgo5-e",
      "path": "grids/index/gayer2008-mgo5-e/T24.5C.csv",
      "schema": {
        "fields": [
          {
            "name": "lambda_nm",
            "type": "integer",
            "unit_ucum": "nm"
          },
          {
            "name": "n",
            "type": "number",
            "unit_ucum": "1"
          }
        ]
      }
    },
    {
      "description": "n(lambda) at 24.5 C, 1 nm steps, from gayer2008-mgo5-o.",
      "format": "csv",
      "mediatype": "text/csv",
      "name": "index-gayer2008-mgo5-o",
      "path": "grids/index/gayer2008-mgo5-o/T24.5C.csv",
      "schema": {
        "fields": [
          {
            "name": "lambda_nm",
            "type": "integer",
            "unit_ucum": "nm"
          },
          {
            "name": "n",
            "type": "number",
            "unit_ucum": "1"
          }
        ]
      }
    },
    {
      "description": "n(lambda) at 21 C, 1 nm steps, from zelmon1997-cln-e.",
      "format": "csv",
      "mediatype": "text/csv",
      "name": "index-zelmon1997-cln-e",
      "path": "grids/index/zelmon1997-cln-e/T21C.csv",
      "schema": {
        "fields": [
          {
            "name": "lambda_nm",
            "type": "integer",
            "unit_ucum": "nm"
          },
          {
            "name": "n",
            "type": "number",
            "unit_ucum": "1"
          }
        ]
      }
    },
    {
      "description": "n(lambda) at 21 C, 1 nm steps, from zelmon1997-cln-o.",
      "format": "csv",
      "mediatype": "text/csv",
      "name": "index-zelmon1997-cln-o",
      "path": "grids/index/zelmon1997-cln-o/T21C.csv",
      "schema": {
        "fields": [
          {
            "name": "lambda_nm",
            "type": "integer",
            "unit_ucum": "nm"
          },
          {
            "name": "n",
            "type": "number",
            "unit_ucum": "1"
          }
        ]
      }
    },
    {
      "description": "n(lambda) at 21 C, 1 nm steps, from zelmon1997-mgo5-e.",
      "format": "csv",
      "mediatype": "text/csv",
      "name": "index-zelmon1997-mgo5-e",
      "path": "grids/index/zelmon1997-mgo5-e/T21C.csv",
      "schema": {
        "fields": [
          {
            "name": "lambda_nm",
            "type": "integer",
            "unit_ucum": "nm"
          },
          {
            "name": "n",
            "type": "number",
            "unit_ucum": "1"
          }
        ]
      }
    },
    {
      "description": "n(lambda) at 21 C, 1 nm steps, from zelmon1997-mgo5-o.",
      "format": "csv",
      "mediatype": "text/csv",
      "name": "index-zelmon1997-mgo5-o",
      "path": "grids/index/zelmon1997-mgo5-o/T21C.csv",
      "schema": {
        "fields": [
          {
            "name": "lambda_nm",
            "type": "integer",
            "unit_ucum": "nm"
          },
          {
            "name": "n",
            "type": "number",
            "unit_ucum": "1"
          }
        ]
      }
    }
  ],
  "title": "LiNbO3 material properties, dispersion grids and device records (lithium-niobate.com)",
  "version": "0.1.0"
}

File: static/api/v1/dispersion.json
{
  "meta": {
    "api_version": "v1",
    "attribution": "lithium-niobate.com data compiled by Wentao Jiang; cite the original sources listed per value.",
    "count": 7,
    "data_version": "0.1.0",
    "documentation": "https://lithium-niobate.com/api/openapi.json",
    "license": {
      "id": "CC-BY-4.0",
      "name": "Creative Commons Attribution 4.0 International",
      "url": "https://creativecommons.org/licenses/by/4.0/"
    }
  },
  "models": [
    {
      "axis": "e",
      "default": true,
      "grid": "/api/v1/grids/index/gayer2008-mgo1-sln-e/T24.5C.csv",
      "grid_rows": 3501,
      "id": "gayer2008-mgo1-sln-e",
      "name": "Gayer 2008, 1 mol% MgO:stoichiometric LiNbO3, extraordinary",
      "reference_T_C": 24.5,
      "rii": "/api/v1/dispersion/gayer2008-mgo1-sln-e.rii.yml",
      "status": "P",
      "url": "/api/v1/dispersion/gayer2008-mgo1-sln-e.json",
      "valid_lambda_um": [
        0.5,
        4.0
      ],
      "variant": "mgo1-sln"
    },
    {
      "axis": "e",
      "default": false,
      "grid": "/api/v1/grids/index/gayer2008-mgo5-e/T24.5C.csv",
      "grid_rows": 3501,
      "id": "gayer2008-mgo5-e",
      "name": "Gayer 2008, 5 mol% MgO:congruent LiNbO3, extraordinary",
      "reference_T_C": 24.5,
      "rii": "/api/v1/dispersion/gayer2008-mgo5-e.rii.yml",
      "status": "P",
      "url": "/api/v1/dispersion/gayer2008-mgo5-e.json",
      "valid_lambda_um": [
        0.5,
        4.0
      ],
      "variant": "mgo5-cln"
    },
    {
      "axis": "o",
      "default": false,
      "grid": "/api/v1/grids/index/gayer2008-mgo5-o/T24.5C.csv",
      "grid_rows": 1121,
      "id": "gayer2008-mgo5-o",
      "name": "Gayer 2008, 5 mol% MgO:congruent LiNbO3, ordinary",
      "reference_T_C": 24.5,
      "rii": "/api/v1/dispersion/gayer2008-mgo5-o.rii.yml",
      "status": "P",
      "url": "/api/v1/dispersion/gayer2008-mgo5-o.json",
      "valid_lambda_um": [
        0.5,
        1.62
      ],
      "variant": "mgo5-cln"
    },
    {
      "axis": "e",
      "default": true,
      "grid": "/api/v1/grids/index/zelmon1997-cln-e/T21C.csv",
      "grid_rows": 4601,
      "id": "zelmon1997-cln-e",
      "name": "Zelmon 1997, congruent LiNbO3, extraordinary",
      "reference_T_C": 21,
      "rii": "/api/v1/dispersion/zelmon1997-cln-e.rii.yml",
      "status": "P-db",
      "url": "/api/v1/dispersion/zelmon1997-cln-e.json",
      "valid_lambda_um": [
        0.4,
        5.0
      ],
      "variant": "cln"
    },
    {
      "axis": "o",
      "default": true,
      "grid": "/api/v1/grids/index/zelmon1997-cln-o/T21C.csv",
      "grid_rows": 4601,
      "id": "zelmon1997-cln-o",
      "name": "Zelmon 1997, congruent LiNbO3, ordinary",
      "reference_T_C": 21,
      "rii": "/api/v1/dispersion/zelmon1997-cln-o.rii.yml",
      "status": "P-db",
      "url": "/api/v1/dispersion/zelmon1997-cln-o.json",
      "valid_lambda_um": [
        0.4,
        5.0
      ],
      "variant": "cln"
    },
    {
      "axis": "e",
      "default": true,
      "grid": "/api/v1/grids/index/zelmon1997-mgo5-e/T21C.csv",
      "grid_rows": 4601,
      "id": "zelmon1997-mgo5-e",
      "name": "Zelmon 1997, 5 mol% MgO:congruent LiNbO3, extraordinary (erratum applied)",
      "reference_T_C": 21,
      "rii": "/api/v1/dispersion/zelmon1997-mgo5-e.rii.yml",
      "status": "P-db",
      "url": "/api/v1/dispersion/zelmon1997-mgo5-e.json",
      "valid_lambda_um": [
        0.4,
        5.0
      ],
      "variant": "mgo5-cln"
    },
    {
      "axis": "o",
      "default": true,
      "grid": "/api/v1/grids/index/zelmon1997-mgo5-o/T21C.csv",
      "grid_rows": 4601,
      "id": "zelmon1997-mgo5-o",
      "name": "Zelmon 1997, 5 mol% MgO:congruent LiNbO3, ordinary (erratum applied)",
      "reference_T_C": 21,
      "rii": "/api/v1/dispersion/zelmon1997-mgo5-o.rii.yml",
      "status": "P-db",
      "url": "/api/v1/dispersion/zelmon1997-mgo5-o.json",
      "valid_lambda_um": [
        0.4,
        5.0
      ],
      "variant": "mgo5-cln"
    }
  ]
}

File: static/api/v1/dispersion/gayer2008-mgo1-sln-e.json
{
  "meta": {
    "api_version": "v1",
    "attribution": "lithium-niobate.com data compiled by Wentao Jiang; cite the original sources listed per value.",
    "data_version": "0.1.0",
    "documentation": "https://lithium-niobate.com/api/openapi.json",
    "license": {
      "id": "CC-BY-4.0",
      "name": "Creative Commons Attribution 4.0 International",
      "url": "https://creativecommons.org/licenses/by/4.0/"
    },
    "model": "gayer2008-mgo1-sln-e"
  },
  "model": {
    "axis": "e",
    "caveats": [
      "dn/dT from these coefficients: -7.1e-5 /K at 1550 nm (negative); do not use for absolute dn/dT.",
      "The refractiveindex.info comment calling this material congruent is wrong; the paper labels it SLN."
    ],
    "check_values": [
      {
        "T_C": 24.5,
        "lambda_nm": 1550,
        "n": 2.1258,
        "source": "computed from these coefficients (scripts/build_data.py regression value, 2026-10-25)",
        "tolerance": 6e-05
      }
    ],
    "coefficients": {
      "a1": 5.078,
      "a2": 0.0964,
      "a3": 0.2065,
      "a4": 61.16,
      "a5": 10.55,
      "a6": 0.0159,
      "b1": 4.677e-07,
      "b2": 7.822e-08,
      "b3": -2.653e-08,
      "b4": 0.0001096
    },
    "default": true,
    "errata": [
      {
        "applied": true,
        "citation": "Erratum, Appl. Phys. B 94, 367 (2009)",
        "doi": "10.1007/s00340-008-3316-8",
        "effect": "Replaces Fig. 3 (dispersion plot) only; Table 1 coefficients unchanged.",
        "issued": "2009"
      }
    ],
    "formula": {
      "expression": "n^2 = a1 + b1 f + (a2 + b2 f)/(L^2 - (a3 + b3 f)^2) + (a4 + b4 f)/(L^2 - a5^2) - a6 L^2; f = (T - 24.5)(T + 570.82), T in C, L in um",
      "form": "gayer-2008",
      "latex": "n^2 = a_1 + b_1 f + \\frac{a_2 + b_2 f}{\\lambda^2 - (a_3 + b_3 f)^2} + \\frac{a_4 + b_4 f}{\\lambda^2 - a_5^2} - a_6 \\lambda^2,\\quad f = (T - 24.5)(T + 570.82)"
    },
    "id": "gayer2008-mgo1-sln-e",
    "lambda_unit": "um",
    "name": "Gayer 2008, 1 mol% MgO:stoichiometric LiNbO3, extraordinary",
    "provenance": {
      "locator": "Table 1, p. 345; Table 1 caption: 1% MgO doped stoichiometric LiNbO3",
      "source_id": "gayer2008",
      "status": "P",
      "transcribed": "2026-10-25"
    },
    "public": true,
    "reference_T_C": 24.5,
    "temperature_dependent": true,
    "valid_T_C": [
      20,
      200
    ],
    "valid_lambda_um": [
      0.5,
      4.0
    ],
    "variant": "mgo1-sln"
  },
  "python": "def n(L_um, T_C=24.5):\n    a1, a2, a3, a4, a5, a6 = 5.078, 0.0964, 0.2065, 61.16, 10.55, 0.0159\n    b1, b2, b3, b4 = 4.677e-07, 7.822e-08, -2.653e-08, 0.0001096\n    f = (T_C - 24.5) * (T_C + 570.82); L2 = L_um * L_um\n    return (a1 + b1 * f + (a2 + b2 * f) / (L2 - (a3 + b3 * f) ** 2) + (a4 + b4 * f) / (L2 - a5 ** 2) - a6 * L2) ** 0.5\n"
}

File: static/api/v1/dispersion/gayer2008-mgo5-e.json
{
  "meta": {
    "api_version": "v1",
    "attribution": "lithium-niobate.com data compiled by Wentao Jiang; cite the original sources listed per value.",
    "data_version": "0.1.0",
    "documentation": "https://lithium-niobate.com/api/openapi.json",
    "license": {
      "id": "CC-BY-4.0",
      "name": "Creative Commons Attribution 4.0 International",
      "url": "https://creativecommons.org/licenses/by/4.0/"
    },
    "model": "gayer2008-mgo5-e"
  },
  "model": {
    "axis": "e",
    "caveats": [
      "dn/dT from these coefficients is anomalous (2.65e-4 /K for MgO5 n_e at 1550 nm vs 3.75e-5 /K from Jundt CLN). Do not use for absolute dn/dT.",
      "Wavelength validity from the refractiveindex.info entries; temperature validity from the paper."
    ],
    "check_values": [
      {
        "T_C": 24.5,
        "lambda_nm": 1550,
        "n": 2.1306,
        "source": "computed from these coefficients",
        "tolerance": 6e-05
      },
      {
        "T_C": 21,
        "lambda_nm": 1550,
        "n": 2.1299,
        "source": "zelmon1997 corrected MgO5 n_e; independent model",
        "tolerance": 0.0015
      }
    ],
    "coefficients": {
      "a1": 5.756,
      "a2": 0.0983,
      "a3": 0.202,
      "a4": 189.32,
      "a5": 12.52,
      "a6": 0.0132,
      "b1": 2.86e-06,
      "b2": 4.7e-08,
      "b3": 6.113e-08,
      "b4": 0.0001516
    },
    "default": false,
    "errata": [
      {
        "applied": true,
        "citation": "Erratum, Appl. Phys. B 94, 367 (2009)",
        "doi": "10.1007/s00340-008-3316-8",
        "effect": "Replaces Fig. 3 (dispersion plot) only; Table 1 coefficients unchanged.",
        "issued": "2009"
      }
    ],
    "formula": {
      "expression": "n^2 = a1 + b1 f + (a2 + b2 f)/(L^2 - (a3 + b3 f)^2) + (a4 + b4 f)/(L^2 - a5^2) - a6 L^2; f = (T - 24.5)(T + 570.82), T in C, L in um",
      "form": "gayer-2008",
      "latex": "n^2 = a_1 + b_1 f + \\frac{a_2 + b_2 f}{\\lambda^2 - (a_3 + b_3 f)^2} + \\frac{a_4 + b_4 f}{\\lambda^2 - a_5^2} - a_6 \\lambda^2,\\quad f = (T - 24.5)(T + 570.82)"
    },
    "id": "gayer2008-mgo5-e",
    "lambda_unit": "um",
    "name": "Gayer 2008, 5 mol% MgO:congruent LiNbO3, extraordinary",
    "provenance": {
      "locator": "Table 1, p. 345; validity p. 348",
      "source_id": "gayer2008",
      "status": "P",
      "transcribed": "2026-10-25"
    },
    "public": true,
    "reference_T_C": 24.5,
    "temperature_dependent": true,
    "valid_T_C": [
      20,
      200
    ],
    "valid_lambda_um": [
      0.5,
      4.0
    ],
    "variant": "mgo5-cln"
  },
  "python": "def n(L_um, T_C=24.5):\n    a1, a2, a3, a4, a5, a6 = 5.756, 0.0983, 0.202, 189.32, 12.52, 0.0132\n    b1, b2, b3, b4 = 2.86e-06, 4.7e-08, 6.113e-08, 0.0001516\n    f = (T_C - 24.5) * (T_C + 570.82); L2 = L_um * L_um\n    return (a1 + b1 * f + (a2 + b2 * f) / (L2 - (a3 + b3 * f) ** 2) + (a4 + b4 * f) / (L2 - a5 ** 2) - a6 * L2) ** 0.5\n"
}

File: static/api/v1/dispersion/gayer2008-mgo5-o.json
{
  "meta": {
    "api_version": "v1",
    "attribution": "lithium-niobate.com data compiled by Wentao Jiang; cite the original sources listed per value.",
    "data_version": "0.1.0",
    "documentation": "https://lithium-niobate.com/api/openapi.json",
    "license": {
      "id": "CC-BY-4.0",
      "name": "Creative Commons Attribution 4.0 International",
      "url": "https://creativecommons.org/licenses/by/4.0/"
    },
    "model": "gayer2008-mgo5-o"
  },
  "model": {
    "axis": "o",
    "caveats": [
      "n_o is reliable only to 1620 nm and about 20-100 C (gayer2008 p. 348); refractiveindex.info lists 0.5-1.7 um.",
      "dn/dT from these coefficients: 1.11e-4 /K at 1550 nm; do not use for absolute dn/dT."
    ],
    "check_values": [
      {
        "T_C": 24.5,
        "lambda_nm": 1550,
        "n": 2.2088,
        "source": "computed from these coefficients",
        "tolerance": 6e-05
      },
      {
        "T_C": 21,
        "lambda_nm": 1550,
        "n": 2.2082,
        "source": "zelmon1997 corrected MgO5 n_o; independent model",
        "tolerance": 0.0015
      }
    ],
    "coefficients": {
      "a1": 5.653,
      "a2": 0.1185,
      "a3": 0.2091,
      "a4": 89.61,
      "a5": 10.85,
      "a6": 0.0197,
      "b1": 7.941e-07,
      "b2": 3.134e-08,
      "b3": -4.641e-09,
      "b4": -2.188e-06
    },
    "default": false,
    "errata": [
      {
        "applied": true,
        "citation": "Erratum, Appl. Phys. B 94, 367 (2009)",
        "doi": "10.1007/s00340-008-3316-8",
        "effect": "Replaces Fig. 3 (dispersion plot) only; Table 1 coefficients unchanged.",
        "issued": "2009"
      }
    ],
    "formula": {
      "expression": "n^2 = a1 + b1 f + (a2 + b2 f)/(L^2 - (a3 + b3 f)^2) + (a4 + b4 f)/(L^2 - a5^2) - a6 L^2; f = (T - 24.5)(T + 570.82), T in C, L in um",
      "form": "gayer-2008",
      "latex": "n^2 = a_1 + b_1 f + \\frac{a_2 + b_2 f}{\\lambda^2 - (a_3 + b_3 f)^2} + \\frac{a_4 + b_4 f}{\\lambda^2 - a_5^2} - a_6 \\lambda^2,\\quad f = (T - 24.5)(T + 570.82)"
    },
    "id": "gayer2008-mgo5-o",
    "lambda_unit": "um",
    "name": "Gayer 2008, 5 mol% MgO:congruent LiNbO3, ordinary",
    "provenance": {
      "locator": "Table 1, p. 345; validity p. 348",
      "source_id": "gayer2008",
      "status": "P",
      "transcribed": "2026-10-25"
    },
    "public": true,
    "reference_T_C": 24.5,
    "temperature_dependent": true,
    "valid_T_C": [
      20,
      100
    ],
    "valid_lambda_um": [
      0.5,
      1.62
    ],
    "variant": "mgo5-cln"
  },
  "python": "def n(L_um, T_C=24.5):\n    a1, a2, a3, a4, a5, a6 = 5.653, 0.1185, 0.2091, 89.61, 10.85, 0.0197\n    b1, b2, b3, b4 = 7.941e-07, 3.134e-08, -4.641e-09, -2.188e-06\n    f = (T_C - 24.5) * (T_C + 570.82); L2 = L_um * L_um\n    return (a1 + b1 * f + (a2 + b2 * f) / (L2 - (a3 + b3 * f) ** 2) + (a4 + b4 * f) / (L2 - a5 ** 2) - a6 * L2) ** 0.5\n"
}

File: static/api/v1/dispersion/zelmon1997-cln-e.json
{
  "meta": {
    "api_version": "v1",
    "attribution": "lithium-niobate.com data compiled by Wentao Jiang; cite the original sources listed per value.",
    "data_version": "0.1.0",
    "documentation": "https://lithium-niobate.com/api/openapi.json",
    "license": {
      "id": "CC-BY-4.0",
      "name": "Creative Commons Attribution 4.0 International",
      "url": "https://creativecommons.org/licenses/by/4.0/"
    },
    "model": "zelmon1997-cln-e"
  },
  "model": {
    "axis": "e",
    "check_values": [
      {
        "T_C": 21,
        "lambda_nm": 632.8,
        "n": 2.2022,
        "source": "computed from these coefficients",
        "tolerance": 6e-05
      },
      {
        "T_C": 21,
        "lambda_nm": 1064,
        "n": 2.1555,
        "source": "computed",
        "tolerance": 6e-05
      },
      {
        "T_C": 21,
        "lambda_nm": 1550,
        "n": 2.1376,
        "source": "computed",
        "tolerance": 6e-05
      },
      {
        "T_C": 24.5,
        "lambda_nm": 632.8,
        "n": 2.2028,
        "source": "Nelson & Mikulyak 1974 via weis1985 Table 2; Zelmon is 6e-4 lower",
        "tolerance": 0.0008
      },
      {
        "T_C": 24.5,
        "lambda_nm": 1060,
        "n": 2.1561,
        "source": "Nelson & Mikulyak 1974 via weis1985 Table 2",
        "tolerance": 0.0008
      }
    ],
    "coefficient_units": {
      "B1": "1",
      "B2": "1",
      "B3": "1",
      "C1": "um2",
      "C2": "um2",
      "C3": "um2"
    },
    "coefficients": {
      "B1": 2.9804,
      "B2": 0.5981,
      "B3": 8.9543,
      "C1": 0.02047,
      "C2": 0.0666,
      "C3": 416.08
    },
    "default": true,
    "errata": [],
    "formula": {
      "expression": "n^2 - 1 = B1 L^2/(L^2 - C1) + B2 L^2/(L^2 - C2) + B3 L^2/(L^2 - C3), L in um",
      "form": "sellmeier-3term",
      "latex": "n^2 - 1 = \\sum_{i=1}^{3} \\frac{B_i \\lambda^2}{\\lambda^2 - C_i}",
      "rii_formula": 2
    },
    "id": "zelmon1997-cln-e",
    "lambda_unit": "um",
    "name": "Zelmon 1997, congruent LiNbO3, extraordinary",
    "provenance": {
      "locator": "Table 2 (via refractiveindex.info LiNbO3 Zelmon-e)",
      "source_id": "zelmon1997",
      "status": "P-db",
      "transcribed": "2026-10-25",
      "via": "rii"
    },
    "public": true,
    "reference_T_C": 21,
    "temperature_dependent": false,
    "valid_T_C": null,
    "valid_lambda_um": [
      0.4,
      5.0
    ],
    "variant": "cln"
  },
  "python": "def n(L_um):\n    B = (2.9804, 0.5981, 8.9543); C = (0.02047, 0.0666, 416.08)\n    L2 = L_um * L_um\n    return (1 + sum(b * L2 / (L2 - cc) for b, cc in zip(B, C))) ** 0.5\n"
}

File: static/api/v1/dispersion/zelmon1997-cln-o.json
{
  "meta": {
    "api_version": "v1",
    "attribution": "lithium-niobate.com data compiled by Wentao Jiang; cite the original sources listed per value.",
    "data_version": "0.1.0",
    "documentation": "https://lithium-niobate.com/api/openapi.json",
    "license": {
      "id": "CC-BY-4.0",
      "name": "Creative Commons Attribution 4.0 International",
      "url": "https://creativecommons.org/licenses/by/4.0/"
    },
    "model": "zelmon1997-cln-o"
  },
  "model": {
    "axis": "o",
    "check_values": [
      {
        "T_C": 21,
        "lambda_nm": 632.8,
        "n": 2.2865,
        "source": "computed from these coefficients",
        "tolerance": 6e-05
      },
      {
        "T_C": 21,
        "lambda_nm": 1064,
        "n": 2.2321,
        "source": "computed",
        "tolerance": 6e-05
      },
      {
        "T_C": 21,
        "lambda_nm": 1550,
        "n": 2.2111,
        "source": "computed",
        "tolerance": 6e-05
      },
      {
        "T_C": 24.5,
        "lambda_nm": 632.8,
        "n": 2.2866,
        "source": "Nelson & Mikulyak 1974 via weis1985 Table 2; independent measurement",
        "tolerance": 0.0005
      },
      {
        "T_C": 24.5,
        "lambda_nm": 1060,
        "n": 2.2323,
        "source": "Nelson & Mikulyak 1974 via weis1985 Table 2; independent measurement",
        "tolerance": 0.0006
      }
    ],
    "coefficient_units": {
      "B1": "1",
      "B2": "1",
      "B3": "1",
      "C1": "um2",
      "C2": "um2",
      "C3": "um2"
    },
    "coefficients": {
      "B1": 2.6734,
      "B2": 1.229,
      "B3": 12.614,
      "C1": 0.01764,
      "C2": 0.05914,
      "C3": 474.6
    },
    "default": true,
    "errata": [],
    "formula": {
      "expression": "n^2 - 1 = B1 L^2/(L^2 - C1) + B2 L^2/(L^2 - C2) + B3 L^2/(L^2 - C3), L in um",
      "form": "sellmeier-3term",
      "latex": "n^2 - 1 = \\sum_{i=1}^{3} \\frac{B_i \\lambda^2}{\\lambda^2 - C_i}",
      "rii_formula": 2
    },
    "id": "zelmon1997-cln-o",
    "lambda_unit": "um",
    "name": "Zelmon 1997, congruent LiNbO3, ordinary",
    "provenance": {
      "locator": "Table 2 (via refractiveindex.info LiNbO3 Zelmon-o)",
      "source_id": "zelmon1997",
      "status": "P-db",
      "transcribed": "2026-10-25",
      "via": "rii"
    },
    "public": true,
    "reference_T_C": 21,
    "temperature_dependent": false,
    "valid_T_C": null,
    "valid_lambda_um": [
      0.4,
      5.0
    ],
    "variant": "cln"
  },
  "python": "def n(L_um):\n    B = (2.6734, 1.229, 12.614); C = (0.01764, 0.05914, 474.6)\n    L2 = L_um * L_um\n    return (1 + sum(b * L2 / (L2 - cc) for b, cc in zip(B, C))) ** 0.5\n"
}

File: static/api/v1/dispersion/zelmon1997-mgo5-e.json
{
  "meta": {
    "api_version": "v1",
    "attribution": "lithium-niobate.com data compiled by Wentao Jiang; cite the original sources listed per value.",
    "data_version": "0.1.0",
    "documentation": "https://lithium-niobate.com/api/openapi.json",
    "license": {
      "id": "CC-BY-4.0",
      "name": "Creative Commons Attribution 4.0 International",
      "url": "https://creativecommons.org/licenses/by/4.0/"
    },
    "model": "zelmon1997-mgo5-e"
  },
  "model": {
    "axis": "e",
    "check_values": [
      {
        "T_C": 21,
        "lambda_nm": 1550,
        "n": 2.1299,
        "source": "computed, corrected Zelmon MgO5",
        "tolerance": 6e-05
      },
      {
        "T_C": 24.5,
        "lambda_nm": 1550,
        "n": 2.1306,
        "source": "gayer2008 MgO5 n_e at 24.5 C (computed); independent model",
        "tolerance": 0.001
      }
    ],
    "coefficient_units": {
      "B1": "1",
      "B2": "1",
      "B3": "1",
      "C1": "um2",
      "C2": "um2",
      "C3": "um2"
    },
    "coefficients": {
      "B1": 2.2454,
      "B2": 1.3005,
      "B3": 6.8972,
      "C1": 0.01242,
      "C2": 0.05313,
      "C3": 331.33
    },
    "default": true,
    "errata": [
      {
        "applied": true,
        "citation": "Erratum, J. Opt. Soc. Am. B 43(11), 2788 (2026): the headings for the ordinary and extraordinary index for 5 mol.% doped lithium niobate are switched",
        "doi": "10.1364/JOSAB.616304",
        "effect": "The 1997 Table 2 MgO5 'o' row is the extraordinary index and vice versa; the coefficients here are assigned to the corrected axes (as already done by refractiveindex.info).",
        "issued": "2026-10-22"
      },
      {
        "applied": true,
        "citation": "Gayer et al., Appl. Phys. B 91, 343 (2008), p. 348: the Zelmon MgO5 n_o and n_e parameters 'were switched by mistake'",
        "doi": "10.1007/s00340-008-2998-2",
        "effect": "Earliest printed notice of the same swap.",
        "issued": "2008"
      }
    ],
    "formula": {
      "expression": "n^2 - 1 = B1 L^2/(L^2 - C1) + B2 L^2/(L^2 - C2) + B3 L^2/(L^2 - C3), L in um",
      "form": "sellmeier-3term",
      "latex": "n^2 - 1 = \\sum_{i=1}^{3} \\frac{B_i \\lambda^2}{\\lambda^2 - C_i}",
      "rii_formula": 2
    },
    "id": "zelmon1997-mgo5-e",
    "lambda_unit": "um",
    "name": "Zelmon 1997, 5 mol% MgO:congruent LiNbO3, extraordinary (erratum applied)",
    "provenance": {
      "locator": "Table 2, MgO5 row labelled 'o' in print (via refractiveindex.info, swapped)",
      "source_id": "zelmon1997",
      "status": "P-db",
      "transcribed": "2026-10-25",
      "via": "rii"
    },
    "public": true,
    "reference_T_C": 21,
    "temperature_dependent": false,
    "valid_T_C": null,
    "valid_lambda_um": [
      0.4,
      5.0
    ],
    "variant": "mgo5-cln"
  },
  "python": "def n(L_um):\n    B = (2.2454, 1.3005, 6.8972); C = (0.01242, 0.05313, 331.33)\n    L2 = L_um * L_um\n    return (1 + sum(b * L2 / (L2 - cc) for b, cc in zip(B, C))) ** 0.5\n"
}

File: static/api/v1/dispersion/zelmon1997-mgo5-o.json
{
  "meta": {
    "api_version": "v1",
    "attribution": "lithium-niobate.com data compiled by Wentao Jiang; cite the original sources listed per value.",
    "data_version": "0.1.0",
    "documentation": "https://lithium-niobate.com/api/openapi.json",
    "license": {
      "id": "CC-BY-4.0",
      "name": "Creative Commons Attribution 4.0 International",
      "url": "https://creativecommons.org/licenses/by/4.0/"
    },
    "model": "zelmon1997-mgo5-o"
  },
  "model": {
    "axis": "o",
    "check_values": [
      {
        "T_C": 21,
        "lambda_nm": 1550,
        "n": 2.2082,
        "source": "computed, corrected Zelmon MgO5",
        "tolerance": 6e-05
      },
      {
        "T_C": 24.5,
        "lambda_nm": 1550,
        "n": 2.2088,
        "source": "gayer2008 MgO5 n_o at 24.5 C (computed); independent model",
        "tolerance": 0.001
      }
    ],
    "coefficient_units": {
      "B1": "1",
      "B2": "1",
      "B3": "1",
      "C1": "um2",
      "C2": "um2",
      "C3": "um2"
    },
    "coefficients": {
      "B1": 2.4272,
      "B2": 1.4617,
      "B3": 9.6536,
      "C1": 0.01478,
      "C2": 0.05612,
      "C3": 371.216
    },
    "default": true,
    "errata": [
      {
        "applied": true,
        "citation": "Erratum, J. Opt. Soc. Am. B 43(11), 2788 (2026): the headings for the ordinary and extraordinary index for 5 mol.% doped lithium niobate are switched",
        "doi": "10.1364/JOSAB.616304",
        "effect": "The 1997 Table 2 MgO5 'o' row is the extraordinary index and vice versa; the coefficients here are assigned to the corrected axes (as already done by refractiveindex.info).",
        "issued": "2026-10-22"
      },
      {
        "applied": true,
        "citation": "Gayer et al., Appl. Phys. B 91, 343 (2008), p. 348: the Zelmon MgO5 n_o and n_e parameters 'were switched by mistake'",
        "doi": "10.1007/s00340-008-2998-2",
        "effect": "Earliest printed notice of the same swap.",
        "issued": "2008"
      }
    ],
    "formula": {
      "expression": "n^2 - 1 = B1 L^2/(L^2 - C1) + B2 L^2/(L^2 - C2) + B3 L^2/(L^2 - C3), L in um",
      "form": "sellmeier-3term",
      "latex": "n^2 - 1 = \\sum_{i=1}^{3} \\frac{B_i \\lambda^2}{\\lambda^2 - C_i}",
      "rii_formula": 2
    },
    "id": "zelmon1997-mgo5-o",
    "lambda_unit": "um",
    "name": "Zelmon 1997, 5 mol% MgO:congruent LiNbO3, ordinary (erratum applied)",
    "provenance": {
      "locator": "Table 2, MgO5 row labelled 'e' in print (via refractiveindex.info, swapped)",
      "source_id": "zelmon1997",
      "status": "P-db",
      "transcribed": "2026-10-25",
      "via": "rii"
    },
    "public": true,
    "reference_T_C": 21,
    "temperature_dependent": false,
    "valid_T_C": null,
    "valid_lambda_um": [
      0.4,
      5.0
    ],
    "variant": "mgo5-cln"
  },
  "python": "def n(L_um):\n    B = (2.4272, 1.4617, 9.6536); C = (0.01478, 0.05612, 371.216)\n    L2 = L_um * L_um\n    return (1 + sum(b * L2 / (L2 - cc) for b, cc in zip(B, C))) ** 0.5\n"
}

File: static/api/v1/events/history.json (part 1 of 4)
{
  "events": [
    {
      "chapter": 1,
      "citations": [
        {
          "doi": "10.1098/rstl.1802.0005",
          "text": "C. Hatchett, Phil. Trans. R. Soc. Lond. 92, 49-66 (1802)",
          "url": "https://archive.org/details/s3id13528400"
        }
      ],
      "date": "1801-11-26",
      "date_precision": "day",
      "era": "A crystal on paper",
      "hook": "A London chemist finds an unknown metal in an American mineral and calls it columbium.",
      "id": "h-1801-hatchett-columbium",
      "kind": "history",
      "notes": "Read 1801-11-26, printed 1802. Naming sentence p. 65: 'I have been induced to give it the name of Columbium.' Scan read on archive.org; Crossref record confirms volume and pages. The element is niobium; the name columbium persisted in US metallurgy.",
      "organizations": [
        "Royal Society of London (paper read)"
      ],
      "organizations_verified": false,
      "people": [
        "Charles Hatchett"
      ],
      "status": "rec",
      "title": "Hatchett reports a new metal in a North American mineral and names it columbium",
      "verified": true
    },
    {
      "chapter": 1,
      "citations": [
        {
          "text": "Kongl. Vetenskaps Academiens Nya Handlingar 1802, p. 68 (as cited by Wollaston 1809 and Rose 1844)"
        }
      ],
      "date": "1802",
      "date_precision": "year",
      "era": "A crystal on paper",
      "hook": "Tantalus could never drink; Ekeberg's new oxide could not take up acid, so he named it tantalum.",
      "id": "h-1802-ekeberg-tantalum",
      "kind": "history",
      "notes": "Original Swedish paper not found online. The naming reason is as reported by Rose 1844 (Ann. Phys. 139, p. 318): the oxide is insoluble in excess acid, 'Wegen dieser Eigenschaft nannte er das ... Metall Tantal'.",
      "organizations": [
        "Uppsala (attribution)"
      ],
      "organizations_verified": false,
      "people": [
        "Anders Gustaf Ekeberg"
      ],
      "status": "P",
      "title": "Ekeberg names tantalum after Tantalus",
      "verified": true
    },
    {
      "chapter": 1,
      "citations": [
        {
          "doi": "10.1098/rstl.1809.0017",
          "text": "W. H. Wollaston, 'On the identity of columbium and tantalum', Phil. Trans. R. Soc. Lond. 99, 246-252 (1809)"
        }
      ],
      "date": "1809",
      "date_precision": "year",
      "era": "A crystal on paper",
      "hook": "For 35 years chemists believed niobium and tantalum were one metal.",
      "id": "h-1809-wollaston-identity",
      "kind": "history",
      "notes": "Crossref record and abstract (first paragraph). The error held until Rose 1844.",
      "organizations": [
        "London"
      ],
      "organizations_verified": false,
      "people": [
        "William Hyde Wollaston"
      ],
      "status": "rec",
      "title": "Wollaston argues columbium and tantalum are the same element",
      "verified": true
    },
    {
      "chapter": 1,
      "citations": [
        {
          "text": "Berzelius, letter dated 1818-02-09, Ann. Chim. Phys. 7, 199-201; A. Arfwedson, Afhandlingar i Fysik, Kemi och Mineralogi 6, 145-172 (Stockholm 1818)",
          "url": "https://archive.org/details/bub_gb_71QrAAAAcAAJ"
        }
      ],
      "date": "1818-02-09",
      "date_precision": "day",
      "era": "A crystal on paper",
      "hook": "Lithium means stone: Berzelius named it for being found in a mineral.",
      "id": "h-1818-arfwedson-lithium",
      "kind": "history",
      "notes": "Scans read: Arfwedson p. 153, Berzelius proposed 'Lithion' after the Greek for stone 'efter som detta alkali forst blifvit funnit i mineralriket'. Berzelius letter scan: archive.org/details/s3id13207740 (volume title page 1817, letter dated 1818-02-09). The discovery itself is commonly dated 1817 (secondary: Weeks, J. Chem. Educ. 9, 1035, 1932, doi:10.1021/ed009p1035).",
      "organizations": [
        "Berzelius laboratory, Stockholm"
      ],
      "organizations_verified": false,
      "people": [
        "Johan August Arfwedson",
        "Jons Jacob Berzelius"
      ],
      "status": "rec",
      "title": "Lithium announced: Arfwedson finds a new alkali in petalite; Berzelius names it from Greek lithos",
      "verified": true
    },
    {
      "chapter": 1,
      "citations": [
        {
          "doi": "10.1002/andp.18441391006",
          "text": "H. Rose, 'Ueber die Zusammensetzung der Tantalite und ein im Tantalite von Baiern enthaltenes neues Metall', Ann. Phys. Chem. (Poggendorff) 63 = Ann. Phys. 139, 317-341 (1844); Bericht Akad. Wiss. Berlin 1844, 361-364",
          "url": "https://archive.org/details/annalenderphysi88pogggoog"
        }
      ],
      "date": "1844-10-31",
      "date_precision": "day",
      "era": "A crystal on paper",
      "hook": "Niobium is named for Niobe, daughter of Tantalus, to mark its likeness to tantalum.",
      "id": "h-1844-rose-niobium",
      "kind": "history",
      "notes": "Naming sentence pp. 335-336: 'Ich nenne dasselbe Niobium und sein Oxyd Niobsaure, von Niobe, der Tochter des Tantalus, um durch den Namen die Aehnlichkeit ... anzudeuten.' Read to the Berlin Academy 1844-10-31 (Bericht scan, archive.org/details/BerichtUberDieZurBekanntmachung1844). Resolves the 1844 vs 1846 question: niobium 1844, pelopium 1846.",
      "organizations": [
        "Berlin (Royal Prussian Academy of Sciences, paper read)"
      ],
      "organizations_verified": false,
      "people": [
        "Heinrich Rose"
      ],
      "status": "rec",
      "title": "Heinrich Rose names niobium after Niobe, daughter of Tantalus",
      "verified": true
    },
    {
      "chapter": 1,
      "citations": [
        {
          "doi": "10.1002/andp.18461450911",
          "text": "H. Rose, 'Ueber ein zweites im Tantalit (Columbit) von Baiern enthaltenes neues Metall', Ann. Phys. 145, 115-141 (1846)",
          "url": "https://archive.org/details/annalenderphysi84unkngoog"
        }
      ],
      "date": "1846-07-16",
      "date_precision": "day",
      "era": "A crystal on paper",
      "hook": "Rose named a second metal after Niobe's brother Pelops; it turned out to be niobium again.",
      "id": "h-1846-rose-pelopium",
      "kind": "history",
      "notes": "Naming p. 119: 'Pelopium nennen, von Pelops, dem Sohne des Tantalus, und dem Bruder der Niobe'. Read 1846-07-16 (Bericht Akad. Wiss. Berlin 1846, 229-230). Secondary sources that give '1846' for niobium conflate the two papers.",
      "organizations": [
        "Berlin (Royal Prussian Academy of Sciences, paper read)"
      ],
      "organizations_verified": false,
      "people": [
        "Heinrich Rose"
      ],
      "status": "rec",
      "title": "Rose names a second 'new metal' pelopium after Pelops, Niobe's brother",
      "verified": true
    },
    {
      "chapter": 1,
      "citations": [
        {
          "text": "C. Marignac, 'Recherches sur les combinaisons du niobium', Ann. Chim. Phys. (4) 8, 5-75 (1866)",
          "url": "https://archive.org/details/s696id13664940"
        }
      ],
      "date": "1866",
      "date_precision": "year",
      "era": "A crystal on paper",
      "hook": "Two decades after Rose, a Geneva chemist untangled niobium from tantalum for good.",
      "id": "h-1866-marignac-niobium",
      "kind": "history",
      "notes": "Scan pp. 5-8, 45-50. Marignac p. 6: Rose himself 'reconnut que ces deux acides renfermaient un meme metal'; p. 45 the white chloride is NbOCl3; p. 50 Nb-Ta association caused Rose's errors and credits Blomstrand's parallel work (1864-1865). Reprints notices from Archives des sciences physiques et naturelles, Geneva, 1865-1866.",
      "organizations": [
        "Geneva"
      ],
      "organizations_verified": false,
      "people": [
        "Jean Charles Galissard de Marignac"
      ],
      "status": "rec",
      "title": "Marignac settles niobium chemistry; pelopium and 'ilmenium' are not new elements",
      "verified": true
    },
    {
      "chapter": 1,
      "citations": [
        {
          "doi": "10.1515/zpch-1918-9212",
          "text": "J. Czochralski, 'Ein neues Verfahren zur Messung der Kristallisationsgeschwindigkeit der Metalle', Z. Phys. Chem. 92, 219-221",
          "url": "https://archive.org/details/sim_zeitschrift_physikalische_chemie_1917-04-24_92_2"
        }
      ],
      "date": "1917-04-24",
      "date_precision": "day",
      "era": "A crystal on paper",
      "hook": "The method that grows lithium niobate boules began as a speed test for molten metals.",
      "id": "h-1917-czochralski",
      "kind": "history",
      "notes": "Received 1916-08-19; Heft 2 'Ausgegeben am 24. April 1917'; volume 92 spans 1916-11 to 1918-06, so Crossref and most citations give 1918. Melt in a charcoal crucible; a thin crystal thread pulled at the maximum continuous speed. The 1916 'pen dipped in molten tin' story is an anecdote (secondary: Malecka, ACADEMIA 4(40), 2013); origin unverified.",
      "organizations": [
        "Berlin (AEG laboratory, attribution)"
      ],
      "organizations_verified": false,
      "people": [
        "Jan Czochralski"
      ],
      "status": "rec",
      "title": "Czochralski publishes the crystal-pulling method (as a way to measure metal crystallization speed)",
      "verified": true
    },
    {
      "chapter": 1,
      "citations": [
        {
          "text": "W. H. Zachariasen, 'Untersuchungen uber die Kristallstruktur von Sesquioxyden und Verbindungen ABO3', Skr. Nor. Vidensk.-Akad. Oslo, Mat.-Naturv. Kl. 1928, No. 4, 165 pp."
        }
      ],
      "date": "1928",
      "date_precision": "year",
      "era": "A crystal on paper",
      "hook": "A Norwegian doctoral thesis on oxide crystal structures includes LiNbO3, according to later citations.",
      "id": "h-1928-zachariasen",
      "kind": "history",
      "notes": "Thesis scan not seen. LiNbO3 content confirmed only by citing papers: Matthias & Remeika 1949 ('LiCbO3 ... was described by Zachariasen as belonging to the ilmenite structure'), Abrahams 1966, Bartasyte 2017 (doi:10.1002/admi.201600998). One library catalog gives the series volume imprint as 1929.",
      "organizations": [
        "University of Oslo (doctoral thesis)"
      ],
      "organizations_verified": false,
      "people": [
        "W. H. Zachariasen"
      ],
      "significance": "Earliest structural mention found. The original text was not inspected.",
      "status": "P",
      "title": "Zachariasen's structure survey of sesquioxides and ABO3 compounds lists LiNbO3",
      "verified": true
    },
    {
      "chapter": 1,
      "citations": [
        {
          "doi": "10.1007/s10698-007-9042-1",
          "text": "G. Rayner-Canham, J. Zheng, Found. Chem. 10, 13-18 (2008); vanderkrogt.net element 41",
          "url": "https://www.vanderkrogt.net/elements/element.php?num=41"
        }
      ],
      "date": "1949",
      "date_precision": "year",
      "era": "A crystal on paper",
      "hook": "After 148 years and two names, chemists agreed to call the metal niobium.",
      "id": "h-1949-iupac-niobium",
      "kind": "history",
      "notes": "Chosen at the 1949 conference, accepted by IUPAC in 1950 (secondary). Conference proceedings not located. 'Columbium' persists in some US metallurgical usage (secondary).",
      "organizations": [
        "IUPAC (15th Conference, Amsterdam)"
      ],
      "organizations_verified": false,
      "status": "S",
      "title": "The name niobium chosen internationally over columbium",
      "verified": true
    },
    {
      "chapter": 1,
      "citations": [
        {
          "doi": "10.1103/PhysRev.76.1886.2",
          "text": "B. T. Matthias, J. P. Remeika, 'Ferroelectricity in the Ilmenite Structure', Phys. Rev. 76, 1886-1887 (1949)",
          "url": "https://archive.org/details/sim_physical-review_1949-12-15_76_12"
        }
      ],
      "date": "1949-12-15",
      "date_precision": "day",
      "era": "A crystal on paper",
      "hook": "Two Bell Labs physicists find a crystal with a built-in electric arrow that a field can flip.",
      "id": "h-1949-matthias-remeika",
      "kind": "history",
      "notes": "Full letter read (scan). Dated 1949-11-07. 'Single crystals of LiTaO3 and LiCbO3 have been found to be strongly ferroelectric'; ceramics 'show hardly any effect'. Written with the old symbol Cb (columbium). Crystal growth method not stated in the letter. Note DOI suffix .2: 10.1103/PhysRev.76.1886 is a different paper.",
      "organizations": [
        "Bell Telephone Laboratories, Murray Hill (byline)"
      ],
      "organizations_verified": true,
      "people": [
        "B. T. Matthias",
        "J. P. Remeika"
      ],
      "significance": "Identifies LN as ferroelectric. The title says \"ilmenite structure\"; later work (1966 series below) showed the LN structure is related to ilmenite but distinct from it.",
      "status": "rec",
      "title": "Matthias and Remeika find ferroelectricity in LiNbO3 and LiTaO3",
      "verified": true
    },
    {
      "chapter": 1,
      "citations": [
        {
          "doi": "10.1021/ja01557a010",
          "text": "A. Reisman, F. Holtzberg, J. Am. Chem. Soc. 80, 6503-6507 (1958)"
        }
      ],
      "date": "1958-12",
      "date_precision": "month",
      "era": "A crystal on paper",
      "hook": "A map of how lithium oxide and niobium oxide melt and freeze together.",
      "id": "h-1958-reisman-holtzberg",
      "kind": "history",
      "notes": "Title: 'Heterogeneous Equilibria in the Systems Li2O-, Ag2O-Nb2O5 and Oxide-Models'. A liquidus maximum near 48.6 mol% Li2O is attributed to this paper by a 2021 review (PMC8617696), not read here; the 48.6 mol% congruent value is sourced to Carruthers 1971.",
      "organizations": [
        "IBM (attribution)"
      ],
      "organizations_verified": false,
      "people": [
        "Arnold Reisman",
        "Frederic Holtzberg"
      ],
      "significance": "Liquidus maximum near 48.6 mol% Li2O (as summarized in a 2021 review, PMC8617696). This is the root of the \"congruent\" composition.",
      "status": "rec",
      "title": "Li2O-Nb2O5 phase diagram",
      "verified": true
    },
    {
      "chapter": 2,
      "citations": [
        {
          "doi": "10.1063/1.1735881",
          "text": "K. Nassau, L. G. Van Uitert, J. Appl. Phys. 31, 1508 (1960)"
        }
      ],
      "date": "1960-08-01",
      "date_precision": "day",
      "era": "Bell Labs grows a crystal",
      "hook": "Before lithium niobate, Bell Labs pulled large oxide crystals for masers.",
      "id": "h-1960-nassau-vanuitert-cawo4",
      "kind": "history",
      "notes": "Publication confirmed (Crossref). Its role as an early Czochralski oxide growth is from Uecker, J. Cryst. Growth 401, 7-24 (2014). Whether it was the first Czochralski oxide is not verified.",
      "organizations": [
        "Bell Telephone Laboratories (attribution)"
      ],
      "organizations_verified": false,
      "people": [
        "K. Nassau",
        "L. G. Van Uitert"
      ],
      "status": "P",
      "title": "Bell Labs pulls large CaWO4 crystals by Czochralski for masers",
      "verified": true
    },
    {
      "chapter": 6,
      "citations": [
        {
          "doi": "10.1103/PhysRev.127.1918",
          "text": "J. A. Armstrong et al., 'Interactions between Light Waves in a Nonlinear Dielectric', Phys. Rev. 127, 1918-1939 (1962)"
        }
      ],
      "date": "1962-09-15",
      "date_precision": "day",
      "era": "Taming the crystal",
      "hook": "Flip the crystal every few microns and light waves keep adding up instead of cancelling.",
      "id": "h-1962-abdp-qpm",
      "kind": "history",
      "notes": "Foundational nonlinear-optics paper; the QPM proposal is the standard reading. Franken and Ward, Rev. Mod. Phys. 35, 23 (1963), doi:10.1103/RevModPhys.35.23, is also credited (QPM content not inspected).",
      "organizations": [
        "Harvard University (attribution)"
      ],
      "organizations_verified": false,
      "people": [
        "J. A. Armstrong",
        "N. Bloembergen",
        "J. Ducuing",
        "P. S. Pershan"
      ],
      "significance": "Foundational nonlinear-optics paper. QPM went unrealized for decades and became the basis of PPLN (periodically poled LN).",
      "status": "rec",
      "title": "Theory of light-wave interactions in nonlinear dielectrics, including periodic reversal (quasi-phase matching)",
      "verified": true
    },
    {
      "chapter": 2,
      "citations": [
        {
          "doi": "10.1063/1.1754053",
          "text": "G. E. Peterson et al., Appl. Phys. Lett. 5, 62-64 (1964)"
        }
      ],
      "date": "1964-08-01",
      "date_precision": "day",
      "era": "Bell Labs grows a crystal",
      "hook": "A voltage across the crystal changes how fast light travels through it.",
      "id": "h-1964-peterson-eo",
      "kind": "history",
      "organizations": [
        "Bell Telephone Laboratories (attribution)"
      ],
      "organizations_verified": false,
      "people": [
        "G. E. Peterson",
        "A. A. Ballman",
        "P. V. Lenzo",
        "P. M. Bridenbaugh"
      ],
      "significance": "Among the first EO (electro-optic) measurements on LN",
      "status": "rec",
      "title": "Electro-optic properties of LiNbO3 measured",
      "verified": true
    },
    {
      "chapter": 2,
      "citations": [
        {
          "doi": "10.1063/1.1723604",
          "text": "G. D. Boyd et al., Appl. Phys. Lett. 5, 234-236 (1964)"
        }
      ],
      "date": "1964-12-01",
      "date_precision": "day",
      "era": "Bell Labs grows a crystal",
      "hook": "Infrared in, green out: the crystal can change the color of laser light.",
      "id": "h-1964-boyd-nlo",
      "kind": "history",
      "organizations": [
        "Bell Telephone Laboratories (attribution)"
      ],
      "organizations_verified": false,
      "people": [
        "G. D. Boyd",
        "R. C. Miller",
        "K. Nassau",
        "W. L. Bond",
        "A. Savage"
      ],
      "significance": "Establishes LN as a practical frequency-conversion crystal",
      "status": "rec",
      "title": "LiNbO3: an efficient phase-matchable nonlinear optical material",
      "verified": true
    },
    {
      "chapter": 2,
      "citations": [
        {
          "text": "S. A. Fedulov et al., Kristallografiya 10, 268 (1965)"
        }
      ],
      "date": "1965",
      "date_precision": "year",
      "era": "Bell Labs grows a crystal",
      "hook": "A Soviet group pulled lithium niobate from the melt in the same year as Bell Labs.",
      "id": "h-1965-fedulov",
      "kind": "history",
      "notes": "No DOI. Existence, journal, volume and page confirmed through the Crossref-deposited reference lists of four 1966 papers: Nassau et al. JPCS 27, 983 and 989; Abrahams et al. JPCS 27, 997; Smolenskii et al. pss 13, 309. Full title and coauthors (Shapiro, Ladyzhinskii in snippets) unverified; title variants conflict.",
      "organizations": [
        "USSR (not verified)"
      ],
      "organizations_verified": false,
      "people": [
        "S. A. Fedulov"
      ],
      "status": "P",
      "title": "Soviet Czochralski growth of LiNbO3, LiTaO3 and NaNbO3",
      "verified": true
    },
    {
      "chapter": 2,
      "citations": [
        {
          "doi": "10.1111/j.1151-2916.1965.tb11814.x",
          "text": "A. A. Ballman, 'Growth of Piezoelectric and Ferroelectric Materials by the Czochralski Technique', J. Am. Ceram. Soc. 48, 112-113 (1965)"
        }
      ],
      "date": "1965-02",
      "date_precision": "month",
      "era": "Bell Labs grows a crystal",
      "hook": "Dip a seed into a glowing oxide melt, pull slowly, and a clear crystal boule grows.",
      "id": "h-1965-ballman-czochralski",
      "kind": "history",
      "notes": "Publication confirmed (Crossref; note the suffix 11814, not 11811). Cited as the LN growth source by Abrahams et al. 1966 (doi:10.1016/0022-3697(66)90072-2) and Uecker 2014. A Soviet Czochralski LN report appeared the same year (h-1965-fedulov).",
      "organizations": [
        "Bell Telephone Laboratories (attribution)"
      ],
      "organizations_verified": false,
      "people": [
        "A. A. Ballman"
      ],
      "significance": "Large single crystals pulled from the melt. This is the standard \"first Czochralski LN\" citation (but see Controversies).",
      "status": "P",
      "title": "Ballman grows LiNbO3 and other piezoelectric and ferroelectric crystals by Czochralski pulling",
      "verified": true
    },
    {
      "chapter": 2,
      "citations": [
        {
          "doi": "10.1063/1.1754174",
          "text": "R. C. Miller, G. D. Boyd, A. Savage, Appl. Phys. Lett. 6, 77-79 (1965)"
        }
      ],
      "date": "1965-02-15",
      "date_precision": "day",
      "era": "Bell Labs grows a crystal",
      "hook": "At the right temperature the beams phase-match without walking apart.",
      "id": "h-1965-miller-noncritical",
      "kind": "history",
      "notes": "Title: 'Nonlinear optical interactions in LiNbO3 without double refraction'.",
      "organizations": [
        "Bell Telephone Laboratories (attribution)"
      ],
      "organizations_verified": false,
      "people": [
        "R. C. Miller",
        "G. D. Boyd",
        "A. Savage"
      ],
      "significance": "Temperature-tuned phase matching with no walk-off",
      "status": "rec",
      "title": "Noncritical (90 degree) phase matching in LiNbO3",
      "verified": true
    },
    {
      "chapter": 2,
      "citations": [
        {
          "doi": "10.1063/1.1754147",
          "text": "K. Nassau, H. J. Levinstein, G. M. Loiacono, Appl. Phys. Lett. 6, 228-229 (1965)"
        }
      ],
      "date": "1965-06-01",
      "date_precision": "day",
      "era": "Bell Labs grows a crystal",
      "hook": "Acid shows hidden up and down regions inside the crystal.",
      "id": "h-1965-nassau-domains",
      "kind": "history",
      "organizations": [
        "Bell Telephone Laboratories (attribution)"
      ],
      "organizations_verified": false,
      "people": [
        "K. Nassau",
        "H. J. Levinstein",
        "G. M. Loiacono"
      ],
      "significance": "Acid etching shows the ferroelectric domains, the start of domain engineering",
      "status": "rec",
      "title": "Ferroelectric domain structure of LiNbO3 revealed by etching",
      "verified": true
    },
    {
      "chapter": 2,
      "citations": [
        {
          "doi": "10.1103/PhysRevLett.14.973",
          "text": "J. A. Giordmaine, R. C. Miller, 'Tunable Coherent Parametric Oscillation in LiNbO3 at Optical Frequencies', Phys. Rev. Lett. 14, 973 (1965)"
        }
      ],
      "date": "1965-06-14",
      "date_precision": "day",
      "era": "Bell Labs grows a crystal",
      "hook": "One laser color in, a tunable pair of new colors out: the first optical parametric oscillator.",
      "id": "h-1965-giordmaine-miller-opo",
      "kind": "history",
      "notes": "Publication V. 'First tunable OPO' per Harris, Proc. IEEE 57, 2096 (1969). Operating details (pump 5290 A, output tunable 9700-11500 A by crystal temperature, about 0.45% efficiency) are from a 1965 Chinese translation of Bell Laboratories Record 43(7), 310-311 (S); the PRL text was not accessible. Same source credits Ballman (large-crystal growth) and Nassau and Levinstein (crystal quality). Pump laser type not confirmed.",
      "organizations": [
        "Bell Telephone Laboratories, Murray Hill (OpenAlex affiliation)"
      ],
      "organizations_verified": false,
      "people": [
        "J. A. Giordmaine",
        "R. C. Miller"
      ],
      "significance": "The first widely tunable coherent source based on nonlinear optics",
      "status": "rec",
      "title": "First tunable optical parametric oscillator, in LiNbO3",
      "verified": true
    },
    {
      "chapter": 4,
      "citations": [
        {
          "doi": "10.1063/1.1754303",
          "text": "E. G. Spencer, P. V. Lenzo, K. Nassau, Appl. Phys. Lett. 7, 67-69 (1965)"
        }
      ],
      "date": "1965-08-01",
      "date_precision": "day",
      "era": "Sound on a crystal",
      "hook": "Bell Labs measures how elastic waves travel through the crystal.",
      "id": "h-1965-spencer-elastic",
      "kind": "history",
      "notes": "Low acoustic loss is the standard reading of this paper; the abstract was not read.",
      "organizations": [
        "Bell Telephone Laboratories (attribution)"
      ],
      "organizations_verified": false,
      "people": [
        "E. G. Spencer",
        "P. V. Lenzo",
        "K. Nassau"
      ],
      "significance": "Acoustic constants for acousto-optic and SAW (surface acoustic wave) use",
      "status": "rec",
      "title": "Elastic wave propagation in lithium niobate",
      "verified": true
    },
    {
      "chapter": 4,
      "citations": [
        {
          "doi": "10.1063/1.1754276",
          "text": "R. M. White, F. W. Voltmer, 'Direct piezoelectric coupling to surface elastic waves', Appl. Phys. Lett. 7, 314-316 (1965)",
          "url": "https://www2.eecs.berkeley.edu/Pubs/TechRpts/1965/ERL-m-132.pdf"
        }
      ],
      "date": "1965-12-15",
      "date_precision": "day",
      "era": "Sound on a crystal",
      "hook": "Comb-shaped electrodes turn a radio signal into a tiny surface ripple. The first one was on quartz.",
      "id": "h-1965-white-voltmer-idt",
      "kind": "history",
      "notes": "Substrate from the same-title preprint, UC Berkeley ERL Tech. Memo. M-132 (1965-10-12), full text read: aluminum electrodes 'vacuum-deposited on the quartz bar', operation at 15 and 45 Mc. LiNbO3 was not used in this paper.",
      "organizations": [
        "Dept. of Electrical Engineering, UC Berkeley (Crossref affiliation)"
      ],
      "organizations_verified": true,
      "people": [
        "R. M. White",
        "F. W. Voltmer"
      ],
      "significance": "Invention of the IDT, the basis of every SAW filter. Substrate not verified here (see Unverified).",
      "status": "rec",
      "title": "Interdigital transducer: direct piezoelectric coupling to surface elastic waves (on quartz)",
      "verified": true
    },
    {
      "chapter": 2,
      "citations": [
        {
          "doi": "10.1109/PROC.1966.5124",
          "text": "I. P. Kaminow, E. H. Turner, Proc. IEEE 54, 1374-1390 (1966)"
        }
      ],
      "date": "1966",
      "date_precision": "year",
      "era": "Bell Labs grows a crystal",
      "hook": "Bell Labs lays out how a crystal and a voltage can switch light on and off.",
      "id": "h-1966-kaminow-turner-review",
      "kind": "history",
      "organizations": [
        "Bell Telephone Laboratories (attribution)"
      ],
      "organizations_verified": false,
      "people": [
        "I. P. Kaminow",
        "E. H. Turner"
      ],
      "significance": "Early framework for EO modulators, LN prominent",
      "status": "rec",
      "title": "Electro-optic light modulators (review)",
      "verified": true
    },
    {
      "chapter": 2,
      "citations": [
        {
          "doi": "10.1002/pssb.19660130202",
          "text": "G. A. Smolenskii et al., 'The Curie Temperature of LiNbO3', phys. stat. sol. 13, 309-314 (1966)"
        }
      ],
      "date": "1966-01",
      "date_precision": "month",
      "era": "Bell Labs grows a crystal",
      "hook": "Soviet physicists measure the temperature at which the crystal's built-in polarization vanishes.",
      "id": "h-1966-smolenskii-tc",
      "kind": "history",
      "notes": "Crossref metadata and reference list only; abstract and Tc value not read.",
      "organizations": [
        "USSR (not verified)"
      ],
      "organizations_verified": false,
      "people": [
        "G. A. Smolenskii",
        "N. N. Krainik",
        "N. P. Khuchua",
        "V. V. Zhdanova",
        "I. E. Mylnikova"
      ],
      "status": "rec",
      "title": "Soviet measurement of the Curie temperature of LiNbO3",
      "verified": true
    },
    {
      "chapter": 2,
      "citations": [
        {
          "doi": "10.1364/JOSA.56.000633",
          "text": "P. V. Lenzo, E. G. Spencer, K. Nassau, J. Opt. Soc. Am. 56, 633 (1966)"
        }
      ],
      "date": "1966-05-01",
      "date_precision": "day",
      "era": "Bell Labs grows a crystal",
      "hook": "With the crystal's arrows all aligned, its electro-optic strength can finally be measured cleanly.",
      "id": "h-1966-lenzo-eo",
      "kind": "history",
      "organizations": [
        "Bell Telephone Laboratories (attribution)"
      ],
      "organizations_verified": false,
      "people": [
        "P. V. Lenzo",
        "E. G. Spencer",
        "K. Nassau"
      ],
      "significance": "Reference r-coefficients on poled crystal",
      "status": "rec",
      "title": "Electro-optic coefficients of single-domain LiNbO3",
      "verified": true
    },
    {
      "chapter": 2,
      "citations": [
        {
          "doi": "10.1016/0022-3697(66)90070-9",
          "text": "J. Phys. Chem. Solids 27, 983-1026 (1966), five consecutive papers"
        }
      ],
      "date": "1966-06",
      "date_precision": "month",
      "era": "Bell Labs grows a crystal",
      "hook": "Five papers in one journal issue cover growth, domains, poling, and X-ray and neutron structure.",
      "id": "h-1966-ferroelectric-ln-series",
      "kind": "history",
      "notes": "DOIs 10.1016/0022-3697(66)90070-9, 90071-0, 90072-2, 90073-4, 90074-6 (all Crossref). Part 2 is the preparation of single-domain crystals; parts 3-4 fix the R3c structure at 24 C; part 5 covers 24-1200 C.",
      "organizations": [
        "Bell Telephone Laboratories (Hamilton: Brookhaven) (attribution)"
      ],
      "organizations_verified": false,
      "people": [
        "K. Nassau",
        "H. J. Levinstein",
        "G. M. Loiacono",
        "S. C. Abrahams",
        "J. M. Reddy",
        "J. L. Bernstein",
        "W. C. Hamilton"
      ],
      "significance": "Definitive structure (R3c) and the poling recipe. The single-domain wafer begins here.",
      "status": "rec",
      "title": "'Ferroelectric lithium niobate' parts 1-5: growth, single-domain poling, X-ray and neutron structure",
      "verified": true
    },
    {
      "chapter": 3,
      "citations": [
        {
          "doi": "10.1063/1.1754607",
          "text": "A. Ashkin et al., 'Optically-induced refractive index inhomogeneities in LiNbO3 and LiTaO3', Appl. Phys. Lett. 9, 72-74 (1966)"
        }
      ],
      "date": "1966-07-01",
      "date_precision": "day",
      "era": "The damage that became a memory",
      "hook": "A laser beam leaves a lasting index change in the crystal; in 1968 the effect stores holograms.",
      "id": "h-1966-ashkin-optical-damage",
      "kind": "history",
      "notes": "Received 1966-05-20. No abstract exists online. Now called the photorefractive effect.",
      "organizations": [
        "Bell Telephone Laboratories, Murray Hill (byline)"
      ],
      "organizations_verified": true,
      "people": [
        "A. Ashkin",
        "G. D. Boyd",
        "J. M. Dziedzic",
        "R. G. Smith",
        "A. A. Ballman",
        "J. J. Levinstein",
        "K. Nassau"
      ],
      "significance": "A laser beam left lasting refractive-index changes, a nuisance for nonlinear optics that later enabled holography. Ashkin later won the 2018 Nobel Prize in Physics for optical trapping.",
      "status": "rec",
      "title": "Optically induced refractive-index inhomogeneities ('optical damage') discovered in LiNbO3 and LiTaO3",
      "verified": true
    },
    {
      "chapter": 2,
      "citations": [
        {
          "text": "optics.org buyers guide (company profile); Gooch & Housego LN wafer page",
          "url": "https://gandh.com/product-categories/ln-wafers"
        }
      ],
      "date": "1967",
      "date_precision": "year",
      "era": "Bell Labs grows a crystal",
      "hook": "A Palo Alto company starts selling lithium niobate crystals, beginning a supply chain that lasts decades.",
      "id": "h-1967-crystal-technology",
      "kind": "history",
      "notes": "Company statements: optics.org 'Since 1967, Crystal Technology, Inc. has been a manufacturer of oxide single crystals'; G&H (successor) 'growing Lithium Niobate dates back to 1967 when we produced the first commercially available material' (vendor claim of priority).",
      "organizations": [
        "Crystal Technology, Inc., Palo Alto"
      ],
      "organizations_verified": false,
      "status": "rec",
      "title": "Crystal Technology (Palo Alto) begins making oxide single crystals including LiNbO3",
      "verified": true
    },
    {
      "chapter": 3,
      "citations": [
        {
          "doi": "10.1063/1.1710070",
          "text": "H. J. Levinstein et al., J. Appl. Phys. 38, 3101-3102 (1967)"
        }
      ],
      "date": "1967-07-01",
      "date_precision": "day",
      "era": "The damage that became a memory",
      "hook": "Bake the crystal in an electric field and it resists the laser's scar, a little.",
      "id": "h-1967-levinstein-reduction",
      "kind": "history",
      "notes": "Crossref prints the co-author as J. J. Levinstein (probably H. J. Levinstein; scan not checked). Abstract: anneal at 700 C in 250 V/cm for 0.5 h, cool with field on at 100 C/h; LiTaO3 then withstands 500 W/cm2; LiNbO3 improves less.",
      "organizations": [
        "Bell Telephone Laboratories (attribution)"
      ],
      "organizations_verified": false,
      "people": [
        "H. J. Levinstein",
        "A. A. Ballman",
        "R. T. Denton",
        "A. Ashkin",
        "J. M. Dziedzic"
      ],
      "significance": "The start of the 60-year fight against photorefraction",
      "status": "rec",
      "title": "Field annealing reduces damage susceptibility",
      "verified": true
    },
    {
      "chapter": 6,
      "citations": [
        {
          "doi": "10.1016/0022-0248(68)90139-5",
          "text": "P. Lerner, C. Legras, J. P. Dumas, 'Stoechiometrie des monocristaux de metaniobate de lithium', J. Cryst. Growth 3-4, 231-235 (1968)"
        }
      ],
      "date": "1968-01",
      "date_precision": "month",
      "era": "Taming the crystal",
      "hook": "Nearly every lithium niobate crystal is slightly lithium-poor, because that is how it melts evenly.",
      "id": "h-1968-lerner-stoichiometry",
      "kind": "history",
      "organizations": [
        "France (attribution)"
      ],
      "organizations_verified": false,
      "people": [
        "P. Lerner",
        "C. Legras",
        "J. P. Dumas"
      ],
      "significance": "Shows that commercial \"LiNbO3\" is Li-deficient",
      "status": "rec",
      "title": "Commercial LiNbO3 crystals are lithium-deficient",
      "verified": true
    },
    {
      "chapter": 3,
      "citations": [
        {
          "doi": "10.1063/1.1652580",
          "text": "F. S. Chen, J. T. LaMacchia, D. B. Fraser, Appl. Phys. Lett. 13, 223-225 (1968)"
        }
      ],
      "date": "1968-10-01",
      "date_precision": "day",
      "era": "The damage that became a memory",
      "hook": "The damage becomes a memory: holograms written into a crystal with light, no developing needed.",
      "id": "h-1968-chen-holography",
      "kind": "history",
      "notes": "Abstract: 'a pure-phase, volume-holographic medium requiring no processing. The holograms formed have high diffraction efficiencies and are thermally erasable.'",
      "organizations": [
        "Bell Telephone Laboratories, Murray Hill (byline)"
      ],
      "organizations_verified": true,
      "people": [
        "F. S. Chen",
        "J. T. LaMacchia",
        "D. B. Fraser"
      ],
      "significance": "Turns optical damage into a recording medium",
      "status": "rec",
      "title": "Holographic storage in lithium niobate",
      "verified": true
    },
    {
      "chapter": 3,
      "citations": [
        {
          "doi": "10.1063/1.1658195",
          "text": "F. S. Chen, J. Appl. Phys. 40, 3389-3396 (1969)"
        }
      ],
      "date": "1969-07-01",
      "date_precision": "day",
      "era": "The damage that became a memory",
      "hook": "Light frees electrons, they drift and get trapped, and their field bends the light.",
      "id": "h-1969-chen-model",
      "kind": "history",
      "notes": "Abstract: extraordinary index decreased by up to 1e-3 under 20 mW focused Ar laser light at 488 nm; attributed to drift of photoexcited electrons and retrapping, space-charge field acting through the electro-optic effect.",
      "organizations": [
        "Bell Telephone Laboratories (attribution)"
      ],
      "organizations_verified": false,
      "people": [
        "F. S. Chen"
      ],
      "significance": "First mechanism model (charge transport plus EO effect)",
      "status": "rec",
      "title": "Charge-drift model of optically induced index change",
      "verified": true
    },
    {
      "chapter": 6,
      "citations": [
        {
          "doi": "10.1063/1.1660455",
          "text": "J. R. Carruthers et al., 'Nonstoichiometry and Crystal Growth of Lithium Niobate', J. Appl. Phys. 42, 1846-1851 (1971)"
        }
      ],
      "date": "1971-04-01",
      "date_precision": "day",
      "era": "Taming the crystal",
      "hook": "The recipe card: 48.6 percent lithium oxide, and the crystal grows uniform from end to end.",
      "id": "h-1971-carruthers-congruent",
      "kind": "history",
      "notes": "Abstract: congruent composition 48.6 mol% Li2O; room-temperature solid solution 48-50% Li2O; determined by 93Nb NMR, Curie temperature shifts, DTA and growth.",
      "organizations": [
        "Bell Telephone Laboratories (attribution)"
      ],
      "organizations_verified": false,
      "people": [
        "J. R. Carruthers",
        "G. E. Peterson",
        "M. Grasso",
        "P. M. Bridenbaugh"
      ],
      "significance": "Congruent melt composition for uniform boules",
      "status": "rec",
      "title": "Congruent melting composition located at 48.6 mol% Li2O",
      "verified": true
    },
    {
      "chapter": 3,
      "citations": [
        {
          "doi": "10.1063/1.1653530",
          "text": "J. J. Amodei, D. L. Staebler, 'Holographic pattern fixing in electro-optic crystals', Appl. Phys. Lett. 18, 540-542 (1971)"
        }
      ],
      "date": "1971-06-15",
      "date_precision": "day",
      "era": "The damage that became a memory",
      "hook": "Warm the crystal for half an hour and the hologram survives being read.",
      "id": "h-1971-staebler-amodei-fixing",
      "kind": "history",
      "notes": "Abstract: heating about 30 min at 100 C gives optically nonerasable holograms with up to 50% diffraction efficiency in LiNbO3, via thermally activated ionic drift.",
      "organizations": [
        "RCA Laboratories, Princeton (attribution)"
      ],
      "organizations_verified": false,
      "people": [
        "J. J. Amodei",
        "D. L. Staebler"
      ],
      "significance": "Fe:LN and fixing made long-lived holograms possible",
      "status": "rec",
      "title": "Thermal fixing of holograms in electro-optic crystals",
      "verified": true
    },
    {
      "chapter": 3,
      "citations": [
        {
          "doi": "10.1063/1.1653854",
          "text": "G. E. Peterson, A. M. Glass, T. J. Negran, Appl. Phys. Lett. 19, 130-132 (1971)"
        }
      ],
      "date": "1971-09-01",
      "date_precision": "day",
      "era": "The damage that became a memory",
      "hook": "The culprit behind the laser scars turns out to be traces of iron.",
      "id": "h-1971-peterson-iron",
      "kind": "history",
