Repository: jwt625/lithium-niobate

# lithium-niobate.com

A website dedicated to lithium niobate (LiNbO3): the crystal, its physics, how it is made, what it does, its history, and its industry. It aims to augment published review papers with what a PDF cannot offer: real-time 3D, interactive explanations, in-browser simulations, and provenance-tagged, machine-readable material data for people and AI agents alike.

## Current state

Research, proposal, and static mockup phase (2026-10-25). The production site is not built yet.

- Static mockup (theme "Optic Axis", layout, core elements): [mockup/](mockup/) (open `mockup/index.html`; served by GitHub Pages until the site exists)

File: static/api/v1/glossary.json (part 1 of 7)
{
  "meta": {
    "api_version": "v1",
    "attribution": "lithium-niobate.com data compiled by Wentao Jiang; cite the original sources listed per value.",
    "count": 344,
    "data_version": "0.1.0",
    "documentation": "https://lithium-niobate.com/api/openapi.json",
    "license": {
      "id": "CC-BY-4.0",
      "name": "Creative Commons Attribution 4.0 International",
      "url": "https://creativecommons.org/licenses/by/4.0/"
    },
    "note": "Canonical terms (data/glossary.yaml, origin canonical) merged with the chapter glossaries (content/chapters/*/glossary.yaml, origin chapter), deduplicated by normalized term."
  },
  "terms": [
    {
      "aliases": [
        "+c face",
        "z+ face",
        "+z (+c) face",
        "+c face (+z face)"
      ],
      "category": "crystal",
      "chapters": [
        "01-crystal",
        "04-quirks"
      ],
      "id": "plus-z-face",
      "long": "IRE 1949 (as used in Weis & Gaylord 1985), IRE 1958 (as cited in Volk & Wöhlecke 2009) and IEEE Std 176-1987 (positive d33: tension along Z makes the +Z face positive) give the same +z for LN. The pyroelectric coefficient p3 is negative in this frame. Flipping +z (a 180 deg rotation about x) reverses every odd-rank tensor (e, d, r, chi(2), p3) but leaves the elastic and photoelastic tensors unchanged.",
      "origin": "canonical",
      "related": [
        "polar-axis",
        "ieee-176",
        "pyroelectric-effect",
        "piezoelectric-effect"
      ],
      "short": "The +z (+c) face of LiNbO3 is the c face that becomes negatively charged under compression along c and positively charged on cooling.",
      "sources": [
        {
          "locator": "pp. 192-193",
          "source_id": "weis1985"
        },
        {
          "locator": "p. 22",
          "source_id": "ieee176"
        },
        {
          "locator": "p. 2",
          "source_id": "volk2008"
        },
        {
          "source_id": "ire1949"
        },
        {
          "source_id": "weis1985"
        }
      ],
      "term": "+z face (+c face)"
    },
    {
      "chapters": [
        "08-industry"
      ],
      "id": "1-6t-3-2t",
      "long": "Pluggable optical modules with 1.6 or 3.2 Tb/s aggregate rate, e.g. 8 lanes of 200 or 400 Gb/s (DR8 = 8 parallel single-mode lanes).",
      "origin": "chapter",
      "short": "Pluggable optical modules with 1.6 or 3.2 Tb/s aggregate rate, e.g. 8 lanes of 200 or 400 Gb/s (DR8 = 8 parallel single-mode lanes).",
      "sources": [],
      "term": "1.6T / 3.2T"
    },
    {
      "aliases": [
        "128 deg rotated Y-cut",
        "128YX LN",
        "128 Y-X cut"
      ],
      "category": "acoustics",
      "chapters": [
        "03-sound",
        "07-history",
        "05-making"
      ],
      "id": "128-y-x-cut",
      "long": "Shibayama et al. 1976 reported it as the optimum rotated Y-cut for acoustic-surface-wave filter substrates, and it later became a standard SAW cut. Interdigital transducers on the polished plate launch and detect the surface wave along x.",
      "origin": "canonical",
      "related": [
        "y-cut",
        "saw",
        "idt",
        "electromechanical-coupling"
      ],
      "short": "The 128 deg Y-X cut of LiNbO3 is a substrate orientation whose plate normal is the y axis rotated by about 128 deg about x, with surface waves propagating along x.",
      "sources": [
        {
          "source_id": "shibayama1976"
        }
      ],
      "term": "128 deg Y-X cut"
    },
    {
      "chapters": [
        "01-crystal"
      ],
      "id": "180-deg-domain-wall",
      "long": "The boundary between antiparallel domains, ideally one to two lattice units wide.",
      "origin": "chapter",
      "short": "The boundary between antiparallel domains, ideally one to two lattice units wide.",
      "sources": [
        {
          "source_id": "gopalan2007"
        }
      ],
      "term": "180 deg domain wall"
    },
    {
      "aliases": [
        "C3v",
        "point group 3m"
      ],
      "category": "crystal",
      "chapters": [
        "01-crystal"
      ],
      "id": "point-group-3m",
      "long": "The point group fixes which tensor components can be nonzero, for example the r tensor with independent r13, r22, r33 and r51. It lacks an inversion center, which allows piezoelectric, Pockels and chi(2) effects, and it is polar (the two ends of the threefold axis are inequivalent), which allows pyroelectricity. Weis & Gaylord 1985 prints the Schoenflies symbol as C6v, a typo; 3m corresponds to C3v. IEEE Std 176-1987 lists LiNbO3 as its example of class 3m.",
      "origin": "canonical",
      "related": [
        "space-group-r3c",
        "mirror-plane",
        "polar-axis",
        "eo-tensor"
      ],
      "short": "3m (Schoenflies C3v) is the point group of ferroelectric LiNbO3: a threefold rotation axis along c with three mirror planes that contain it.",
      "sources": [
        {
          "locator": "p. 192, Sec. 2.1",
          "source_id": "weis1985"
        },
        {
          "locator": "Table 3",
          "source_id": "ieee176"
        },
        {
          "source_id": "weis1985"
        }
      ],
      "symbol": "3m",
      "term": "3m point group"
    },
    {
      "chapters": [
        "02-light"
      ],
      "id": "acceptance-bandwidth",
      "long": "Full width at half maximum of sinc²(Delta k L/2) in the chosen parameter q: 2.783/(L |d Delta k/dq|).",
      "origin": "chapter",
      "short": "Range of wavelength, temperature or angle over which phase matching holds.",
      "sources": [],
      "term": "acceptance bandwidth"
    },
    {
      "aliases": [
        "AO effect",
        "acousto-optics"
      ],
      "category": "acoustics",
      "chapters": [
        "03-sound",
        "06-devices"
      ],
      "id": "acousto-optic-effect",
      "long": "Diffraction efficiency scales with the figure of merit M2 = n^6 p² / (rho v³); Weis & Gaylord 1985 tabulates acousto-optic figures of merit for LN. In thin-film LN, acoustic resonators and waveguides give GHz acousto-optic modulators and microwave-to-optical converters (Shao et al. 2019; Sarabalis & et al. 2020).",
      "origin": "canonical",
      "related": [
        "photoelastic-effect",
        "saw",
        "piezo-optomechanics",
        "microwave-to-optical-transduction"
      ],
      "short": "The acousto-optic effect is the modulation or diffraction of light by an acoustic wave through the index changes it carries: photoelastic, plus electro-optic from the accompanying piezoelectric field in LiNbO3.",
      "sources": [
        {
          "locator": "p. 201",
          "source_id": "weis1985"
        },
        {
          "source_id": "shao2019"
        },
        {
          "source_id": "sarabalis2020"
        }
      ],
      "term": "acousto-optic effect"
    },
    {
      "chapters": [
        "03-sound"
      ],
      "id": "acousto-optic-figure-of-merit",
      "long": "LN, longitudinal wave along X: M2 = 6.99 x 10^-15 s³/kg (status P-comp, Dixon 1967 via Weis & Gaylord 1985).",
      "origin": "chapter",
      "short": "Material ranking numbers for acousto-optic devices, e.g. M2 = n^6 p²/(rho v³).",
      "sources": [
        {
          "source_id": "weis1985"
        },
        {
          "citation": "R. W. Dixon, \"Photoelastic Properties of Selected Materials and Their Relevance for Applications to Acoustic Light Modulators and Scanners\", Journal of Applied Physics 38 5149-5153 (1967)",
          "doi": "10.1063/1.1709293",
          "ref": "03-sound/dixon1967"
        }
      ],
      "term": "acousto-optic figure of merit"
    },
    {
      "chapters": [
        "05-making"
      ],
      "id": "analog-provenance",
      "long": "A reported value taken from a paper other than the one anchoring a process flow, or from LiTaO3, and marked as such.",
      "origin": "chapter",
      "short": "A reported value taken from a paper other than the one anchoring a process flow, or from LiTaO3, and marked as such.",
      "sources": [],
      "term": "Analog (provenance)"
    },
    {
      "chapters": [
        "06-devices"
      ],
      "id": "ao-modulator",
      "long": "A modulator in which an acoustic wave, launched piezoelectrically, changes the refractive index and modulates or frequency-shifts light.",
      "origin": "chapter",
      "short": "A modulator in which an acoustic wave, launched piezoelectrically, changes the refractive index and modulates or frequency-shifts light.",
      "sources": [],
      "term": "AO modulator"
    },
    {
      "aliases": [
        "argon ion milling",
        "physical dry etching"
      ],
      "category": "fabrication",
      "chapters": [
        "05-making"
      ],
      "id": "ar-milling",
      "long": "Optimized physical etching produces the smooth, angled sidewalls of low-loss TFLN ridges (Zhu et al. 2021). Ar+ milling of the LN surface has also been reported to alleviate DC drift in TFLN modulators (Shi et al. 2025).",
      "origin": "canonical",
      "related": [
        "propagation-loss",
        "dc-bias-drift",
        "cmp",
        "duv-lithography"
      ],
      "short": "Ar+ milling is physical dry etching in which accelerated argon ions sputter material, the usual way to etch LiNbO3 waveguides because LN resists chemical dry etching.",
      "sources": [
        {
          "source_id": "zhu2021"
        },
        {
          "source_id": "shi2025"
        }
      ],
      "term": "Ar+ milling"
    },
    {
      "aliases": [
        "IBE"
      ],
      "chapters": [
        "05-making"
      ],
      "id": "argon-ion-milling-ion-beam-etching",
      "long": "Physical removal of material by a directed beam of argon ions.",
      "origin": "chapter",
      "short": "Physical removal of material by a directed beam of argon ions.",
      "sources": [],
      "term": "Argon ion milling / ion beam etching"
    },
    {
      "chapters": [
        "08-industry"
      ],
      "id": "atlas-sample",
      "long": "The curated set of modulator papers in eo-modulator-atlas (233 papers at the pinned commit); counts describe the sample, not the whole field.",
      "origin": "chapter",
      "short": "The curated set of modulator papers in eo-modulator-atlas (233 papers at the pinned commit); counts describe the sample, not the whole field.",
      "sources": [],
      "term": "atlas sample"
    },
    {
      "chapters": [
        "01-crystal"
      ],
      "id": "backswitching",
      "long": "Spontaneous return of freshly reversed domains to the original direction after a too-short poling pulse.",
      "origin": "chapter",
      "short": "Spontaneous return of freshly reversed domains to the original direction after a too-short poling pulse.",
      "sources": [
        {
          "source_id": "volk2008"
        }
      ],
      "term": "backswitching"
    },
    {
      "category": "optics",
      "chapters": [
        "02-light"
      ],
      "id": "bandgap",
      "long": "Thierfelder et al. 2010 posed the question directly ('Do we know the band gap of lithium niobate?'). Because the absorption edge also shifts with Li content, an optical gap value needs the composition and the absorption criterion.",
      "origin": "canonical",
      "related": [
        "uv-absorption-edge",
        "transparency-window"
      ],
      "short": "The band gap of LiNbO3 is usually quoted as about 3.7 eV from optical absorption, while GW calculations place the fundamental quasiparticle gap at least 1 eV higher.",
      "sources": [
        {
          "locator": "abstract",
          "source_id": "thierfelder2010"
        }
      ],
      "term": "band gap"
    },
    {
      "chapters": [
        "05-making"
      ],
      "id": "bcb",
      "long": "Benzocyclobutene, a polymer adhesive used to bond early LN films; it limits later annealing temperatures. Maximum 320 C, below the about 800 C needed to restore r33 fully [Andrea Guarino et al. 2007; P].",
      "origin": "chapter",
      "short": "Benzocyclobutene, a polymer adhesive used to bond early LN films; it limits later annealing temperatures.",
      "sources": [
        {
          "source_id": "guarino2007"
        }
      ],
      "term": "BCB"
    },
    {
      "aliases": [
        "back end of line"
      ],
      "chapters": [
        "08-industry"
      ],
      "id": "beol",
      "long": "The metal interconnect layers of a CMOS process, above the transistors.",
      "origin": "chapter",
      "short": "The metal interconnect layers of a CMOS process, above the transistors.",
      "sources": [],
      "term": "BEOL"
    },
    {
      "aliases": [
        "double refraction"
      ],
      "category": "optics",
      "chapters": [
        "02-light"
      ],
      "id": "birefringence",
      "long": "From the Zelmon et al. 1997 Sellmeier it is -0.0842 at 633 nm, -0.0766 at 1064 nm and -0.0736 at 1550 nm (21 C). It depends on temperature and composition, which permits temperature-tuned birefringent phase matching.",
      "origin": "canonical",
      "related": [
        "negative-uniaxial",
        "ordinary-index",
        "extraordinary-index",
        "birefringent-phase-matching",
        "walk-off"
      ],
      "short": "Birefringence is the index difference n_e - n_o, which for congruent LiNbO3 is negative, about -0.07 to -0.08 between 633 and 1550 nm.",
      "sources": [
        {
          "source_id": "zelmon1997"
        },
        {
          "source_id": "rii"
        }
      ],
      "term": "birefringence"
    },
    {
      "aliases": [
        "critical phase matching",
        "noncritical phase matching",
        "90 deg phase matching"
      ],
      "category": "nonlinear-optics",
      "chapters": [
        "02-light",
        "07-history"
      ],
      "id": "birefringent-phase-matching",
      "long": "In negative uniaxial LN, type-I SHG converts an o-polarized fundamental into an e-polarized harmonic. Angle tuning (critical phase matching) incurs walk-off; at theta = 90 deg, temperature tuning gives noncritical phase matching without walk-off (Miller et al. 1965). Because n_e depends on temperature and Li content, the matching temperature shifts with composition.",
      "origin": "canonical",
      "related": [
        "phase-matching",
        "walk-off",
        "negative-uniaxial",
        "birefringence"
      ],
      "short": "Birefringent phase matching cancels material dispersion with the difference between ordinary and extraordinary indices, so that orthogonally polarized waves share the same phase velocity.",
      "sources": [
        {
          "source_id": "boyd1964"
        },
        {
          "source_id": "miller1965"
        }
      ],
      "term": "birefringent phase matching"
    },
    {
      "aliases": [
        "BLIIRA",
        "blue-light-induced infrared absorption"
      ],
      "category": "quirks",
      "chapters": [
        "04-quirks"
      ],
      "id": "bliira",
      "long": "Hirohashi et al. 2007 measured picosecond BLIIRA in single-domain and periodically poled ferroelectrics and found it lowest in KNbO3 and MgO:LN, and slightly increased by periodic poling. Like GRIIRA, it adds infrared absorption and heating that degrade high-power frequency conversion.",
      "origin": "canonical",
      "related": [
        "griira",
        "polaron",
        "mgo-doping",
        "ppln"
      ],
      "short": "BLIIRA is the infrared absorption induced in LiNbO3 by blue (or two-photon) excitation through the same light-generated polaron absorption bands.",
      "sources": [
        {
          "source_id": "hirohashi2007"
        },
        {
          "source_id": "imlau2015"
        }
      ],
      "term": "BLIIRA (blue-light-induced infrared absorption)"
    },
    {
      "aliases": [
        "ingot"
      ],
      "category": "fabrication",
      "chapters": [
        "05-making"
      ],
      "id": "boule",
      "long": "Unless grown at the congruent composition, a boule changes composition along its length as the melt drifts (Carruthers et al. 1971). Composition-sensitive quantities such as the Curie temperature or the UV absorption edge are used to check uniformity.",
      "origin": "canonical",
      "related": [
        "czochralski-growth",
        "congruent",
        "curie-temperature",
        "uv-absorption-edge"
      ],
      "short": "A boule is the as-grown single-crystal ingot from which LiNbO3 wafers are cut after orientation.",
      "sources": [
        {
          "source_id": "ballman1965"
        },
        {
          "source_id": "carruthers1971"
        },
        {
          "locator": "Eqs. (6.2)-(6.6), pp. 140-142",
          "source_id": "volk2008"
        }
      ],
      "term": "boule"
    },
    {
      "aliases": [
        "Nb_Li^4+"
      ],
      "chapters": [
        "04-quirks"
      ],
      "id": "bound-small-polaron",
      "long": "Electron trapped on a Nb antisite; absorption band near 1.6 eV; cause of GRIIRA.",
      "origin": "chapter",
      "short": "Electron trapped on a Nb antisite; absorption band near 1.6 eV; cause of GRIIRA.",
      "sources": [
        {
          "citation": "Judith R. M.-L. Schwesyg, \"Interaction of light with impurities in lithium niobate crystals\", Dr. rer. nat. dissertation, Universität Bonn (2011)",
          "ref": "04-quirks/schwesyg2011"
        }
      ],
      "term": "bound small polaron"
    },
    {
      "chapters": [
        "03-sound"
      ],
      "id": "bragg-diffraction",
      "long": "The diffracted light is shifted in frequency by the acoustic frequency.",
      "origin": "chapter",
      "short": "Diffraction of light by a thick acoustic grating at the angle where momentum is conserved: sin(theta_B) = lambda0/(2 n Lambda).",
      "sources": [],
      "term": "Bragg diffraction"
    },
    {
      "aliases": [
        "BAW",
        "bulk acoustic wave"
      ],
      "category": "acoustics",
      "chapters": [
        "03-sound",
        "06-devices"
      ],
      "id": "baw",
      "long": "In congruent LN the measured longitudinal and shear velocities along Z are 7328.20 and 3590.41 m/s (Kushibiki et al. 1999 Table II). BAW resonators confine such a mode between electrodes or free surfaces; thin LN plates support high-coupling shear resonances used in XBARs and mm-wave resonators (Lu 2025).",
      "origin": "canonical",
      "related": [
        "christoffel-equation",
        "xbar",
        "saw",
        "electromechanical-coupling"
      ],
      "short": "A bulk acoustic wave (BAW) is an elastic wave propagating through the volume of a crystal as a quasi-longitudinal or one of two quasi-shear modes.",
      "sources": [
        {
          "locator": "Table II",
          "source_id": "kushibiki1999"
        },
        {
          "source_id": "lu2025"
        }
      ],
      "term": "bulk acoustic wave (BAW)"
    },
    {
      "aliases": [
        "Glass current",
        "photogalvanic effect",
        "BPVE"
      ],
      "category": "quirks",
      "chapters": [
        "04-quirks",
        "07-history"
      ],
      "id": "bulk-photovoltaic-effect",
      "long": "Glass et al. 1974 identified it as the driver of photorefraction in LN: in an open-circuit crystal, charge accumulates until conduction balances the current, giving E_sc ~ j_pv / (sigma_d + sigma_ph), which is large in insulating crystals. MgO doping does not reduce the photovoltaic current but raises sigma_ph, collapsing E_sc (Bryan et al. 1984).",
      "origin": "canonical",
      "related": [
        "photorefraction",
        "space-charge-field",
        "photoconductivity",
        "mgo-doping"
      ],
      "short": "The bulk photovoltaic effect is a DC current driven by uniform illumination in a crystal without inversion symmetry, j = kappa alpha I along c in LiNbO3, with no applied field or gradient.",
      "sources": [
        {
          "source_id": "glass1974"
        },
        {
          "locator": "abstract",
          "source_id": "bryan1984"
        }
      ],
      "term": "bulk photovoltaic effect"
    },
    {
      "aliases": [
        "compound annual growth rate"
      ],
      "chapters": [
        "08-industry"
      ],
      "id": "cagr",
      "long": "The constant yearly growth rate that links a base value to a forecast value; as quoted by each market report.",
      "origin": "chapter",
      "short": "The constant yearly growth rate that links a base value to a forecast value; as quoted by each market report.",
      "sources": [],
      "term": "CAGR"
    },
    {
      "aliases": [
        "CL-TWE, T-rail electrode"
      ],
      "chapters": [
        "06-devices"
      ],
      "id": "capacitively-loaded-electrode",
      "long": "A traveling-wave electrode with small T-shaped segments that reach toward the waveguide from wide rails, keeping the field gap small while the current flows in low-loss rails.",
      "origin": "chapter",
      "short": "A traveling-wave electrode with small T-shaped segments that reach toward the waveguide from wide rails, keeping the field gap small while the current flows in low-loss rails.",
      "sources": [],
      "term": "capacitively loaded electrode"
    },
    {
      "aliases": [
        "coincidence-to-accidental ratio"
      ],
      "chapters": [
        "06-devices"
      ],
      "id": "car",
      "long": "Ratio of true photon-pair coincidences to accidental coincidences; a pair-source quality figure.",
      "origin": "chapter",
      "short": "Ratio of true photon-pair coincidences to accidental coincidences; a pair-source quality figure.",
      "sources": [],
      "term": "CAR"
    },
    {
      "chapters": [
        "02-light"
      ],
      "id": "cascaded-chi-2",
      "long": "For |Delta k| L >> 1, up- and down-conversion produce a fundamental phase -eta_norm P L/Delta k; negative (defocusing) for Delta k = k_2w - 2k_w - 2 pi/Lambda > 0.",
      "origin": "chapter",
      "short": "A mismatched chi(2) process that acts like a Kerr effect of chosen sign.",
      "sources": [
        {
          "citation": "R. DeSalvo et al., \"Self-focusing and self-defocusing by cascaded second-order effects in KTP\", Optics Letters 17 28 (1992)",
          "doi": "10.1364/OL.17.000028",
          "ref": "02-light/desalvo1992"
        }
      ],
      "term": "cascaded chi(2)"
    },
    {
      "aliases": [
        "coherent driver modulator"
      ],
      "chapters": [
        "08-industry"
      ],
      "id": "cdm",
      "long": "A packaged IQ modulator with integrated RF drivers for coherent transceivers; HB-CDM is the high-bandwidth class.",
      "origin": "chapter",
      "short": "A packaged IQ modulator with integrated RF drivers for coherent transceivers; HB-CDM is the high-bandwidth class.",
      "sources": [],
      "term": "CDM"
    },
    {
      "aliases": [
        "coherent driver modulator; high-bandwidth CDM"
      ],
      "chapters": [
        "07-history"
      ],
      "id": "cdm-hb-cdm",
      "long": "Packaged coherent IQ modulator with integrated RF driver.",
      "origin": "chapter",
      "short": "Packaged coherent IQ modulator with integrated RF driver.",
      "sources": [],
      "term": "CDM, HB-CDM"
    },
    {
      "category": "rf",
      "chapters": [
        "06-devices"
      ],
      "id": "characteristic-impedance",
      "long": "Matching Z0 to the driver and termination (usually 50 ohm) avoids reflections. The permittivity of LN raises the capacitance per length, lowering Z0 and the microwave phase velocity together, so Z0, microwave index and RF loss are designed jointly with the optical cross-section.",
      "origin": "canonical",
      "related": [
        "traveling-wave-electrode",
        "velocity-matching",
        "dielectric-permittivity",
        "eo-bandwidth"
      ],
      "short": "The characteristic impedance Z0 = sqrt((R + j omega L) / (G + j omega C)) of a transmission-line electrode is the voltage-to-current ratio of a single traveling wave on it.",
      "sources": [
        {
          "source_id": "zhang2021"
        }
      ],
      "symbol": "Z0",
      "term": "characteristic impedance Z0"
    },
    {
      "chapters": [
        "01-crystal"
      ],
      "id": "charged-domain-wall",
      "long": "A domain wall inclined to c, carrying bound charge 2 Ps sin(theta) per area that mobile carriers screen.",
      "origin": "chapter",
      "short": "A domain wall inclined to c, carrying bound charge 2 Ps sin(theta) per area that mobile carriers screen.",
      "sources": [
        {
          "citation": "C. S. Werner, S. J. Herr, K. Buse, B. Sturman, E. Soergel, C. Razzaghi, I. Breunig, \"Large and accessible conductivity of charged domain walls in lithium niobate\", Sci. Rep. 7, 9862 (2017)",
          "doi": "10.1038/s41598-017-09703-2",
          "ref": "01-crystal/werner2017"
        }
      ],
      "term": "charged domain wall"
    },
    {
      "aliases": [
        "CMP",
        "chemo-mechanical polishing",
        "Chemical mechanical polishing"
      ],
      "category": "fabrication",
      "chapters": [
        "05-making"
      ],
      "id": "cmp",
      "long": "In LNOI production it removes split-surface roughness and residual damage and sets the final film thickness (Jia et al. 2021). Combined with laser or photolithographic masks it shapes microresonators and waveguides with very smooth surfaces (Lin et al. 2020).",
      "origin": "canonical",
      "related": [
        "ion-slicing",
        "lnoi",
        "propagation-loss",
        "ar-milling"
      ],
      "short": "Chemical-mechanical polishing (CMP) smooths and thins a surface by combined chemical attack and abrasive polishing with a slurry, used on LiNbO3 films after ion slicing and to pattern low-loss structures.",
      "sources": [
        {
          "source_id": "lin2020"
        },
        {
          "source_id": "jia2021"
        }
      ],
      "term": "chemical-mechanical polishing (CMP)"
    },
    {
      "category": "acoustics",
      "chapters": [
        "03-sound"
      ],
      "id": "christoffel-equation",
      "long": "In piezoelectric LN the stiffness is replaced by the stiffened tensor c_ijkl + (e_pij n_p)(e_qkl n_q) / (eps_pq^S n_p n_q). With the Kushibiki et al. 1999 constants the stiffened longitudinal velocity along Z is 7328.6 m/s, against a measured 7328.20 ± 0.32 m/s (unstiffened: 7102.1 m/s).",
      "origin": "canonical",
      "related": [
        "elastic-stiffness",
        "baw",
        "piezoelectric-coefficients",
        "saw"
      ],
      "short": "The Christoffel equation, det(Gamma_ik - rho v² delta_ik) = 0 with Gamma_ik = c_ijkl n_j n_l, gives the phase velocities and polarizations of the three bulk acoustic waves for propagation direction n.",
      "sources": [
        {
          "locator": "Table II",
          "source_id": "kushibiki1999"
        },
        {
          "source_id": "warner1967"
        },
        {
          "source_id": "ieee176"
        },
        {
          "citation": "J. W. Jaeken & S. Cottenier, \"Solving the Christoffel equation: Phase and group velocities\", Computer Physics Communications 207 445-451 (2016)",
          "doi": "10.1016/j.cpc.2016.06.014",
          "ref": "03-sound/jaeken2016"
        }
      ],
      "term": "Christoffel equation"
    },
    {
      "aliases": [
        "constant strain",
        "high-frequency value",
        "superscript S"
      ],
      "category": "electro-optics",
      "chapters": [
        "02-light",
        "03-sound",
        "06-devices"
      ],
      "id": "clamped",
      "long": "Clamped EO coefficients of LN exclude the indirect piezoelectric-photoelastic part: r^T_ij = r^S_ij + p_ik d_jk (Weis & Gaylord 1985 Eq. (13)). They apply to GHz modulators: r33^S is close to r33^T, while r22 and r51 are much smaller. Permittivity likewise has eps^S below eps^T (eps11^S = 44.9 versus eps11^T = 83.3, Kushibiki et al. 1999).",
      "origin": "canonical",
      "related": [
        "unclamped",
        "eo-tensor",
        "dielectric-permittivity",
        "r22",
        "r51"
      ],
      "short": "A clamped coefficient (superscript S) is defined at constant strain, the condition reached at drive frequencies above the mechanical resonances of the sample, where the lattice cannot follow the field.",
      "sources": [
        {
          "locator": "Eq. (13), p. 199",
          "source_id": "weis1985"
        },
        {
          "locator": "Tables IV-V",
          "source_id": "kushibiki1999"
        }
      ],
      "term": "clamped (constant strain, S)"
    },
    {
      "chapters": [
        "02-light"
      ],
      "id": "clamped-s-and-free-t-coefficients",
      "long": "Clamped (constant strain, S): field frequency above mechanical resonances. Free (constant stress, T): includes the indirect contribution through converse piezoelectric strain and photoelasticity, r^T = r^S + p d.",
      "origin": "chapter",
      "short": "Coefficients measured above or below the acoustic resonances.",
      "sources": [
        {
          "source_id": "weis1985"
        }
      ],
      "term": "clamped (S) and free (T) coefficients"
    },
    {
      "chapters": [
        "03-sound"
      ],
      "id": "clamped-and-free-s-and-t",
      "long": "eps^T = eps^S + d e^t. For LN eps11^T/eps0 = 83.3 and eps11^S/eps0 = 44.9 (Kushibiki et al. 1999, P). The same distinction separates r^T and r^S electro-optic coefficients.",
      "origin": "chapter",
      "short": "Mechanical boundary condition: constant strain (clamped, above mechanical resonances) or constant stress (free, below them).",
      "sources": [
        {
          "source_id": "ieee176"
        },
        {
          "source_id": "kushibiki1999"
        },
        {
          "source_id": "weis1985"
        }
      ],
      "term": "clamped and free (S and T)"
    },
    {
      "chapters": [
        "02-light"
      ],
      "id": "cln-congruent-ln",
      "long": "Congruent lithium niobate, about 48.4 to 48.5 mol% Li2O. Standard wafer material. Contrast SLN (near-stoichiometric, about 50 mol%) and MgO-doped LN.",
      "origin": "chapter",
      "short": "LN grown at the composition where melt and crystal match; Li-deficient.",
      "sources": [
        {
          "source_id": "volk2008"
        }
      ],
      "term": "CLN, congruent LN"
    },
    {
      "aliases": [
        "congruent LN; stoichiometric (or near-stoichiometric) LN"
      ],
      "chapters": [
        "07-history"
      ],
      "id": "cln-sln",
      "long": "CLN is grown at the congruent composition and is Li-deficient; SLN approaches [Li]/[Nb] = 1, grown by double-crucible Czochralski (Kitamura et al. 1992) or made by vapor transport equilibration (Y.S. Luh et al. 1987).",
      "origin": "chapter",
      "short": "CLN is grown at the congruent composition and is Li-deficient; SLN approaches [Li]/[Nb] = 1, grown by double-crucible Czochralski (Kitamura et al. 1992) or made by vapor transport equilibration (Y.S. Luh et al. 1987).",
      "sources": [
        {
          "source_id": "kitamura1992"
        },
        {
          "source_id": "luh1987"
        }
      ],
      "term": "CLN, SLN"
    },
    {
      "aliases": [
        "coercive field (Ec)",
        "Ec"
      ],
      "category": "ferroelectric",
      "chapters": [
        "01-crystal",
        "05-making"
      ],
      "id": "coercive-field",
      "long": "Volk & Wöhlecke 2009 Table 7.1 gives about 21 kV/mm for congruent LN at room temperature, 6.0-6.5 kV/mm for near-stoichiometric LN (its text also quotes 2.1-2.5 kV/mm) and an average of 6.0-6.8 kV/mm for 5 mol% MgO LN. Reported congruent-to-stoichiometric ratios range from about 3 to 5 (Volk & Wöhlecke 2009; Gopalan et al. 1998), as the sources measured different crystals.",
      "origin": "canonical",
      "related": [
        "internal-field",
        "poling",
        "stoichiometric",
        "mgo-doping",
        "ferroelectric"
      ],
      "short": "The coercive field E_c is the field along c needed to reverse the spontaneous polarization of LiNbO3 at a given temperature and field ramp.",
      "sources": [
        {
          "locator": "Table 7.1, p. 185; p. 118",
          "source_id": "volk2008"
        },
        {
          "locator": "abstract",
          "source_id": "gopalan1998"
        },
        {
          "source_id": "volk2008"
        },
        {
          "citation": "Carsten Langrock, \"Classical and low-light-level detection and pulse characterization using optical-frequency mixers\", PhD dissertation, Department of Electrical Engineering, Stanford University (advisor M. M. Fejer) (2007)",
          "ref": "05-making/langrock2007"
        }
      ],
      "symbol": "E_c",
      "term": "coercive field"
    },
    {
      "aliases": [
        "coherence length (l_c)"
      ],
      "category": "nonlinear-optics",
      "chapters": [
        "02-light",
        "07-history"
      ],
      "id": "coherence-length",
      "long": "In QPM the sign of d is reversed every L_c, so a first-order grating has period Lambda = 2 L_c = 2 pi / |Delta k|. An m-th order grating (odd m) uses Lambda = 2 m L_c, with efficiency reduced by 1/m².",
      "origin": "canonical",
      "related": [
        "qpm",
        "phase-matching",
        "d-eff",
        "ppln"
      ],
      "short": "The coherence length L_c = pi / |Delta k| is the distance over which the phase mismatch between nonlinear polarization and generated wave reaches pi, after which conversion reverses.",
      "sources": [
        {
          "source_id": "fejer1992"
        }
      ],
      "symbol": "L_c",
      "term": "coherence length"
    },
    {
      "chapters": [
        "08-industry"
      ],
      "id": "coherent",
      "long": "Transmission that encodes amplitude and phase on two polarizations and detects them against a local oscillator; used for long reach.",
      "origin": "chapter",
      "short": "Transmission that encodes amplitude and phase on two polarizations and detects them against a local oscillator; used for long reach.",
      "sources": [],
      "term": "coherent"
    },
    {
      "chapters": [
        "07-history"
      ],
      "id": "columbium",
      "long": "Name given by Hatchett (1801) to the element now called niobium (Hatchett 1802).",
      "origin": "chapter",
      "short": "Name given by Hatchett (1801) to the element now called niobium (Hatchett 1802).",
      "sources": [
        {
          "source_id": "hatchett1802"
        }
      ],
      "term": "columbium"
    },
    {
      "aliases": [
        "CLN",
        "congruent composition",
        "congruent lithium niobate",
        "Congruent composition"
      ],
      "category": "defects",
      "chapters": [
        "01-crystal",
        "05-making",
        "07-history",
        "04-quirks"
      ],
      "id": "congruent",
      "long": "Both 48.38 and 48.45 mol% Li2O are in use (Volk & Wöhlecke 2009 uses both and gives [Li]/[Nb] = 0.94). The Li2O-Nb2O5 phase diagram (Reisman & Holtzberg 1958) and stoichiometry studies (Lerner et al. 1968; Carruthers et al. 1971) established the Li deficit. The Nb excess is accommodated largely as Nb_Li antisites, which govern photorefraction, coercive field and Curie temperature.",
      "origin": "canonical",
      "related": [
        "stoichiometric",
        "antisite-nb-li",
        "li-vacancy",
        "czochralski-growth",
        "curie-temperature"
      ],
      "short": "Congruent LiNbO3 is the Li-deficient composition (about 48.4-48.5 mol% Li2O) at which melt and crystal have the same composition, so Czochralski boules grow uniform.",
      "sources": [
        {
          "locator": "pp. 4-5, 9, 142",
          "source_id": "volk2008"
        },
        {
          "source_id": "reisman1958"
        },
        {
          "source_id": "lerner1968"
        },
        {
          "source_id": "carruthers1971"
        },
        {
          "source_id": "volk2008"
        }
      ],
      "term": "congruent lithium niobate (CLN)"
    },
    {
      "chapters": [
        "08-industry"
      ],
      "id": "congruent-ln",
      "long": "LN grown from the melt composition at which crystal and melt have the same composition; Li-deficient; the standard SAW and optical grade.",
      "origin": "chapter",
      "short": "LN grown from the melt composition at which crystal and melt have the same composition; Li-deficient; the standard SAW and optical grade.",
      "sources": [],
      "term": "congruent LN"
    },
    {
      "chapters": [
        "01-crystal"
      ],
      "id": "congruent-melting-composition",
      "long": "The composition at which melt and growing crystal are identical, about 48.4-48.5 mol% Li2O for LiNbO3.",
      "origin": "chapter",
      "short": "The composition at which melt and growing crystal are identical, about 48.4-48.5 mol% Li2O for LiNbO3.",
      "sources": [
        {
          "source_id": "volk2008"
        }
      ],
      "term": "congruent melting composition"
    },
    {
      "chapters": [
        "02-light"
      ],
      "id": "conoscopy",
      "long": "Each point of the observed figure corresponds to one propagation direction through the plate; the figure shows isogyres (polarization extinction) and isochromes (constant retardation).",
      "origin": "chapter",
      "related": [
        "isogyre",
        "isochrome",
        "melatope"
      ],
      "short": "Viewing a crystal plate in a cone of light between crossed polarizers.",
      "sources": [
        {
          "citation": "Max Born & Emil Wolf, \"Principles of Optics\" (2019)",
          "doi": "10.1017/9781108769914",
          "ref": "02-light/bornwolf"
        }
      ],
      "term": "conoscopy"
    },
    {
      "chapters": [
        "03-sound"
      ],
      "id": "constant-e-constant-d",
      "long": "Elastic constants at constant D are stiffer: c^D = c^E + e^t h (c33^D 249.35, status derived, vs c33^E 234.18 GPa, P, for LN).",
      "origin": "chapter",
      "short": "Electrical boundary condition: shorted (E = 0) or open (D = 0).",
      "sources": [
        {
          "source_id": "ieee176"
        }
      ],
      "term": "constant E, constant D"
    },
    {
      "chapters": [
        "03-sound"
      ],
      "id": "constitutive-equations",
      "long": "IEEE 176 gives four exact forms with independent variables (S, E), (T, E), (T, D), (S, D) and coefficients e, d, g, h. Only the (S, E) form yields the field equations of the unbounded medium; the others suit bodies where some variables are nearly zero.",
      "origin": "chapter",
      "related": [
        "e-coefficient",
        "d-coefficient",
        "g-coefficient",
        "h-coefficient"
      ],
      "short": "Linear relations between stress, strain, electric field and displacement in a piezoelectric.",
      "sources": [
        {
          "source_id": "ieee176"
        }
      ],
      "term": "constitutive equations"
    },
    {
      "chapters": [
        "02-light"
      ],
      "id": "contracted-voigt-index",
      "long": "1 = xx, 2 = yy, 3 = zz, 4 = yz, 5 = xz, 6 = xy. Factor conventions for strain-like quantities differ between sources (convention of 2s); see chapter 03.",
      "origin": "chapter",
      "short": "Shorthand that maps index pairs to 1..6.",
      "sources": [],
      "term": "contracted (Voigt) index"
    },
    {
      "chapters": [
        "03-sound"
      ],
      "id": "convention-of-2s",
      "long": "Engineering shear strain S4 = 2 S23. No factor on stress, stiffness c, piezo e, photoelastic p, EO r. Factor 2 on shear strain and on d (and g) for q = 4..6; factors 2 and 4 on compliance s and piezo-optic pi. Checks: c66 = (c11 - c12)/2 but s66 = 2(s11 - s12); d16 = -2 d22.",
      "origin": "chapter",
