Repository: jwt625/lithium-niobate

# lithium-niobate.com

A website dedicated to lithium niobate (LiNbO3): the crystal, its physics, how it is made, what it does, its history, and its industry. It aims to augment published review papers with what a PDF cannot offer: real-time 3D, interactive explanations, in-browser simulations, and provenance-tagged, machine-readable material data for people and AI agents alike.

## Current state

Research, proposal, and static mockup phase (2026-10-25). The production site is not built yet.

- Static mockup (theme "Optic Axis", layout, core elements): [mockup/](mockup/) (open `mockup/index.html`; served by GitHub Pages until the site exists)

File: static/api/v1/properties.json (part 1 of 3)
{
  "meta": {
    "api_version": "v1",
    "attribution": "lithium-niobate.com data compiled by Wentao Jiang; cite the original sources listed per value.",
    "count": 143,
    "data_version": "0.1.0",
    "documentation": "https://lithium-niobate.com/api/openapi.json",
    "license": {
      "id": "CC-BY-4.0",
      "name": "Creative Commons Attribution 4.0 International",
      "url": "https://creativecommons.org/licenses/by/4.0/"
    },
    "note": "Public scalar records (status U excluded; see unverified.json)."
  },
  "records": [
    {
      "category": "optical",
      "conditions": {
        "method": "o and e polarization, 390-3800 nm"
      },
      "default": true,
      "id": "absorption-coefficient/cln/leidinger2015",
      "kind": "scalar",
      "max": 2,
      "min": 0.0001,
      "name": "Absorption coefficient in the transparent range",
      "notes": "Range over 390-3800 nm ('< 1.0e-4 to 2 cm^-1'); the value at 1550 nm is in the paper and was not read. 1.0e-4 cm^-1 = 0.043 dB/m.",
      "property": "absorption-coefficient",
      "provenance": {
        "locator": "abstract",
        "source_id": "leidinger2015",
        "status": "P(abs)",
        "transcribed": "2026-10-25"
      },
      "public": true,
      "symbol": "alpha",
      "unit": {
        "display": "cm^-1",
        "ucum": "/cm"
      },
      "variant": "cln"
    },
    {
      "category": "optical",
      "conditions": {
        "temperature_C": 21,
        "wavelength_nm": 1064.0
      },
      "default": true,
      "id": "birefringence/cln/zelmon1997-1064nm",
      "kind": "scalar",
      "name": "Birefringence n_e - n_o",
      "notes": "Negative: LiNbO3 is negative uniaxial (n_e < n_o).",
      "property": "birefringence",
      "provenance": {
        "derivation": "evaluated from dispersion model zelmon1997-cln-e minus zelmon1997-cln-o at 1064 nm, 21 C by scripts/build_data.py (rounded to 1e-4)",
        "source_id": "zelmon1997",
        "status": "C",
        "transcribed": "2026-10-25"
      },
      "public": true,
      "symbol": "n_e - n_o",
      "unit": {
        "display": "-",
        "qudt": "http://qudt.org/vocab/unit/UNITLESS",
        "ucum": "1"
      },
      "value": -0.0766,
      "variant": "cln"
    },
    {
      "category": "optical",
      "conditions": {
        "temperature_C": 21,
        "wavelength_nm": 1550.0
      },
      "default": true,
      "id": "birefringence/cln/zelmon1997-1550nm",
      "kind": "scalar",
      "name": "Birefringence n_e - n_o",
      "notes": "Negative: LiNbO3 is negative uniaxial (n_e < n_o).",
      "property": "birefringence",
      "provenance": {
        "derivation": "evaluated from dispersion model zelmon1997-cln-e minus zelmon1997-cln-o at 1550 nm, 21 C by scripts/build_data.py (rounded to 1e-4)",
        "source_id": "zelmon1997",
        "status": "C",
        "transcribed": "2026-10-25"
      },
      "public": true,
      "symbol": "n_e - n_o",
      "unit": {
        "display": "-",
        "qudt": "http://qudt.org/vocab/unit/UNITLESS",
        "ucum": "1"
      },
      "value": -0.0736,
      "variant": "cln"
    },
    {
      "category": "optical",
      "conditions": {
        "temperature_C": 21,
        "wavelength_nm": 632.8
      },
      "default": true,
      "id": "birefringence/cln/zelmon1997-632.8nm",
      "kind": "scalar",
      "name": "Birefringence n_e - n_o",
      "notes": "Negative: LiNbO3 is negative uniaxial (n_e < n_o).",
      "property": "birefringence",
      "provenance": {
        "derivation": "evaluated from dispersion model zelmon1997-cln-e minus zelmon1997-cln-o at 632.8 nm, 21 C by scripts/build_data.py (rounded to 1e-4)",
        "source_id": "zelmon1997",
        "status": "C",
        "transcribed": "2026-10-25"
      },
      "public": true,
      "symbol": "n_e - n_o",
      "unit": {
        "display": "-",
        "qudt": "http://qudt.org/vocab/unit/UNITLESS",
        "ucum": "1"
      },
      "value": -0.0842,
      "variant": "cln"
    },
    {
      "category": "optical",
      "conditions": {
        "temperature_C": 21,
        "wavelength_nm": 1064.0
      },
      "default": true,
      "id": "birefringence/mgo5-cln/zelmon1997-1064nm",
      "kind": "scalar",
      "name": "Birefringence n_e - n_o",
      "notes": "Negative: LiNbO3 is negative uniaxial (n_e < n_o).",
      "property": "birefringence",
      "provenance": {
        "derivation": "evaluated from dispersion model zelmon1997-mgo5-e minus zelmon1997-mgo5-o at 1064 nm, 21 C by scripts/build_data.py (rounded to 1e-4)",
        "source_id": "zelmon1997",
        "status": "C",
        "transcribed": "2026-10-25"
      },
      "public": true,
      "symbol": "n_e - n_o",
      "unit": {
        "display": "-",
        "qudt": "http://qudt.org/vocab/unit/UNITLESS",
        "ucum": "1"
      },
      "value": -0.0815,
      "variant": "mgo5-cln"
    },
    {
      "category": "optical",
      "conditions": {
        "temperature_C": 21,
        "wavelength_nm": 1550.0
      },
      "default": true,
      "id": "birefringence/mgo5-cln/zelmon1997-1550nm",
      "kind": "scalar",
      "name": "Birefringence n_e - n_o",
      "notes": "Negative: LiNbO3 is negative uniaxial (n_e < n_o).",
      "property": "birefringence",
      "provenance": {
        "derivation": "evaluated from dispersion model zelmon1997-mgo5-e minus zelmon1997-mgo5-o at 1550 nm, 21 C by scripts/build_data.py (rounded to 1e-4)",
        "source_id": "zelmon1997",
        "status": "C",
        "transcribed": "2026-10-25"
      },
      "public": true,
      "symbol": "n_e - n_o",
      "unit": {
        "display": "-",
        "qudt": "http://qudt.org/vocab/unit/UNITLESS",
        "ucum": "1"
      },
      "value": -0.0782,
      "variant": "mgo5-cln"
    },
    {
      "category": "optical",
      "conditions": {
        "temperature_C": 21,
        "wavelength_nm": 632.8
      },
      "default": true,
      "id": "birefringence/mgo5-cln/zelmon1997-632.8nm",
      "kind": "scalar",
      "name": "Birefringence n_e - n_o",
      "notes": "Negative: LiNbO3 is negative uniaxial (n_e < n_o).",
      "property": "birefringence",
      "provenance": {
        "derivation": "evaluated from dispersion model zelmon1997-mgo5-e minus zelmon1997-mgo5-o at 632.8 nm, 21 C by scripts/build_data.py (rounded to 1e-4)",
        "source_id": "zelmon1997",
        "status": "C",
        "transcribed": "2026-10-25"
      },
      "public": true,
      "symbol": "n_e - n_o",
      "unit": {
        "display": "-",
        "qudt": "http://qudt.org/vocab/unit/UNITLESS",
        "ucum": "1"
      },
      "value": -0.0897,
      "variant": "mgo5-cln"
    },
    {
      "category": "acoustic",
      "conditions": {
        "method": "plane-wave ultrasonic, (110) plate"
      },
      "default": true,
      "id": "bulk-velocity-longitudinal-x/cln/kushibiki1999",
      "kind": "scalar",
      "name": "Bulk longitudinal velocity along X",
      "property": "bulk-velocity-longitudinal-x",
      "provenance": {
        "locator": "Table II",
        "source_id": "kushibiki1999",
        "status": "P",
        "transcribed": "2026-10-25"
      },
      "public": true,
      "symbol": "v_L,X",
      "uncertainty": {
        "type": "stated",
        "value": 0.3
      },
      "unit": {
        "display": "m/s",
        "ucum": "m/s"
      },
      "value": 6544.53,
      "variant": "cln"
    },
    {
      "category": "acoustic",
      "conditions": {
        "method": "plane-wave ultrasonic, (300) plate"
      },
      "default": true,
      "id": "bulk-velocity-longitudinal-y/cln/kushibiki1999",
      "kind": "scalar",
      "name": "Bulk longitudinal velocity along Y",
      "property": "bulk-velocity-longitudinal-y",
      "provenance": {
        "locator": "Table II",
        "source_id": "kushibiki1999",
        "status": "P",
        "transcribed": "2026-10-25"
      },
      "public": true,
      "symbol": "v_L,Y",
      "uncertainty": {
        "type": "stated",
        "value": 0.26
      },
      "unit": {
        "display": "m/s",
        "ucum": "m/s"
      },
      "value": 6806.55,
      "variant": "cln"
    },
    {
      "category": "acoustic",
      "conditions": {
        "method": "plane-wave ultrasonic, (006) plate"
      },
      "default": true,
      "id": "bulk-velocity-longitudinal-z/cln/kushibiki1999",
      "kind": "scalar",
      "name": "Bulk longitudinal velocity along Z",
      "notes": "Reproduced to 0.4 m/s by the piezo-stiffened velocity from the kushibiki1999 constants (consistency check in the tensor records).",
      "property": "bulk-velocity-longitudinal-z",
      "provenance": {
        "locator": "Table II",
        "source_id": "kushibiki1999",
        "status": "P",
        "transcribed": "2026-10-25"
      },
      "public": true,
      "symbol": "v_L,Z",
      "uncertainty": {
        "type": "stated",
        "value": 0.32
      },
      "unit": {
        "display": "m/s",
        "ucum": "m/s"
      },
      "value": 7328.2,
      "variant": "cln",
      "variant_note": "SAW-grade congruent"
    },
    {
      "category": "acoustic",
      "conditions": {
        "method": "resonance, (110) plate"
      },
      "default": true,
      "id": "bulk-velocity-shear-x/cln/kushibiki1999",
      "kind": "scalar",
      "name": "Bulk shear velocity along X (resonance)",
      "property": "bulk-velocity-shear-x",
      "provenance": {
        "locator": "Table II",
        "source_id": "kushibiki1999",
        "status": "P",
        "transcribed": "2026-10-25"
      },
      "public": true,
      "symbol": "v_S,X",
      "uncertainty": {
        "type": "stated",
        "value": 0.59
      },
      "unit": {
        "display": "m/s",
        "ucum": "m/s"
      },
      "value": 4750.67,
      "variant": "cln"
    },
    {
      "category": "acoustic",
      "conditions": {
        "method": "plane-wave ultrasonic, (300) plate"
      },
      "default": true,
      "id": "bulk-velocity-shear-y/cln/kushibiki1999",
      "kind": "scalar",
      "name": "Bulk shear velocity along Y",
      "property": "bulk-velocity-shear-y",
      "provenance": {
        "locator": "Table II",
        "source_id": "kushibiki1999",
        "status": "P",
        "transcribed": "2026-10-25"
      },
      "public": true,
      "symbol": "v_S,Y",
      "uncertainty": {
        "type": "stated",
        "value": 0.21
      },
      "unit": {
        "display": "m/s",
        "ucum": "m/s"
      },
      "value": 3940.49,
      "variant": "cln"
    },
    {
      "category": "acoustic",
      "conditions": {
        "method": "plane-wave ultrasonic, (006) plate"
      },
      "default": true,
      "id": "bulk-velocity-shear-z/cln/kushibiki1999",
      "kind": "scalar",
      "name": "Bulk shear velocity along Z",
      "property": "bulk-velocity-shear-z",
      "provenance": {
        "locator": "Table II",
        "source_id": "kushibiki1999",
        "status": "P",
        "transcribed": "2026-10-25"
      },
      "public": true,
      "symbol": "v_S,Z",
      "uncertainty": {
        "type": "stated",
        "value": 0.23
      },
      "unit": {
        "display": "m/s",
        "ucum": "m/s"
      },
      "value": 3590.41,
      "variant": "cln"
    },
    {
      "category": "ferroelectric",
      "conditions": {
        "temperature_text": "room temperature"
      },
      "id": "coercive-field-ratio-cln-sln/cln/gopalan1998",
      "kind": "scalar",
      "max": 5,
      "min": 4,
      "name": "Coercive field ratio E_c(CLN)/E_c(SLN)",
      "property": "coercive-field-ratio-cln-sln",
      "provenance": {
        "locator": "abstract",
        "source_id": "gopalan1998",
        "status": "P(abs)",
        "transcribed": "2026-10-25"
      },
      "public": true,
      "uncertainty": {
        "type": "approximate"
      },
      "unit": {
        "display": "-",
        "ucum": "1"
      },
      "variant": "cln",
      "variant_note": "CLN (C = 0.484) vs near-SLN (C = 0.498)"
    },
    {
      "category": "ferroelectric",
      "id": "coercive-field-ratio-cln-sln/cln/volk2008",
      "kind": "scalar",
      "max": 3.5,
      "min": 3.2,
      "name": "Coercive field ratio E_c(CLN)/E_c(SLN)",
      "notes": "Differs from gopalan1998 (4-5); the sources measured different crystals.",
      "property": "coercive-field-ratio-cln-sln",
      "provenance": {
        "derivation": "ratio of the volk2008 Table 7.1 CLN and SLN values; p. 184 states a factor of three (ref. Chen et al. 2001)",
        "locator": "Table 7.1, p. 185; p. 184 ('factor of three', ref. Chen et al. 2001)",
        "source_id": "volk2008",
        "status": "C",
        "transcribed": "2026-10-25"
      },
      "public": true,
      "unit": {
        "display": "-",
        "ucum": "1"
      },
      "variant": "cln"
    },
    {
      "category": "ferroelectric",
      "conditions": {
        "temperature_text": "room temperature"
      },
      "default": true,
      "id": "coercive-field/cln/volk2008",
      "kind": "scalar",
      "name": "Coercive field",
      "property": "coercive-field",
      "provenance": {
        "locator": "Table 7.1, p. 185 (210 kV/cm, literature average); p. 118 (210-220 kV/cm)",
        "source_id": "volk2008",
        "status": "P-comp",
        "transcribed": "2026-10-25"
      },
      "public": true,
      "symbol": "E_c",
      "unit": {
        "display": "kV/mm",
        "ucum": "kV/mm"
      },
      "value": 21,
      "variant": "cln"
    },
    {
      "category": "ferroelectric",
      "conditions": {
        "temperature_text": "room temperature"
      },
      "default": true,
      "id": "coercive-field/mgo1-sln/volk2008",
      "kind": "scalar",
      "name": "Coercive field",
      "property": "coercive-field",
      "provenance": {
        "locator": "Table 7.1, p. 185 (25 kV/cm)",
        "source_id": "volk2008",
        "status": "P-comp",
        "transcribed": "2026-10-25"
      },
      "public": true,
      "symbol": "E_c",
      "unit": {
        "display": "kV/mm",
        "ucum": "kV/mm"
      },
      "value": 2.5,
      "variant": "mgo1-sln"
    },
    {
      "category": "ferroelectric",
      "conditions": {
        "temperature_text": "room temperature"
      },
      "default": true,
      "id": "coercive-field/mgo5-cln/volk2008",
      "kind": "scalar",
      "max": 6.8,
      "min": 6.0,
      "name": "Coercive field",
      "notes": "Individual reports in the text (p. 184): switching at 4.45 kV/mm (0.5 mm wafer, Kuroda et al.); poling with 2.5 kV/mm pulses (4.8% MgO, 0.3 mm, Mizuuchi et al.).",
      "property": "coercive-field",
      "provenance": {
        "locator": "Table 7.1, p. 185 (60-68 kV/cm, table average)",
        "source_id": "volk2008",
        "status": "P-comp",
        "transcribed": "2026-10-25"
      },
      "public": true,
      "symbol": "E_c",
      "unit": {
        "display": "kV/mm",
        "ucum": "kV/mm"
      },
      "variant": "mgo5-cln"
    },
    {
      "category": "ferroelectric",
      "conditions": {
        "temperature_text": "room temperature"
      },
      "default": true,
      "id": "coercive-field/sln/volk2008",
      "kind": "scalar",
      "max": 6.5,
      "min": 6.0,
      "name": "Coercive field",
      "notes": "Conflicts within volk2008: p. 118 gives about 21-25 kV/cm (2.1-2.5 kV/mm) for near-stoichiometric crystals, citing gopalan1998.",
      "property": "coercive-field",
      "provenance": {
        "locator": "Table 7.1, p. 185 (60-65 kV/cm)",
        "source_id": "volk2008",
        "status": "P-comp",
        "transcribed": "2026-10-25"
      },
      "public": true,
      "symbol": "E_c",
      "unit": {
        "display": "kV/mm",
        "ucum": "kV/mm"
      },
      "variant": "sln"
    },
    {
      "category": "structure",
      "id": "congruent-composition/cln/cti1999",
      "kind": "scalar",
      "name": "Congruent composition",
      "property": "congruent-composition",
      "provenance": {
        "source_id": "cti1999",
        "status": "V",
        "transcribed": "2026-10-25"
      },
      "public": true,
      "uncertainty": {
        "type": "stated",
        "value": 0.01
      },
      "unit": {
        "display": "mol% Li2O",
        "ucum": "%"
      },
      "value": 48.38,
      "variant": "cln"
    },
    {
      "category": "structure",
      "default": true,
      "id": "congruent-composition/cln/volk2008",
      "kind": "scalar",
      "name": "Congruent composition",
      "notes": "volk2008 also gives [Li]/[Nb] = 0.94 (p. 9) and R = 0.4845 (p. 5); its UV-edge formula uses 48.38 mol% (p. 142).",
      "property": "congruent-composition",
      "provenance": {
        "locator": "pp. 4-5, 9",
        "source_id": "volk2008",
        "status": "P-comp",
        "transcribed": "2026-10-25"
      },
      "public": true,
      "unit": {
        "display": "mol% Li2O",
        "ucum": "%"
      },
      "value": 48.45,
      "variant": "cln"
    },
    {
      "category": "ferroelectric",
      "id": "curie-temperature-vs-composition/unspecified/volk2008-bordui1992",
      "kind": "scalar",
      "name": "Curie temperature vs crystal composition (linear fit)",
      "notes": "Gives 1143.2 / 1145.9 / 1206.5 C at 48.38 / 48.45 / 50.0 mol% (computed).",
      "property": "curie-temperature-vs-composition",
      "provenance": {
        "locator": "Eq. (6.3), p. 140",
        "original_reference": "Bordui et al., J. Appl. Phys. 71, 875 (1992)",
        "source_id": "volk2008",
        "status": "P-comp",
        "transcribed": "2026-10-25"
      },
      "public": true,
      "unit": {
        "display": "C",
        "ucum": "Cel"
      },
      "value_text": "T_C = 39.064 c - 746.73 (T_C in C, c in mol% Li2O)",
      "variant": "unspecified"
    },
    {
      "category": "ferroelectric",
      "conditions": {
        "method": "DTA / dielectric"
      },
      "default": true,
      "id": "curie-temperature-vs-composition/unspecified/volk2008-iyi1992",
      "kind": "scalar",
      "name": "Curie temperature vs crystal composition (linear fit)",
      "notes": "Gives 1138.7 / 1141.5 / 1202.3 C at 48.38 / 48.45 / 50.0 mol% (computed).",
      "property": "curie-temperature-vs-composition",
      "provenance": {
        "locator": "Eq. (6.2), p. 140",
        "original_reference": "Iyi et al., J. Solid State Chem. 101, 340 (1992)",
        "source_id": "volk2008",
        "status": "P-comp",
        "transcribed": "2026-10-25"
      },
      "public": true,
      "unit": {
        "display": "C",
        "ucum": "Cel"
      },
      "value_text": "T_C = 39.26 c - 760.67 (T_C in C, c in mol% Li2O)",
      "variant": "unspecified"
    },
    {
      "category": "ferroelectric",
      "id": "curie-temperature/cln/cti1999",
      "kind": "scalar",
      "name": "Curie temperature",
      "notes": "Agrees within 1 C with the Bordui composition fit at 48.38 mol% (1143.2 C, computed ).",
      "property": "curie-temperature",
      "provenance": {
        "source_id": "cti1999",
        "status": "V",
        "transcribed": "2026-10-25"
      },
      "public": true,
      "symbol": "T_C",
      "uncertainty": {
        "type": "stated",
        "value": 0.7
      },
      "unit": {
        "display": "C",
        "ucum": "Cel"
      },
      "value": 1142.3,
      "variant": "cln",
      "variant_note": "48.38 mol% Li2O"
    },
    {
      "category": "ferroelectric",
      "default": true,
      "id": "curie-temperature/cln/volk2008",
      "kind": "scalar",
      "name": "Curie temperature",
      "property": "curie-temperature",
      "provenance": {
        "locator": "Table 1.1, p. 3",
        "original_reference": "Nikogosyan 2005",
        "source_id": "volk2008",
        "status": "P-comp",
        "transcribed": "2026-10-25"
      },
      "public": true,
      "symbol": "T_C",
      "unit": {
        "display": "C",
        "ucum": "Cel"
      },
      "value": 1140,
      "variant": "cln"
    },
    {
      "category": "ferroelectric",
      "default": true,
      "id": "curie-temperature/sln/volk2008",
      "kind": "scalar",
      "name": "Curie temperature",
      "property": "curie-temperature",
      "provenance": {
        "locator": "Table 1.1, p. 3",
        "original_reference": "Chen et al., Opt. Commun. 188, 359 (2001)",
        "source_id": "volk2008",
        "status": "P-comp",
        "transcribed": "2026-10-25"
      },
      "public": true,
      "symbol": "T_C",
      "unit": {
        "display": "C",
        "ucum": "Cel"
      },
      "value": 1206,
      "variant": "sln",
      "variant_note": "near-stoichiometric"
    },
    {
      "category": "ferroelectric",
      "id": "curie-temperature/sln/wong2002",
      "kind": "scalar",
      "name": "Curie temperature",
      "notes": "Quoted from wong2002 by a secondary web page (de.wikipedia); wong2002 not read. Lies 7 C above volk2008 and above both composition fits at 50.0 mol% (1202.3 and 1206.5 C).",
      "property": "curie-temperature",
      "provenance": {
        "source_id": "wong2002",
        "status": "S",
        "transcribed": "2026-10-25"
      },
      "public": true,
      "symbol": "T_C",
      "unit": {
        "display": "C",
        "ucum": "Cel"
      },
      "value": 1213,
      "variant": "sln"
    },
    {
      "category": "ferroelectric",
      "conditions": {
        "method": "neutron powder diffraction"
      },
      "id": "curie-temperature/unspecified/boysen1994",
      "kind": "scalar",
      "name": "Curie temperature",
      "notes": "Abstract gives 'about 1430 K' (about 1157 C); composition not seen.",
      "property": "curie-temperature",
      "provenance": {
        "source_id": "boysen1994",
        "status": "P(abs)",
        "transcribed": "2026-10-25"
      },
      "public": true,
      "symbol": "T_C",
      "uncertainty": {
        "type": "approximate"
      },
      "unit": {
        "display": "K",
        "ucum": "K"
      },
      "value": 1430,
      "variant": "unspecified"
    },
    {
      "category": "ferroelectric",
      "id": "curie-temperature/unspecified/weis1985",
      "kind": "scalar",
      "name": "Curie temperature",
      "notes": "weis1985 p. 192 text says 'below 1210 C' without a reference.",
      "property": "curie-temperature",
      "provenance": {
        "locator": "Table 1, p. 197",
        "original_reference": "Warner, Onoe, Coquin, JASA 42, 1223 (1967)",
        "source_id": "weis1985",
        "status": "P-comp",
        "transcribed": "2026-10-25"
      },
      "public": true,
      "symbol": "T_C",
      "unit": {
        "display": "C",
        "ucum": "Cel"
      },
      "value": 1165,
      "variant": "unspecified",
      "variant_note": "Warner et al. 1967 sample"
    },
    {
      "category": "electrical",
      "conditions": {
        "temperature_text": "200-1000 C"
      },
      "default": true,
      "id": "dark-conductivity-activation-energy/cln/volk2008",
      "kind": "scalar",
      "name": "Activation energy of dark (protonic) conductivity",
      "property": "dark-conductivity-activation-energy",
      "provenance": {
        "locator": "Sec. 3.2.1, pp. 59-60",
        "source_id": "volk2008",
        "status": "P-comp",
        "transcribed": "2026-10-25"
      },
      "public": true,
      "uncertainty": {
        "type": "approximate"
      },
      "unit": {
        "display": "eV",
        "ucum": "eV"
      },
      "value": 1.1,
      "variant": "cln"
    },
    {
      "category": "electrical",
      "conditions": {
        "temperature_text": "room temperature, extrapolated from high temperature"
      },
      "default": true,
      "id": "dark-conductivity/cln/volk2008",
      "kind": "scalar",
      "max": 1e-14,
      "min": 1e-16,
      "name": "Dark conductivity",
      "notes": "Protonic conduction; activation energy about 1.1 eV (200-1000 C). 8-10 orders of magnitude below the 1.0e-6 S/m floor fitted in bouchy2022.",
      "property": "dark-conductivity",
      "provenance": {
        "locator": "Sec. 3.2.1, pp. 59-60 (1e-16 to 1.0e-18 Ohm^-1 cm^-1)",
        "source_id": "volk2008",
        "status": "P-comp",
        "transcribed": "2026-10-25"
      },
      "public": true,
      "symbol": "sigma_d",
      "unit": {
        "display": "S/m",
        "ucum": "S/m"
      },
      "variant": "cln",
      "variant_note": "undoped or slightly doped CLN"
    },
    {
      "category": "structure",
      "id": "density/cln/cti1999",
      "kind": "scalar",
      "name": "Density",
      "property": "density",
      "provenance": {
        "source_id": "cti1999",
        "status": "V",
        "transcribed": "2026-10-25"
      },
      "public": true,
      "symbol": "rho",
      "unit": {
        "display": "kg/m^3",
        "qudt": "http://qudt.org/vocab/unit/KiloGM-PER-M3",
        "ucum": "kg/m3"
      },
      "value": 4650,
      "variant": "cln"
    },
    {
      "category": "structure",
      "conditions": {
        "method": "Archimedes"
      },
      "default": true,
      "id": "density/cln/kushibiki1999",
      "kind": "scalar",
      "name": "Density",
      "property": "density",
      "provenance": {
        "locator": "Table IV",
        "source_id": "kushibiki1999",
        "status": "P",
        "transcribed": "2026-10-25"
      },
      "public": true,
      "symbol": "rho",
      "uncertainty": {
        "type": "stated",
        "value": 0.2
      },
      "unit": {
        "display": "kg/m^3",
        "qudt": "http://qudt.org/vocab/unit/KiloGM-PER-M3",
        "ucum": "kg/m3"
      },
      "value": 4642.8,
      "variant": "cln",
      "variant_note": "SAW-grade congruent"
    },
    {
      "category": "structure",
      "id": "density/cln/volk2008",
      "kind": "scalar",
      "name": "Density",
      "notes": "Unit misprinted 'g cm^-1' in the source table.",
      "property": "density",
      "provenance": {
        "locator": "Table 1.1, p. 3",
        "original_reference": "Takanaga, Hirohashi, Kushibiki, Jpn. J. Appl. Phys. 38, 3201 (1999)",
        "source_id": "volk2008",
        "status": "P-comp",
        "transcribed": "2026-10-25"
      },
      "public": true,
      "symbol": "rho",
      "unit": {
        "display": "kg/m^3",
        "qudt": "http://qudt.org/vocab/unit/KiloGM-PER-M3",
        "ucum": "kg/m3"
      },
      "value": 4647,
      "variant": "cln"
    },
    {
      "category": "structure",
      "default": true,
      "id": "density/sln/volk2008",
      "kind": "scalar",
      "name": "Density",
      "notes": "SLN is lighter than CLN in the same compilation (4635 vs 4647 kg/m^3).",
      "property": "density",
      "provenance": {
        "locator": "Table 1.1, p. 3",
        "original_reference": "Takanaga, Hirohashi, Kushibiki, Jpn. J. Appl. Phys. 38, 3201 (1999)",
        "source_id": "volk2008",
        "status": "P-comp",
        "transcribed": "2026-10-25"
      },
      "public": true,
      "symbol": "rho",
      "unit": {
        "display": "kg/m^3",
        "qudt": "http://qudt.org/vocab/unit/KiloGM-PER-M3",
        "ucum": "kg/m3"
      },
      "value": 4635,
      "variant": "sln",
      "variant_note": "near-stoichiometric"
    },
    {
      "category": "structure",
      "conditions": {
        "temperature_C": 30
      },
      "id": "density/unspecified/ogi2002",
      "kind": "scalar",
      "name": "Density",
      "notes": "ogi2002 also quotes a handbook value of 4633 kg/m^3.",
      "property": "density",
      "provenance": {
        "source_id": "ogi2002",
        "status": "P",
        "transcribed": "2026-10-25"
      },
      "public": true,
      "symbol": "rho",
      "unit": {
        "display": "kg/m^3",
        "qudt": "http://qudt.org/vocab/unit/KiloGM-PER-M3",
        "ucum": "kg/m3"
      },
      "value": 4636,
      "variant": "unspecified"
    },
    {
      "category": "structure",
      "id": "density/unspecified/weis1985",
      "kind": "scalar",
      "name": "Density",
      "notes": "Used in a cell-volume calculation without a measurement reference; weis1985 p. 201 uses 4.7e3 kg/m^3 in acousto-optic figures of merit.",
      "property": "density",
      "provenance": {
        "locator": "p. 194",
        "source_id": "weis1985",
        "status": "P",
        "transcribed": "2026-10-25"
      },
      "public": true,
      "symbol": "rho",
      "unit": {
        "display": "kg/m^3",
        "qudt": "http://qudt.org/vocab/unit/KiloGM-PER-M3",
        "ucum": "kg/m3"
      },
      "value": 4628,
      "variant": "unspecified"
    },
    {
      "category": "optical",
      "conditions": {
        "temperature_C": 25,
        "wavelength_nm": 1064
      },
      "id": "dne-dt/cln/jundt1997-1064nm",
      "kind": "scalar",
      "name": "Thermo-optic coefficient, extraordinary",
      "property": "dne-dt",
      "provenance": {
        "derivation": "derivative of the Jundt 1997 n_e(T) Sellmeier at 25 C; coefficients status S (via a secondary source)",
        "source_id": "jundt1997",
        "status": "C",
        "transcribed": "2026-10-25"
      },
      "public": true,
      "symbol": "dn_e/dT",
      "unit": {
        "display": "1/K",
        "qudt": "http://qudt.org/vocab/unit/PER-K",
        "ucum": "/K"
      },
      "value": 4.01e-05,
      "variant": "cln"
    },
    {
      "category": "optical",
      "conditions": {
        "temperature_C": 25,
        "wavelength_nm": 1550
      },
      "default": true,
      "id": "dne-dt/cln/jundt1997-1550nm",
      "kind": "scalar",
      "name": "Thermo-optic coefficient, extraordinary",
      "property": "dne-dt",
      "provenance": {
        "derivation": "derivative of the Jundt 1997 n_e(T) Sellmeier at 25 C; coefficients status S (via a secondary source)",
        "source_id": "jundt1997",
        "status": "C",
        "transcribed": "2026-10-25"
      },
      "public": true,
      "symbol": "dn_e/dT",
      "unit": {
        "display": "1/K",
        "qudt": "http://qudt.org/vocab/unit/PER-K",
        "ucum": "/K"
      },
      "value": 3.75e-05,
      "variant": "cln"
    },
    {
      "category": "optical",
      "conditions": {
        "temperature_C": 25,
        "wavelength_nm": 633
      },
      "id": "dne-dt/cln/jundt1997-633nm",
      "kind": "scalar",
      "name": "Thermo-optic coefficient, extraordinary",
      "property": "dne-dt",
      "provenance": {
        "derivation": "derivative of the Jundt 1997 n_e(T) Sellmeier at 25 C; coefficients status S (via a secondary source)",
        "source_id": "jundt1997",
        "status": "C",
        "transcribed": "2026-10-25"
      },
      "public": true,
      "symbol": "dn_e/dT",
      "unit": {
        "display": "1/K",
        "qudt": "http://qudt.org/vocab/unit/PER-K",
        "ucum": "/K"
      },
      "value": 4.89e-05,
      "variant": "cln"
    },
    {
      "category": "optical",
      "conditions": {
        "temperature_C": null,
        "temperature_text": "300 K",
        "wavelength_nm": 1523
      },
      "id": "dne-dt/cln/moretti2005-1523nm",
      "kind": "scalar",
      "name": "Thermo-optic coefficient, extraordinary",
      "notes": "Quoted by zhu2021; moretti2005's own table not read.",
      "property": "dne-dt",
      "provenance": {
        "source_id": "moretti2005",
        "status": "S",
        "transcribed": "2026-10-25",
        "via": "zhu2021"
      },
      "public": true,
      "symbol": "dn_e/dT",
      "unit": {
        "display": "1/K",
        "qudt": "http://qudt.org/vocab/unit/PER-K",
        "ucum": "/K"
      },
      "value": 3.34e-05,
      "variant": "cln"
    },
    {
      "category": "optical",
      "conditions": {
        "temperature_text": "300 K",
        "wavelength_nm": 632
      },
      "id": "dne-dt/cln/moretti2005-632nm-300k",
      "kind": "scalar",
      "name": "Thermo-optic coefficient, extraordinary",
      "notes": "16% below the Jundt-derived value at 633 nm.",
      "property": "dne-dt",
      "provenance": {
        "derivation": "dn_e/dT = (-2.6 + 22.4e-3 T) x 1.0e-5 per K evaluated at T = 300 K (T in K inferred); formula status S",
        "locator": "schwesyg2011 Eqs. (2.26)-(2.27)",
        "source_id": "moretti2005",
        "status": "C",
        "transcribed": "2026-10-25",
        "via": "schwesyg2011"
      },
      "public": true,
      "symbol": "dn_e/dT",
      "unit": {
        "display": "1/K",
        "qudt": "http://qudt.org/vocab/unit/PER-K",
        "ucum": "/K"
      },
      "value": 4.12e-05,
      "variant": "cln"
    },
    {
      "category": "optical",
      "conditions": {
        "temperature_C": 25,
        "wavelength_nm": 1064
      },
      "id": "dno-dt/cln/cti1999-1064nm",
      "kind": "scalar",
      "name": "Thermo-optic coefficient, ordinary",
      "property": "dno-dt",
      "provenance": {
        "derivation": "derivative of the cti1999 vendor Sellmeier (status V) at 25 C",
        "source_id": "cti1999",
        "status": "C",
        "transcribed": "2026-10-25"
      },
      "public": true,
      "symbol": "dn_o/dT",
      "unit": {
        "display": "1/K",
        "qudt": "http://qudt.org/vocab/unit/PER-K",
        "ucum": "/K"
      },
      "value": 5.4e-06,
      "variant": "cln"
    },
    {
      "category": "optical",
      "conditions": {
        "temperature_C": 25,
        "wavelength_nm": 1550
      },
      "id": "dno-dt/cln/cti1999-1550nm",
      "kind": "scalar",
      "name": "Thermo-optic coefficient, ordinary",
      "property": "dno-dt",
      "provenance": {
        "derivation": "derivative of the cti1999 vendor Sellmeier (status V) at 25 C",
        "source_id": "cti1999",
        "status": "C",
        "transcribed": "2026-10-25"
      },
      "public": true,
      "symbol": "dn_o/dT",
      "unit": {
        "display": "1/K",
        "qudt": "http://qudt.org/vocab/unit/PER-K",
        "ucum": "/K"
      },
      "value": 4.1e-06,
      "variant": "cln"
    },
    {
      "category": "optical",
      "conditions": {
        "temperature_C": 25,
        "wavelength_nm": 633
      },
      "id": "dno-dt/cln/cti1999-633nm",
      "kind": "scalar",
      "name": "Thermo-optic coefficient, ordinary",
      "property": "dno-dt",
      "provenance": {
        "derivation": "derivative of the cti1999 vendor Sellmeier (status V) at 25 C",
        "source_id": "cti1999",
        "status": "C",
        "transcribed": "2026-10-25"
      },
      "public": true,
      "symbol": "dn_o/dT",
      "unit": {
        "display": "1/K",
        "qudt": "http://qudt.org/vocab/unit/PER-K",
        "ucum": "/K"
      },
      "value": 9.4e-06,
      "variant": "cln"
    },
    {
      "category": "optical",
      "conditions": {
        "temperature_text": "300 K",
        "wavelength_nm": 632
      },
      "id": "dno-dt/cln/moretti2005-632nm-300k",
      "kind": "scalar",
      "name": "Thermo-optic coefficient, ordinary",
      "notes": "2.5x below the value derived from the cti1999 Sellmeier.",
      "property": "dno-dt",
      "provenance": {
        "derivation": "dn_o/dT = (-1.7 + 6.9e-3 T) x 1.0e-5 per K evaluated at T = 300 K (T in K inferred); formula status S",
        "locator": "schwesyg2011 Eqs. (2.26)-(2.27)",
        "source_id": "moretti2005",
        "status": "C",
        "transcribed": "2026-10-25",
        "via": "schwesyg2011"
      },
      "public": true,
      "symbol": "dn_o/dT",
      "unit": {
        "display": "1/K",
        "qudt": "http://qudt.org/vocab/unit/PER-K",
        "ucum": "/K"
      },
      "value": 3.7e-06,
      "variant": "cln"
    },
    {
      "category": "acoustic",
      "conditions": {
        "electrical_boundary": "E"
      },
      "default": true,
      "id": "elastic-c14/lt-saw/kushibiki1999",
      "kind": "scalar",
      "name": "Elastic stiffness component c14 (constant E)",
      "notes": "In the same table and convention LiNbO3 has c14 = +7.83 GPa: the c14 sign differs between LN and LT.",
      "property": "elastic-c14",
      "provenance": {
        "source_id": "kushibiki1999",
        "status": "P",
        "transcribed": "2026-10-25"
      },
      "public": true,
      "symbol": "c14^E",
      "tensor_component": "c14",
      "unit": {
        "display": "GPa",
        "qudt": "http://qudt.org/vocab/unit/GigaPA",
        "ucum": "GPa"
      },
      "value": -10.75,
      "variant": "lt-saw"
    },
    {
      "category": "optical",
      "conditions": {
        "mechanical_boundary": "T",
        "wavelength_nm": 633
      },
      "default": true,
      "id": "eo-r13-T/sln/volk2008",
      "kind": "scalar",
      "name": "Electro-optic coefficient r13, unclamped",
      "property": "eo-r13-T",
      "provenance": {
        "locator": "Table 1.2, p. 4",
        "original_reference": "Nikogosyan 2005",
        "source_id": "volk2008",
        "status": "P-comp",
        "transcribed": "2026-10-25"
      },
      "public": true,
      "symbol": "r13^T",
      "tensor_component": "r13",
      "unit": {
        "display": "pm/V",
        "ucum": "pm/V"
      },
      "value": 10.4,
      "variant": "sln",
      "variant_note": "near-stoichiometric"
    },
    {
      "category": "optical",
      "conditions": {
        "mechanical_boundary": "T"
      },
      "id": "eo-r22-T/cln/volk2008-yonekura2007",
      "kind": "scalar",
      "name": "Electro-optic coefficient r22, unclamped",
      "notes": "Labelled 'constant stress (clamped)' in the source, which contradicts itself (constant stress = unclamped, T); the magnitude fits T values. CLN:5%Mg 6.2 and near-SLN:1.8%Mg 6.97 pm/V in the same report.",
      "property": "eo-r22-T",
      "provenance": {
        "locator": "p. 150",
        "original_reference": "Yonekura et al., Opt. Rev. 14, 194 (2007)",
        "source_id": "volk2008",
        "status": "P-comp",
        "transcribed": "2026-10-25"
      },
      "public": true,
      "symbol": "r22^T",
      "tensor_component": "r22",
      "unit": {
        "display": "pm/V",
        "ucum": "pm/V"
      },
      "value": 6.54,
      "variant": "cln"
    },
    {
      "category": "optical",
      "conditions": {
        "mechanical_boundary": "T",
        "wavelength_nm": 633
      },
      "default": true,
      "id": "eo-r33-T/sln/volk2008",
      "kind": "scalar",
      "name": "Electro-optic coefficient r33, unclamped",
      "notes": "Partial set (r22 absent), so stored as scalars rather than a tensor.",
      "property": "eo-r33-T",
      "provenance": {
        "locator": "Table 1.2, p. 4",
        "original_reference": "Nikogosyan 2005",
        "source_id": "volk2008",
        "status": "P-comp",
        "transcribed": "2026-10-25"
      },
      "public": true,
      "symbol": "r33^T",
      "tensor_component": "r33",
      "unit": {
        "display": "pm/V",
        "ucum": "pm/V"
      },
      "value": 38,
      "variant": "sln",
      "variant_note": "near-stoichiometric"
    },
    {
      "category": "optical",
      "default": true,
      "id": "eo-r33/lt-unspecified/wang2025lt",
      "kind": "scalar",
      "name": "Electro-optic coefficient r33",
      "notes": "Clamping condition and wavelength not stated where quoted.",
      "property": "eo-r33",
      "provenance": {
        "locator": "introduction, ref. 29",
        "original_reference": "Wang et al., Optica 11, 1614 (2024), DOI 10.1364/OPTICA.537730 (wang2024optica)",
        "source_id": "wang2025lt",
        "status": "S",
        "transcribed": "2026-10-25"
      },
      "public": true,
      "symbol": "r33",
      "tensor_component": "r33",
      "unit": {
        "display": "pm/V",
        "ucum": "pm/V"
      },
      "value": 30.5,
      "variant": "lt-unspecified",
      "variant_note": "thin-film LiTaO3 context"
    },
    {
      "category": "acoustic",
      "default": true,
      "id": "hydrostatic-piezo-dh/unspecified/weis1985-graham1976",
      "kind": "scalar",
