Repository: jwt625/lithium-niobate

# lithium-niobate.com

A website dedicated to lithium niobate (LiNbO3): the crystal, its physics, how it is made, what it does, its history, and its industry. It aims to augment published review papers with what a PDF cannot offer: real-time 3D, interactive explanations, in-browser simulations, and provenance-tagged, machine-readable material data for people and AI agents alike.

## Current state

Research, proposal, and static mockup phase (2026-10-25). The production site is not built yet.

- Static mockup (theme "Optic Axis", layout, core elements): [mockup/](mockup/) (open `mockup/index.html`; served by GitHub Pages until the site exists)

File: static/api/v1/properties/bulk-velocity-longitudinal-y/cln.json
{
  "alternatives": [],
  "meta": {
    "api_version": "v1",
    "attribution": "lithium-niobate.com data compiled by Wentao Jiang; cite the original sources listed per value.",
    "data_version": "0.1.0",
    "documentation": "https://lithium-niobate.com/api/openapi.json",
    "license": {
      "id": "CC-BY-4.0",
      "name": "Creative Commons Attribution 4.0 International",
      "url": "https://creativecommons.org/licenses/by/4.0/"
    },
    "property": "bulk-velocity-longitudinal-y",
    "variant": "cln"
  },
  "recommended": [
    {
      "category": "acoustic",
      "conditions": {
        "method": "plane-wave ultrasonic, (300) plate"
      },
      "default": true,
      "id": "bulk-velocity-longitudinal-y/cln/kushibiki1999",
      "kind": "scalar",
      "name": "Bulk longitudinal velocity along Y",
      "property": "bulk-velocity-longitudinal-y",
      "provenance": {
        "locator": "Table II",
        "source_id": "kushibiki1999",
        "status": "P",
        "transcribed": "2026-10-25"
      },
      "public": true,
      "symbol": "v_L,Y",
      "uncertainty": {
        "type": "stated",
        "value": 0.26
      },
      "unit": {
        "display": "m/s",
        "ucum": "m/s"
      },
      "value": 6806.55,
      "variant": "cln"
    }
  ],
  "recommended_note": null,
  "spread": null
}

File: static/api/v1/properties/bulk-velocity-longitudinal-z.json
{
  "jsonld": {
    "@context": "https://schema.org",
    "@type": "Dataset",
    "about": {
      "@type": "ChemicalSubstance",
      "chemicalComposition": "LiNbO3",
      "name": "lithium niobate"
    },
    "citation": [
      "https://doi.org/10.1109/58.796136"
    ],
    "creator": {
      "@type": "Person",
      "name": "Wentao Jiang"
    },
    "description": "Bulk longitudinal velocity along Z of lithium niobate (LiNbO3): 1 provenance-tagged value(s) from 1 source(s) for variant(s) cln. Each value carries conditions, uncertainty, the source locator and a status code (P primary, P-comp compilation, P-db database, S secondary, V vendor, C computed).",
    "distribution": [
      {
        "@type": "DataDownload",
        "contentUrl": "https://lithium-niobate.com/api/v1/properties/bulk-velocity-longitudinal-z.json",
        "encodingFormat": "application/json"
      },
      {
        "@type": "DataDownload",
        "contentUrl": "https://lithium-niobate.com/api/v1/properties.csv",
        "encodingFormat": "text/csv"
      }
    ],
    "identifier": "https://lithium-niobate.com/api/v1/properties/bulk-velocity-longitudinal-z.json",
    "isAccessibleForFree": true,
    "keywords": [
      "lithium niobate",
      "LiNbO3",
      "Bulk longitudinal velocity along Z"
    ],
    "license": "https://creativecommons.org/licenses/by/4.0/",
    "name": "LiNbO3 Bulk longitudinal velocity along Z",
    "url": "https://lithium-niobate.com/api/v1/properties/bulk-velocity-longitudinal-z.json",
    "variableMeasured": [
      {
        "@type": "PropertyValue",
        "measurementTechnique": "plane-wave ultrasonic, (006) plate",
        "name": "v_L,Z (cln)",
        "unitText": "m/s",
        "value": 7328.2
      }
    ],
    "version": "0.1.0"
  },
  "meta": {
    "api_version": "v1",
    "attribution": "lithium-niobate.com data compiled by Wentao Jiang; cite the original sources listed per value.",
    "count": 1,
    "data_version": "0.1.0",
    "documentation": "https://lithium-niobate.com/api/openapi.json",
    "license": {
      "id": "CC-BY-4.0",
      "name": "Creative Commons Attribution 4.0 International",
      "url": "https://creativecommons.org/licenses/by/4.0/"
    },
    "property": "bulk-velocity-longitudinal-z"
  },
  "records": [
    {
      "category": "acoustic",
      "conditions": {
        "method": "plane-wave ultrasonic, (006) plate"
      },
      "default": true,
      "id": "bulk-velocity-longitudinal-z/cln/kushibiki1999",
      "kind": "scalar",
      "name": "Bulk longitudinal velocity along Z",
      "notes": "Reproduced to 0.4 m/s by the piezo-stiffened velocity from the kushibiki1999 constants (consistency check in the tensor records).",
      "property": "bulk-velocity-longitudinal-z",
      "provenance": {
        "locator": "Table II",
        "source_id": "kushibiki1999",
        "status": "P",
        "transcribed": "2026-10-25"
      },
      "public": true,
      "symbol": "v_L,Z",
      "uncertainty": {
        "type": "stated",
        "value": 0.32
      },
      "unit": {
        "display": "m/s",
        "ucum": "m/s"
      },
      "value": 7328.2,
      "variant": "cln",
      "variant_note": "SAW-grade congruent"
    }
  ]
}

File: static/api/v1/properties/bulk-velocity-longitudinal-z/cln.json
{
  "alternatives": [],
  "meta": {
    "api_version": "v1",
    "attribution": "lithium-niobate.com data compiled by Wentao Jiang; cite the original sources listed per value.",
    "data_version": "0.1.0",
    "documentation": "https://lithium-niobate.com/api/openapi.json",
    "license": {
      "id": "CC-BY-4.0",
      "name": "Creative Commons Attribution 4.0 International",
      "url": "https://creativecommons.org/licenses/by/4.0/"
    },
    "property": "bulk-velocity-longitudinal-z",
    "variant": "cln"
  },
  "recommended": [
    {
      "category": "acoustic",
      "conditions": {
        "method": "plane-wave ultrasonic, (006) plate"
      },
      "default": true,
      "id": "bulk-velocity-longitudinal-z/cln/kushibiki1999",
      "kind": "scalar",
      "name": "Bulk longitudinal velocity along Z",
      "notes": "Reproduced to 0.4 m/s by the piezo-stiffened velocity from the kushibiki1999 constants (consistency check in the tensor records).",
      "property": "bulk-velocity-longitudinal-z",
      "provenance": {
        "locator": "Table II",
        "source_id": "kushibiki1999",
        "status": "P",
        "transcribed": "2026-10-25"
      },
      "public": true,
      "symbol": "v_L,Z",
      "uncertainty": {
        "type": "stated",
        "value": 0.32
      },
      "unit": {
        "display": "m/s",
        "ucum": "m/s"
      },
      "value": 7328.2,
      "variant": "cln",
      "variant_note": "SAW-grade congruent"
    }
  ],
  "recommended_note": null,
  "spread": null
}

File: static/api/v1/properties/bulk-velocity-shear-x.json
{
  "jsonld": {
    "@context": "https://schema.org",
    "@type": "Dataset",
    "about": {
      "@type": "ChemicalSubstance",
      "chemicalComposition": "LiNbO3",
      "name": "lithium niobate"
    },
    "citation": [
      "https://doi.org/10.1109/58.796136"
    ],
    "creator": {
      "@type": "Person",
      "name": "Wentao Jiang"
    },
    "description": "Bulk shear velocity along X (resonance) of lithium niobate (LiNbO3): 1 provenance-tagged value(s) from 1 source(s) for variant(s) cln. Each value carries conditions, uncertainty, the source locator and a status code (P primary, P-comp compilation, P-db database, S secondary, V vendor, C computed).",
    "distribution": [
      {
        "@type": "DataDownload",
        "contentUrl": "https://lithium-niobate.com/api/v1/properties/bulk-velocity-shear-x.json",
        "encodingFormat": "application/json"
      },
      {
        "@type": "DataDownload",
        "contentUrl": "https://lithium-niobate.com/api/v1/properties.csv",
        "encodingFormat": "text/csv"
      }
    ],
    "identifier": "https://lithium-niobate.com/api/v1/properties/bulk-velocity-shear-x.json",
    "isAccessibleForFree": true,
    "keywords": [
      "lithium niobate",
      "LiNbO3",
      "Bulk shear velocity along X (resonance)"
    ],
    "license": "https://creativecommons.org/licenses/by/4.0/",
    "name": "LiNbO3 Bulk shear velocity along X (resonance)",
    "url": "https://lithium-niobate.com/api/v1/properties/bulk-velocity-shear-x.json",
    "variableMeasured": [
      {
        "@type": "PropertyValue",
        "measurementTechnique": "resonance, (110) plate",
        "name": "v_S,X (cln)",
        "unitText": "m/s",
        "value": 4750.67
      }
    ],
    "version": "0.1.0"
  },
  "meta": {
    "api_version": "v1",
    "attribution": "lithium-niobate.com data compiled by Wentao Jiang; cite the original sources listed per value.",
    "count": 1,
    "data_version": "0.1.0",
    "documentation": "https://lithium-niobate.com/api/openapi.json",
    "license": {
      "id": "CC-BY-4.0",
      "name": "Creative Commons Attribution 4.0 International",
      "url": "https://creativecommons.org/licenses/by/4.0/"
    },
    "property": "bulk-velocity-shear-x"
  },
  "records": [
    {
      "category": "acoustic",
      "conditions": {
        "method": "resonance, (110) plate"
      },
      "default": true,
      "id": "bulk-velocity-shear-x/cln/kushibiki1999",
      "kind": "scalar",
      "name": "Bulk shear velocity along X (resonance)",
      "property": "bulk-velocity-shear-x",
      "provenance": {
        "locator": "Table II",
        "source_id": "kushibiki1999",
        "status": "P",
        "transcribed": "2026-10-25"
      },
      "public": true,
      "symbol": "v_S,X",
      "uncertainty": {
        "type": "stated",
        "value": 0.59
      },
      "unit": {
        "display": "m/s",
        "ucum": "m/s"
      },
      "value": 4750.67,
      "variant": "cln"
    }
  ]
}

File: static/api/v1/properties/bulk-velocity-shear-x/cln.json
{
  "alternatives": [],
  "meta": {
    "api_version": "v1",
    "attribution": "lithium-niobate.com data compiled by Wentao Jiang; cite the original sources listed per value.",
    "data_version": "0.1.0",
    "documentation": "https://lithium-niobate.com/api/openapi.json",
    "license": {
      "id": "CC-BY-4.0",
      "name": "Creative Commons Attribution 4.0 International",
      "url": "https://creativecommons.org/licenses/by/4.0/"
    },
    "property": "bulk-velocity-shear-x",
    "variant": "cln"
  },
  "recommended": [
    {
      "category": "acoustic",
      "conditions": {
        "method": "resonance, (110) plate"
      },
      "default": true,
      "id": "bulk-velocity-shear-x/cln/kushibiki1999",
      "kind": "scalar",
      "name": "Bulk shear velocity along X (resonance)",
      "property": "bulk-velocity-shear-x",
      "provenance": {
        "locator": "Table II",
        "source_id": "kushibiki1999",
        "status": "P",
        "transcribed": "2026-10-25"
      },
      "public": true,
      "symbol": "v_S,X",
      "uncertainty": {
        "type": "stated",
        "value": 0.59
      },
      "unit": {
        "display": "m/s",
        "ucum": "m/s"
      },
      "value": 4750.67,
      "variant": "cln"
    }
  ],
  "recommended_note": null,
  "spread": null
}

File: static/api/v1/properties/bulk-velocity-shear-y.json
{
  "jsonld": {
    "@context": "https://schema.org",
    "@type": "Dataset",
    "about": {
      "@type": "ChemicalSubstance",
      "chemicalComposition": "LiNbO3",
      "name": "lithium niobate"
    },
    "citation": [
      "https://doi.org/10.1109/58.796136"
    ],
    "creator": {
      "@type": "Person",
      "name": "Wentao Jiang"
    },
    "description": "Bulk shear velocity along Y of lithium niobate (LiNbO3): 1 provenance-tagged value(s) from 1 source(s) for variant(s) cln. Each value carries conditions, uncertainty, the source locator and a status code (P primary, P-comp compilation, P-db database, S secondary, V vendor, C computed).",
    "distribution": [
      {
        "@type": "DataDownload",
        "contentUrl": "https://lithium-niobate.com/api/v1/properties/bulk-velocity-shear-y.json",
        "encodingFormat": "application/json"
      },
      {
        "@type": "DataDownload",
        "contentUrl": "https://lithium-niobate.com/api/v1/properties.csv",
        "encodingFormat": "text/csv"
      }
    ],
    "identifier": "https://lithium-niobate.com/api/v1/properties/bulk-velocity-shear-y.json",
    "isAccessibleForFree": true,
    "keywords": [
      "lithium niobate",
      "LiNbO3",
      "Bulk shear velocity along Y"
    ],
    "license": "https://creativecommons.org/licenses/by/4.0/",
    "name": "LiNbO3 Bulk shear velocity along Y",
    "url": "https://lithium-niobate.com/api/v1/properties/bulk-velocity-shear-y.json",
    "variableMeasured": [
      {
        "@type": "PropertyValue",
        "measurementTechnique": "plane-wave ultrasonic, (300) plate",
        "name": "v_S,Y (cln)",
        "unitText": "m/s",
        "value": 3940.49
      }
    ],
    "version": "0.1.0"
  },
  "meta": {
    "api_version": "v1",
    "attribution": "lithium-niobate.com data compiled by Wentao Jiang; cite the original sources listed per value.",
    "count": 1,
    "data_version": "0.1.0",
    "documentation": "https://lithium-niobate.com/api/openapi.json",
    "license": {
      "id": "CC-BY-4.0",
      "name": "Creative Commons Attribution 4.0 International",
      "url": "https://creativecommons.org/licenses/by/4.0/"
    },
    "property": "bulk-velocity-shear-y"
  },
  "records": [
    {
      "category": "acoustic",
      "conditions": {
        "method": "plane-wave ultrasonic, (300) plate"
      },
      "default": true,
      "id": "bulk-velocity-shear-y/cln/kushibiki1999",
      "kind": "scalar",
      "name": "Bulk shear velocity along Y",
      "property": "bulk-velocity-shear-y",
      "provenance": {
        "locator": "Table II",
        "source_id": "kushibiki1999",
        "status": "P",
        "transcribed": "2026-10-25"
      },
      "public": true,
      "symbol": "v_S,Y",
      "uncertainty": {
        "type": "stated",
        "value": 0.21
      },
      "unit": {
        "display": "m/s",
        "ucum": "m/s"
      },
      "value": 3940.49,
      "variant": "cln"
    }
  ]
}

File: static/api/v1/properties/bulk-velocity-shear-y/cln.json
{
  "alternatives": [],
  "meta": {
    "api_version": "v1",
    "attribution": "lithium-niobate.com data compiled by Wentao Jiang; cite the original sources listed per value.",
    "data_version": "0.1.0",
    "documentation": "https://lithium-niobate.com/api/openapi.json",
    "license": {
      "id": "CC-BY-4.0",
      "name": "Creative Commons Attribution 4.0 International",
      "url": "https://creativecommons.org/licenses/by/4.0/"
    },
    "property": "bulk-velocity-shear-y",
    "variant": "cln"
  },
  "recommended": [
    {
      "category": "acoustic",
      "conditions": {
        "method": "plane-wave ultrasonic, (300) plate"
      },
      "default": true,
      "id": "bulk-velocity-shear-y/cln/kushibiki1999",
      "kind": "scalar",
      "name": "Bulk shear velocity along Y",
      "property": "bulk-velocity-shear-y",
      "provenance": {
        "locator": "Table II",
        "source_id": "kushibiki1999",
        "status": "P",
        "transcribed": "2026-10-25"
      },
      "public": true,
      "symbol": "v_S,Y",
      "uncertainty": {
        "type": "stated",
        "value": 0.21
      },
      "unit": {
        "display": "m/s",
        "ucum": "m/s"
      },
      "value": 3940.49,
      "variant": "cln"
    }
  ],
  "recommended_note": null,
  "spread": null
}

File: static/api/v1/properties/bulk-velocity-shear-z.json
{
  "jsonld": {
    "@context": "https://schema.org",
    "@type": "Dataset",
    "about": {
      "@type": "ChemicalSubstance",
      "chemicalComposition": "LiNbO3",
      "name": "lithium niobate"
    },
    "citation": [
      "https://doi.org/10.1109/58.796136"
    ],
    "creator": {
      "@type": "Person",
      "name": "Wentao Jiang"
    },
    "description": "Bulk shear velocity along Z of lithium niobate (LiNbO3): 1 provenance-tagged value(s) from 1 source(s) for variant(s) cln. Each value carries conditions, uncertainty, the source locator and a status code (P primary, P-comp compilation, P-db database, S secondary, V vendor, C computed).",
    "distribution": [
      {
        "@type": "DataDownload",
        "contentUrl": "https://lithium-niobate.com/api/v1/properties/bulk-velocity-shear-z.json",
        "encodingFormat": "application/json"
      },
      {
        "@type": "DataDownload",
        "contentUrl": "https://lithium-niobate.com/api/v1/properties.csv",
        "encodingFormat": "text/csv"
      }
    ],
    "identifier": "https://lithium-niobate.com/api/v1/properties/bulk-velocity-shear-z.json",
    "isAccessibleForFree": true,
    "keywords": [
      "lithium niobate",
      "LiNbO3",
      "Bulk shear velocity along Z"
    ],
    "license": "https://creativecommons.org/licenses/by/4.0/",
    "name": "LiNbO3 Bulk shear velocity along Z",
    "url": "https://lithium-niobate.com/api/v1/properties/bulk-velocity-shear-z.json",
    "variableMeasured": [
      {
        "@type": "PropertyValue",
        "measurementTechnique": "plane-wave ultrasonic, (006) plate",
        "name": "v_S,Z (cln)",
        "unitText": "m/s",
        "value": 3590.41
      }
    ],
    "version": "0.1.0"
  },
  "meta": {
    "api_version": "v1",
    "attribution": "lithium-niobate.com data compiled by Wentao Jiang; cite the original sources listed per value.",
    "count": 1,
    "data_version": "0.1.0",
    "documentation": "https://lithium-niobate.com/api/openapi.json",
    "license": {
      "id": "CC-BY-4.0",
      "name": "Creative Commons Attribution 4.0 International",
      "url": "https://creativecommons.org/licenses/by/4.0/"
    },
    "property": "bulk-velocity-shear-z"
  },
  "records": [
    {
      "category": "acoustic",
      "conditions": {
        "method": "plane-wave ultrasonic, (006) plate"
      },
      "default": true,
      "id": "bulk-velocity-shear-z/cln/kushibiki1999",
      "kind": "scalar",
      "name": "Bulk shear velocity along Z",
      "property": "bulk-velocity-shear-z",
      "provenance": {
        "locator": "Table II",
        "source_id": "kushibiki1999",
        "status": "P",
        "transcribed": "2026-10-25"
      },
      "public": true,
      "symbol": "v_S,Z",
      "uncertainty": {
        "type": "stated",
        "value": 0.23
      },
      "unit": {
        "display": "m/s",
        "ucum": "m/s"
      },
      "value": 3590.41,
      "variant": "cln"
    }
  ]
}

File: static/api/v1/properties/bulk-velocity-shear-z/cln.json
{
  "alternatives": [],
  "meta": {
    "api_version": "v1",
    "attribution": "lithium-niobate.com data compiled by Wentao Jiang; cite the original sources listed per value.",
    "data_version": "0.1.0",
    "documentation": "https://lithium-niobate.com/api/openapi.json",
    "license": {
      "id": "CC-BY-4.0",
      "name": "Creative Commons Attribution 4.0 International",
      "url": "https://creativecommons.org/licenses/by/4.0/"
    },
    "property": "bulk-velocity-shear-z",
    "variant": "cln"
  },
  "recommended": [
    {
      "category": "acoustic",
      "conditions": {
        "method": "plane-wave ultrasonic, (006) plate"
      },
      "default": true,
      "id": "bulk-velocity-shear-z/cln/kushibiki1999",
      "kind": "scalar",
      "name": "Bulk shear velocity along Z",
      "property": "bulk-velocity-shear-z",
      "provenance": {
        "locator": "Table II",
        "source_id": "kushibiki1999",
        "status": "P",
        "transcribed": "2026-10-25"
      },
      "public": true,
      "symbol": "v_S,Z",
      "uncertainty": {
        "type": "stated",
        "value": 0.23
      },
      "unit": {
        "display": "m/s",
        "ucum": "m/s"
      },
      "value": 3590.41,
      "variant": "cln"
    }
  ],
  "recommended_note": null,
  "spread": null
}

File: static/api/v1/properties/coercive-field-ratio-cln-sln.json
{
  "jsonld": {
    "@context": "https://schema.org",
    "@type": "Dataset",
    "about": {
      "@type": "ChemicalSubstance",
      "chemicalComposition": "LiNbO3",
      "name": "lithium niobate"
    },
    "citation": [
      "https://doi.org/10.1063/1.121491",
      "https://doi.org/10.1007/978-3-540-70766-0"
    ],
    "creator": {
      "@type": "Person",
      "name": "Wentao Jiang"
    },
    "description": "Coercive field ratio E_c(CLN)/E_c(SLN) of lithium niobate (LiNbO3): 2 provenance-tagged value(s) from 2 source(s) for variant(s) cln. Each value carries conditions, uncertainty, the source locator and a status code (P primary, P-comp compilation, P-db database, S secondary, V vendor, C computed).",
    "distribution": [
      {
        "@type": "DataDownload",
        "contentUrl": "https://lithium-niobate.com/api/v1/properties/coercive-field-ratio-cln-sln.json",
        "encodingFormat": "application/json"
      },
      {
        "@type": "DataDownload",
        "contentUrl": "https://lithium-niobate.com/api/v1/properties.csv",
        "encodingFormat": "text/csv"
      }
    ],
    "identifier": "https://lithium-niobate.com/api/v1/properties/coercive-field-ratio-cln-sln.json",
    "isAccessibleForFree": true,
    "keywords": [
      "lithium niobate",
      "LiNbO3",
      "Coercive field ratio E_c(CLN)/E_c(SLN)"
    ],
    "license": "https://creativecommons.org/licenses/by/4.0/",
    "name": "LiNbO3 Coercive field ratio E_c(CLN)/E_c(SLN)",
    "url": "https://lithium-niobate.com/api/v1/properties/coercive-field-ratio-cln-sln.json",
    "variableMeasured": [
      {
        "@type": "PropertyValue",
        "name": "Coercive field ratio E_c(CLN)/E_c(SLN)",
        "unitText": "1"
      }
    ],
    "version": "0.1.0"
  },
  "meta": {
    "api_version": "v1",
    "attribution": "lithium-niobate.com data compiled by Wentao Jiang; cite the original sources listed per value.",
    "count": 2,
    "data_version": "0.1.0",
    "documentation": "https://lithium-niobate.com/api/openapi.json",
    "license": {
      "id": "CC-BY-4.0",
      "name": "Creative Commons Attribution 4.0 International",
      "url": "https://creativecommons.org/licenses/by/4.0/"
    },
    "property": "coercive-field-ratio-cln-sln"
  },
  "records": [
    {
      "category": "ferroelectric",
      "conditions": {
        "temperature_text": "room temperature"
      },
      "id": "coercive-field-ratio-cln-sln/cln/gopalan1998",
      "kind": "scalar",
      "max": 5,
      "min": 4,
      "name": "Coercive field ratio E_c(CLN)/E_c(SLN)",
      "property": "coercive-field-ratio-cln-sln",
      "provenance": {
        "locator": "abstract",
        "source_id": "gopalan1998",
        "status": "P(abs)",
        "transcribed": "2026-10-25"
      },
      "public": true,
      "uncertainty": {
        "type": "approximate"
      },
      "unit": {
        "display": "-",
        "ucum": "1"
      },
      "variant": "cln",
      "variant_note": "CLN (C = 0.484) vs near-SLN (C = 0.498)"
    },
    {
      "category": "ferroelectric",
      "id": "coercive-field-ratio-cln-sln/cln/volk2008",
      "kind": "scalar",
      "max": 3.5,
      "min": 3.2,
      "name": "Coercive field ratio E_c(CLN)/E_c(SLN)",
      "notes": "Differs from gopalan1998 (4-5); the sources measured different crystals.",
      "property": "coercive-field-ratio-cln-sln",
      "provenance": {
        "derivation": "ratio of the volk2008 Table 7.1 CLN and SLN values; p. 184 states a factor of three (ref. Chen et al. 2001)",
        "locator": "Table 7.1, p. 185; p. 184 ('factor of three', ref. Chen et al. 2001)",
        "source_id": "volk2008",
        "status": "C",
        "transcribed": "2026-10-25"
      },
      "public": true,
      "unit": {
        "display": "-",
        "ucum": "1"
      },
      "variant": "cln"
    }
  ]
}

File: static/api/v1/properties/coercive-field-ratio-cln-sln/cln.json
{
  "alternatives": [
    {
      "category": "ferroelectric",
      "conditions": {
        "temperature_text": "room temperature"
      },
      "id": "coercive-field-ratio-cln-sln/cln/gopalan1998",
      "kind": "scalar",
      "max": 5,
      "min": 4,
      "name": "Coercive field ratio E_c(CLN)/E_c(SLN)",
      "property": "coercive-field-ratio-cln-sln",
      "provenance": {
        "locator": "abstract",
        "source_id": "gopalan1998",
        "status": "P(abs)",
        "transcribed": "2026-10-25"
      },
      "public": true,
      "uncertainty": {
        "type": "approximate"
      },
      "unit": {
        "display": "-",
        "ucum": "1"
      },
      "variant": "cln",
      "variant_note": "CLN (C = 0.484) vs near-SLN (C = 0.498)"
    },
    {
      "category": "ferroelectric",
      "id": "coercive-field-ratio-cln-sln/cln/volk2008",
      "kind": "scalar",
      "max": 3.5,
      "min": 3.2,
      "name": "Coercive field ratio E_c(CLN)/E_c(SLN)",
      "notes": "Differs from gopalan1998 (4-5); the sources measured different crystals.",
      "property": "coercive-field-ratio-cln-sln",
      "provenance": {
        "derivation": "ratio of the volk2008 Table 7.1 CLN and SLN values; p. 184 states a factor of three (ref. Chen et al. 2001)",
        "locator": "Table 7.1, p. 185; p. 184 ('factor of three', ref. Chen et al. 2001)",
        "source_id": "volk2008",
        "status": "C",
        "transcribed": "2026-10-25"
      },
      "public": true,
      "unit": {
        "display": "-",
        "ucum": "1"
      },
      "variant": "cln"
    }
  ],
  "meta": {
    "api_version": "v1",
    "attribution": "lithium-niobate.com data compiled by Wentao Jiang; cite the original sources listed per value.",
    "data_version": "0.1.0",
    "documentation": "https://lithium-niobate.com/api/openapi.json",
    "license": {
      "id": "CC-BY-4.0",
      "name": "Creative Commons Attribution 4.0 International",
      "url": "https://creativecommons.org/licenses/by/4.0/"
    },
    "property": "coercive-field-ratio-cln-sln",
    "variant": "cln"
  },
  "recommended": [],
  "recommended_note": "No single recommended record: sources disagree or none is primary; see alternatives and spread.",
  "spread": {
    "max": 5,
    "min": 3.2,
    "n_records": 2,
    "note": "Range over all public records regardless of conditions; compare conditions before use.",
    "unit": "1"
  }
}

File: static/api/v1/properties/coercive-field.json
{
  "jsonld": {
    "@context": "https://schema.org",
    "@type": "Dataset",
    "about": {
      "@type": "ChemicalSubstance",
      "chemicalComposition": "LiNbO3",
      "name": "lithium niobate"
    },
    "citation": [
      "https://doi.org/10.1007/978-3-540-70766-0"
    ],
    "creator": {
      "@type": "Person",
      "name": "Wentao Jiang"
    },
    "description": "Coercive field of lithium niobate (LiNbO3): 4 provenance-tagged value(s) from 1 source(s) for variant(s) cln, mgo1-sln, mgo5-cln, sln. Each value carries conditions, uncertainty, the source locator and a status code (P primary, P-comp compilation, P-db database, S secondary, V vendor, C computed).",
    "distribution": [
      {
        "@type": "DataDownload",
        "contentUrl": "https://lithium-niobate.com/api/v1/properties/coercive-field.json",
        "encodingFormat": "application/json"
      },
      {
        "@type": "DataDownload",
        "contentUrl": "https://lithium-niobate.com/api/v1/properties.csv",
        "encodingFormat": "text/csv"
      }
    ],
    "identifier": "https://lithium-niobate.com/api/v1/properties/coercive-field.json",
    "isAccessibleForFree": true,
    "keywords": [
      "lithium niobate",
      "LiNbO3",
      "Coercive field"
    ],
    "license": "https://creativecommons.org/licenses/by/4.0/",
    "name": "LiNbO3 Coercive field",
    "url": "https://lithium-niobate.com/api/v1/properties/coercive-field.json",
    "variableMeasured": [
      {
        "@type": "PropertyValue",
        "measurementTechnique": "see source",
        "name": "E_c (cln)",
        "unitText": "kV/mm",
        "value": 21
      },
      {
        "@type": "PropertyValue",
        "measurementTechnique": "see source",
        "name": "E_c (mgo1-sln)",
        "unitText": "kV/mm",
        "value": 2.5
      },
      {
        "@type": "PropertyValue",
        "maxValue": 6.8,
        "measurementTechnique": "see source",
        "minValue": 6.0,
        "name": "E_c (mgo5-cln)",
        "unitText": "kV/mm"
      },
      {
        "@type": "PropertyValue",
        "maxValue": 6.5,
        "measurementTechnique": "see source",
        "minValue": 6.0,
        "name": "E_c (sln)",
        "unitText": "kV/mm"
      }
    ],
    "version": "0.1.0"
  },
  "meta": {
    "api_version": "v1",
    "attribution": "lithium-niobate.com data compiled by Wentao Jiang; cite the original sources listed per value.",
    "count": 4,
    "data_version": "0.1.0",
    "documentation": "https://lithium-niobate.com/api/openapi.json",
    "license": {
      "id": "CC-BY-4.0",
      "name": "Creative Commons Attribution 4.0 International",
      "url": "https://creativecommons.org/licenses/by/4.0/"
    },
    "property": "coercive-field"
  },
  "records": [
    {
      "category": "ferroelectric",
      "conditions": {
        "temperature_text": "room temperature"
      },
      "default": true,
      "id": "coercive-field/cln/volk2008",
      "kind": "scalar",
      "name": "Coercive field",
      "property": "coercive-field",
      "provenance": {
        "locator": "Table 7.1, p. 185 (210 kV/cm, literature average); p. 118 (210-220 kV/cm)",
        "source_id": "volk2008",
        "status": "P-comp",
        "transcribed": "2026-10-25"
      },
      "public": true,
      "symbol": "E_c",
      "unit": {
        "display": "kV/mm",
        "ucum": "kV/mm"
      },
      "value": 21,
      "variant": "cln"
    },
    {
      "category": "ferroelectric",
      "conditions": {
        "temperature_text": "room temperature"
      },
      "default": true,
      "id": "coercive-field/mgo1-sln/volk2008",
      "kind": "scalar",
      "name": "Coercive field",
      "property": "coercive-field",
      "provenance": {
        "locator": "Table 7.1, p. 185 (25 kV/cm)",
        "source_id": "volk2008",
        "status": "P-comp",
        "transcribed": "2026-10-25"
      },
      "public": true,
      "symbol": "E_c",
      "unit": {
        "display": "kV/mm",
        "ucum": "kV/mm"
      },
      "value": 2.5,
      "variant": "mgo1-sln"
    },
    {
      "category": "ferroelectric",
      "conditions": {
        "temperature_text": "room temperature"
      },
      "default": true,
      "id": "coercive-field/mgo5-cln/volk2008",
      "kind": "scalar",
      "max": 6.8,
      "min": 6.0,
      "name": "Coercive field",
      "notes": "Individual reports in the text (p. 184): switching at 4.45 kV/mm (0.5 mm wafer, Kuroda et al.); poling with 2.5 kV/mm pulses (4.8% MgO, 0.3 mm, Mizuuchi et al.).",
      "property": "coercive-field",
      "provenance": {
        "locator": "Table 7.1, p. 185 (60-68 kV/cm, table average)",
        "source_id": "volk2008",
        "status": "P-comp",
        "transcribed": "2026-10-25"
      },
      "public": true,
      "symbol": "E_c",
      "unit": {
        "display": "kV/mm",
        "ucum": "kV/mm"
      },
      "variant": "mgo5-cln"
    },
    {
      "category": "ferroelectric",
      "conditions": {
        "temperature_text": "room temperature"
      },
      "default": true,
      "id": "coercive-field/sln/volk2008",
      "kind": "scalar",
      "max": 6.5,
      "min": 6.0,
      "name": "Coercive field",
      "notes": "Conflicts within volk2008: p. 118 gives about 21-25 kV/cm (2.1-2.5 kV/mm) for near-stoichiometric crystals, citing gopalan1998.",
      "property": "coercive-field",
      "provenance": {
        "locator": "Table 7.1, p. 185 (60-65 kV/cm)",
        "source_id": "volk2008",
        "status": "P-comp",
        "transcribed": "2026-10-25"
      },
      "public": true,
      "symbol": "E_c",
      "unit": {
        "display": "kV/mm",
        "ucum": "kV/mm"
      },
      "variant": "sln"
    }
  ]
}

File: static/api/v1/properties/coercive-field/cln.json
{
  "alternatives": [],
  "meta": {
    "api_version": "v1",
    "attribution": "lithium-niobate.com data compiled by Wentao Jiang; cite the original sources listed per value.",
    "data_version": "0.1.0",
    "documentation": "https://lithium-niobate.com/api/openapi.json",
    "license": {
      "id": "CC-BY-4.0",
      "name": "Creative Commons Attribution 4.0 International",
      "url": "https://creativecommons.org/licenses/by/4.0/"
    },
    "property": "coercive-field",
    "variant": "cln"
  },
  "recommended": [
    {
      "category": "ferroelectric",
      "conditions": {
        "temperature_text": "room temperature"
      },
      "default": true,
      "id": "coercive-field/cln/volk2008",
      "kind": "scalar",
      "name": "Coercive field",
      "property": "coercive-field",
      "provenance": {
        "locator": "Table 7.1, p. 185 (210 kV/cm, literature average); p. 118 (210-220 kV/cm)",
        "source_id": "volk2008",
        "status": "P-comp",
        "transcribed": "2026-10-25"
      },
      "public": true,
      "symbol": "E_c",
      "unit": {
        "display": "kV/mm",
        "ucum": "kV/mm"
      },
      "value": 21,
      "variant": "cln"
    }
  ],
  "recommended_note": null,
  "spread": null
}

File: static/api/v1/properties/coercive-field/mgo1-sln.json
{
  "alternatives": [],
  "meta": {
    "api_version": "v1",
    "attribution": "lithium-niobate.com data compiled by Wentao Jiang; cite the original sources listed per value.",
    "data_version": "0.1.0",
    "documentation": "https://lithium-niobate.com/api/openapi.json",
    "license": {
      "id": "CC-BY-4.0",
      "name": "Creative Commons Attribution 4.0 International",
      "url": "https://creativecommons.org/licenses/by/4.0/"
    },
    "property": "coercive-field",
    "variant": "mgo1-sln"
  },
  "recommended": [
    {
      "category": "ferroelectric",
      "conditions": {
        "temperature_text": "room temperature"
      },
      "default": true,
      "id": "coercive-field/mgo1-sln/volk2008",
      "kind": "scalar",
      "name": "Coercive field",
      "property": "coercive-field",
      "provenance": {
        "locator": "Table 7.1, p. 185 (25 kV/cm)",
        "source_id": "volk2008",
        "status": "P-comp",
        "transcribed": "2026-10-25"
      },
      "public": true,
      "symbol": "E_c",
      "unit": {
        "display": "kV/mm",
        "ucum": "kV/mm"
      },
      "value": 2.5,
      "variant": "mgo1-sln"
    }
  ],
  "recommended_note": null,
  "spread": null
}

File: static/api/v1/properties/coercive-field/mgo5-cln.json
{
  "alternatives": [],
  "meta": {
    "api_version": "v1",
    "attribution": "lithium-niobate.com data compiled by Wentao Jiang; cite the original sources listed per value.",
    "data_version": "0.1.0",
    "documentation": "https://lithium-niobate.com/api/openapi.json",
    "license": {
      "id": "CC-BY-4.0",
      "name": "Creative Commons Attribution 4.0 International",
      "url": "https://creativecommons.org/licenses/by/4.0/"
    },
    "property": "coercive-field",
    "variant": "mgo5-cln"
  },
  "recommended": [
    {
      "category": "ferroelectric",
      "conditions": {
        "temperature_text": "room temperature"
      },
      "default": true,
      "id": "coercive-field/mgo5-cln/volk2008",
      "kind": "scalar",
      "max": 6.8,
      "min": 6.0,
      "name": "Coercive field",
      "notes": "Individual reports in the text (p. 184): switching at 4.45 kV/mm (0.5 mm wafer, Kuroda et al.); poling with 2.5 kV/mm pulses (4.8% MgO, 0.3 mm, Mizuuchi et al.).",
      "property": "coercive-field",
      "provenance": {
        "locator": "Table 7.1, p. 185 (60-68 kV/cm, table average)",
        "source_id": "volk2008",
        "status": "P-comp",
        "transcribed": "2026-10-25"
      },
      "public": true,
      "symbol": "E_c",
      "unit": {
        "display": "kV/mm",
        "ucum": "kV/mm"
      },
      "variant": "mgo5-cln"
    }
  ],
  "recommended_note": null,
  "spread": null
}

File: static/api/v1/properties/coercive-field/sln.json
{
  "alternatives": [],
  "meta": {
    "api_version": "v1",
    "attribution": "lithium-niobate.com data compiled by Wentao Jiang; cite the original sources listed per value.",
    "data_version": "0.1.0",
    "documentation": "https://lithium-niobate.com/api/openapi.json",
    "license": {
      "id": "CC-BY-4.0",
      "name": "Creative Commons Attribution 4.0 International",
      "url": "https://creativecommons.org/licenses/by/4.0/"
    },
    "property": "coercive-field",
    "variant": "sln"
  },
  "recommended": [
    {
      "category": "ferroelectric",
      "conditions": {
        "temperature_text": "room temperature"
      },
      "default": true,
      "id": "coercive-field/sln/volk2008",
      "kind": "scalar",
      "max": 6.5,
      "min": 6.0,
      "name": "Coercive field",
      "notes": "Conflicts within volk2008: p. 118 gives about 21-25 kV/cm (2.1-2.5 kV/mm) for near-stoichiometric crystals, citing gopalan1998.",
      "property": "coercive-field",
      "provenance": {
        "locator": "Table 7.1, p. 185 (60-65 kV/cm)",
        "source_id": "volk2008",
        "status": "P-comp",
        "transcribed": "2026-10-25"
      },
      "public": true,
      "symbol": "E_c",
      "unit": {
        "display": "kV/mm",
        "ucum": "kV/mm"
      },
      "variant": "sln"
    }
  ],
  "recommended_note": null,
  "spread": null
}
