Repository: jwt625/lithium-niobate

# lithium-niobate.com

A website dedicated to lithium niobate (LiNbO3): the crystal, its physics, how it is made, what it does, its history, and its industry. It aims to augment published review papers with what a PDF cannot offer: real-time 3D, interactive explanations, in-browser simulations, and provenance-tagged, machine-readable material data for people and AI agents alike.

## Current state

Research, proposal, and static mockup phase (2026-10-25). The production site is not built yet.

- Static mockup (theme "Optic Axis", layout, core elements): [mockup/](mockup/) (open `mockup/index.html`; served by GitHub Pages until the site exists)

File: static/api/v1/properties/congruent-composition.json
{
  "jsonld": {
    "@context": "https://schema.org",
    "@type": "Dataset",
    "about": {
      "@type": "ChemicalSubstance",
      "chemicalComposition": "LiNbO3",
      "name": "lithium niobate"
    },
    "citation": [
      "https://doi.org/10.1007/978-3-540-70766-0"
    ],
    "creator": {
      "@type": "Person",
      "name": "Wentao Jiang"
    },
    "description": "Congruent composition of lithium niobate (LiNbO3): 2 provenance-tagged value(s) from 2 source(s) for variant(s) cln. Each value carries conditions, uncertainty, the source locator and a status code (P primary, P-comp compilation, P-db database, S secondary, V vendor, C computed).",
    "distribution": [
      {
        "@type": "DataDownload",
        "contentUrl": "https://lithium-niobate.com/api/v1/properties/congruent-composition.json",
        "encodingFormat": "application/json"
      },
      {
        "@type": "DataDownload",
        "contentUrl": "https://lithium-niobate.com/api/v1/properties.csv",
        "encodingFormat": "text/csv"
      }
    ],
    "identifier": "https://lithium-niobate.com/api/v1/properties/congruent-composition.json",
    "isAccessibleForFree": true,
    "keywords": [
      "lithium niobate",
      "LiNbO3",
      "Congruent composition"
    ],
    "license": "https://creativecommons.org/licenses/by/4.0/",
    "name": "LiNbO3 Congruent composition",
    "url": "https://lithium-niobate.com/api/v1/properties/congruent-composition.json",
    "variableMeasured": [
      {
        "@type": "PropertyValue",
        "measurementTechnique": "see source",
        "name": "Congruent composition (cln)",
        "unitText": "%",
        "value": 48.45
      }
    ],
    "version": "0.1.0"
  },
  "meta": {
    "api_version": "v1",
    "attribution": "lithium-niobate.com data compiled by Wentao Jiang; cite the original sources listed per value.",
    "count": 2,
    "data_version": "0.1.0",
    "documentation": "https://lithium-niobate.com/api/openapi.json",
    "license": {
      "id": "CC-BY-4.0",
      "name": "Creative Commons Attribution 4.0 International",
      "url": "https://creativecommons.org/licenses/by/4.0/"
    },
    "property": "congruent-composition"
  },
  "records": [
    {
      "category": "structure",
      "id": "congruent-composition/cln/cti1999",
      "kind": "scalar",
      "name": "Congruent composition",
      "property": "congruent-composition",
      "provenance": {
        "source_id": "cti1999",
        "status": "V",
        "transcribed": "2026-10-25"
      },
      "public": true,
      "uncertainty": {
        "type": "stated",
        "value": 0.01
      },
      "unit": {
        "display": "mol% Li2O",
        "ucum": "%"
      },
      "value": 48.38,
      "variant": "cln"
    },
    {
      "category": "structure",
      "default": true,
      "id": "congruent-composition/cln/volk2008",
      "kind": "scalar",
      "name": "Congruent composition",
      "notes": "volk2008 also gives [Li]/[Nb] = 0.94 (p. 9) and R = 0.4845 (p. 5); its UV-edge formula uses 48.38 mol% (p. 142).",
      "property": "congruent-composition",
      "provenance": {
        "locator": "pp. 4-5, 9",
        "source_id": "volk2008",
        "status": "P-comp",
        "transcribed": "2026-10-25"
      },
      "public": true,
      "unit": {
        "display": "mol% Li2O",
        "ucum": "%"
      },
      "value": 48.45,
      "variant": "cln"
    }
  ]
}

File: static/api/v1/properties/congruent-composition/cln.json
{
  "alternatives": [
    {
      "category": "structure",
      "id": "congruent-composition/cln/cti1999",
      "kind": "scalar",
      "name": "Congruent composition",
      "property": "congruent-composition",
      "provenance": {
        "source_id": "cti1999",
        "status": "V",
        "transcribed": "2026-10-25"
      },
      "public": true,
      "uncertainty": {
        "type": "stated",
        "value": 0.01
      },
      "unit": {
        "display": "mol% Li2O",
        "ucum": "%"
      },
      "value": 48.38,
      "variant": "cln"
    }
  ],
  "meta": {
    "api_version": "v1",
    "attribution": "lithium-niobate.com data compiled by Wentao Jiang; cite the original sources listed per value.",
    "data_version": "0.1.0",
    "documentation": "https://lithium-niobate.com/api/openapi.json",
    "license": {
      "id": "CC-BY-4.0",
      "name": "Creative Commons Attribution 4.0 International",
      "url": "https://creativecommons.org/licenses/by/4.0/"
    },
    "property": "congruent-composition",
    "variant": "cln"
  },
  "recommended": [
    {
      "category": "structure",
      "default": true,
      "id": "congruent-composition/cln/volk2008",
      "kind": "scalar",
      "name": "Congruent composition",
      "notes": "volk2008 also gives [Li]/[Nb] = 0.94 (p. 9) and R = 0.4845 (p. 5); its UV-edge formula uses 48.38 mol% (p. 142).",
      "property": "congruent-composition",
      "provenance": {
        "locator": "pp. 4-5, 9",
        "source_id": "volk2008",
        "status": "P-comp",
        "transcribed": "2026-10-25"
      },
      "public": true,
      "unit": {
        "display": "mol% Li2O",
        "ucum": "%"
      },
      "value": 48.45,
      "variant": "cln"
    }
  ],
  "recommended_note": null,
  "spread": {
    "max": 48.45,
    "min": 48.38,
    "n_records": 2,
    "note": "Range over all public records regardless of conditions; compare conditions before use.",
    "unit": "%"
  }
}

File: static/api/v1/properties/curie-temperature-vs-composition.json
{
  "jsonld": {
    "@context": "https://schema.org",
    "@type": "Dataset",
    "about": {
      "@type": "ChemicalSubstance",
      "chemicalComposition": "LiNbO3",
      "name": "lithium niobate"
    },
    "citation": [
      "https://doi.org/10.1007/978-3-540-70766-0"
    ],
    "creator": {
      "@type": "Person",
      "name": "Wentao Jiang"
    },
    "description": "Curie temperature vs crystal composition (linear fit) of lithium niobate (LiNbO3): 2 provenance-tagged value(s) from 1 source(s) for variant(s) unspecified. Each value carries conditions, uncertainty, the source locator and a status code (P primary, P-comp compilation, P-db database, S secondary, V vendor, C computed).",
    "distribution": [
      {
        "@type": "DataDownload",
        "contentUrl": "https://lithium-niobate.com/api/v1/properties/curie-temperature-vs-composition.json",
        "encodingFormat": "application/json"
      },
      {
        "@type": "DataDownload",
        "contentUrl": "https://lithium-niobate.com/api/v1/properties.csv",
        "encodingFormat": "text/csv"
      }
    ],
    "identifier": "https://lithium-niobate.com/api/v1/properties/curie-temperature-vs-composition.json",
    "isAccessibleForFree": true,
    "keywords": [
      "lithium niobate",
      "LiNbO3",
      "Curie temperature vs crystal composition (linear fit)"
    ],
    "license": "https://creativecommons.org/licenses/by/4.0/",
    "name": "LiNbO3 Curie temperature vs crystal composition (linear fit)",
    "url": "https://lithium-niobate.com/api/v1/properties/curie-temperature-vs-composition.json",
    "variableMeasured": [
      {
        "@type": "PropertyValue",
        "measurementTechnique": "DTA / dielectric",
        "name": "Curie temperature vs crystal composition (linear fit) (unspecified)",
        "unitText": "Cel",
        "value": "T_C = 39.26 c - 760.67 (T_C in C, c in mol% Li2O)"
      }
    ],
    "version": "0.1.0"
  },
  "meta": {
    "api_version": "v1",
    "attribution": "lithium-niobate.com data compiled by Wentao Jiang; cite the original sources listed per value.",
    "count": 2,
    "data_version": "0.1.0",
    "documentation": "https://lithium-niobate.com/api/openapi.json",
    "license": {
      "id": "CC-BY-4.0",
      "name": "Creative Commons Attribution 4.0 International",
      "url": "https://creativecommons.org/licenses/by/4.0/"
    },
    "property": "curie-temperature-vs-composition"
  },
  "records": [
    {
      "category": "ferroelectric",
      "id": "curie-temperature-vs-composition/unspecified/volk2008-bordui1992",
      "kind": "scalar",
      "name": "Curie temperature vs crystal composition (linear fit)",
      "notes": "Gives 1143.2 / 1145.9 / 1206.5 C at 48.38 / 48.45 / 50.0 mol% (computed).",
      "property": "curie-temperature-vs-composition",
      "provenance": {
        "locator": "Eq. (6.3), p. 140",
        "original_reference": "Bordui et al., J. Appl. Phys. 71, 875 (1992)",
        "source_id": "volk2008",
        "status": "P-comp",
        "transcribed": "2026-10-25"
      },
      "public": true,
      "unit": {
        "display": "C",
        "ucum": "Cel"
      },
      "value_text": "T_C = 39.064 c - 746.73 (T_C in C, c in mol% Li2O)",
      "variant": "unspecified"
    },
    {
      "category": "ferroelectric",
      "conditions": {
        "method": "DTA / dielectric"
      },
      "default": true,
      "id": "curie-temperature-vs-composition/unspecified/volk2008-iyi1992",
      "kind": "scalar",
      "name": "Curie temperature vs crystal composition (linear fit)",
      "notes": "Gives 1138.7 / 1141.5 / 1202.3 C at 48.38 / 48.45 / 50.0 mol% (computed).",
      "property": "curie-temperature-vs-composition",
      "provenance": {
        "locator": "Eq. (6.2), p. 140",
        "original_reference": "Iyi et al., J. Solid State Chem. 101, 340 (1992)",
        "source_id": "volk2008",
        "status": "P-comp",
        "transcribed": "2026-10-25"
      },
      "public": true,
      "unit": {
        "display": "C",
        "ucum": "Cel"
      },
      "value_text": "T_C = 39.26 c - 760.67 (T_C in C, c in mol% Li2O)",
      "variant": "unspecified"
    }
  ]
}

File: static/api/v1/properties/curie-temperature-vs-composition/unspecified.json
{
  "alternatives": [
    {
      "category": "ferroelectric",
      "id": "curie-temperature-vs-composition/unspecified/volk2008-bordui1992",
      "kind": "scalar",
      "name": "Curie temperature vs crystal composition (linear fit)",
      "notes": "Gives 1143.2 / 1145.9 / 1206.5 C at 48.38 / 48.45 / 50.0 mol% (computed).",
      "property": "curie-temperature-vs-composition",
      "provenance": {
        "locator": "Eq. (6.3), p. 140",
        "original_reference": "Bordui et al., J. Appl. Phys. 71, 875 (1992)",
        "source_id": "volk2008",
        "status": "P-comp",
        "transcribed": "2026-10-25"
      },
      "public": true,
      "unit": {
        "display": "C",
        "ucum": "Cel"
      },
      "value_text": "T_C = 39.064 c - 746.73 (T_C in C, c in mol% Li2O)",
      "variant": "unspecified"
    }
  ],
  "meta": {
    "api_version": "v1",
    "attribution": "lithium-niobate.com data compiled by Wentao Jiang; cite the original sources listed per value.",
    "data_version": "0.1.0",
    "documentation": "https://lithium-niobate.com/api/openapi.json",
    "license": {
      "id": "CC-BY-4.0",
      "name": "Creative Commons Attribution 4.0 International",
      "url": "https://creativecommons.org/licenses/by/4.0/"
    },
    "property": "curie-temperature-vs-composition",
    "variant": "unspecified"
  },
  "recommended": [
    {
      "category": "ferroelectric",
      "conditions": {
        "method": "DTA / dielectric"
      },
      "default": true,
      "id": "curie-temperature-vs-composition/unspecified/volk2008-iyi1992",
      "kind": "scalar",
      "name": "Curie temperature vs crystal composition (linear fit)",
      "notes": "Gives 1138.7 / 1141.5 / 1202.3 C at 48.38 / 48.45 / 50.0 mol% (computed).",
      "property": "curie-temperature-vs-composition",
      "provenance": {
        "locator": "Eq. (6.2), p. 140",
        "original_reference": "Iyi et al., J. Solid State Chem. 101, 340 (1992)",
        "source_id": "volk2008",
        "status": "P-comp",
        "transcribed": "2026-10-25"
      },
      "public": true,
      "unit": {
        "display": "C",
        "ucum": "Cel"
      },
      "value_text": "T_C = 39.26 c - 760.67 (T_C in C, c in mol% Li2O)",
      "variant": "unspecified"
    }
  ],
  "recommended_note": null,
  "spread": null
}

File: static/api/v1/properties/curie-temperature.json
{
  "jsonld": {
    "@context": "https://schema.org",
    "@type": "Dataset",
    "about": {
      "@type": "ChemicalSubstance",
      "chemicalComposition": "LiNbO3",
      "name": "lithium niobate"
    },
    "citation": [
      "https://doi.org/10.1107/S0108768193012820",
      "https://doi.org/10.1007/978-3-540-70766-0",
      "https://doi.org/10.1007/BF00614817"
    ],
    "creator": {
      "@type": "Person",
      "name": "Wentao Jiang"
    },
    "description": "Curie temperature of lithium niobate (LiNbO3): 6 provenance-tagged value(s) from 5 source(s) for variant(s) cln, sln, unspecified. Each value carries conditions, uncertainty, the source locator and a status code (P primary, P-comp compilation, P-db database, S secondary, V vendor, C computed).",
    "distribution": [
      {
        "@type": "DataDownload",
        "contentUrl": "https://lithium-niobate.com/api/v1/properties/curie-temperature.json",
        "encodingFormat": "application/json"
      },
      {
        "@type": "DataDownload",
        "contentUrl": "https://lithium-niobate.com/api/v1/properties.csv",
        "encodingFormat": "text/csv"
      }
    ],
    "identifier": "https://lithium-niobate.com/api/v1/properties/curie-temperature.json",
    "isAccessibleForFree": true,
    "keywords": [
      "lithium niobate",
      "LiNbO3",
      "Curie temperature"
    ],
    "license": "https://creativecommons.org/licenses/by/4.0/",
    "name": "LiNbO3 Curie temperature",
    "url": "https://lithium-niobate.com/api/v1/properties/curie-temperature.json",
    "variableMeasured": [
      {
        "@type": "PropertyValue",
        "measurementTechnique": "see source",
        "name": "T_C (cln)",
        "unitText": "Cel",
        "value": 1140
      },
      {
        "@type": "PropertyValue",
        "measurementTechnique": "see source",
        "name": "T_C (sln)",
        "unitText": "Cel",
        "value": 1206
      }
    ],
    "version": "0.1.0"
  },
  "meta": {
    "api_version": "v1",
    "attribution": "lithium-niobate.com data compiled by Wentao Jiang; cite the original sources listed per value.",
    "count": 6,
    "data_version": "0.1.0",
    "documentation": "https://lithium-niobate.com/api/openapi.json",
    "license": {
      "id": "CC-BY-4.0",
      "name": "Creative Commons Attribution 4.0 International",
      "url": "https://creativecommons.org/licenses/by/4.0/"
    },
    "property": "curie-temperature"
  },
  "records": [
    {
      "category": "ferroelectric",
      "id": "curie-temperature/cln/cti1999",
      "kind": "scalar",
      "name": "Curie temperature",
      "notes": "Agrees within 1 C with the Bordui composition fit at 48.38 mol% (1143.2 C, computed ).",
      "property": "curie-temperature",
      "provenance": {
        "source_id": "cti1999",
        "status": "V",
        "transcribed": "2026-10-25"
      },
      "public": true,
      "symbol": "T_C",
      "uncertainty": {
        "type": "stated",
        "value": 0.7
      },
      "unit": {
        "display": "C",
        "ucum": "Cel"
      },
      "value": 1142.3,
      "variant": "cln",
      "variant_note": "48.38 mol% Li2O"
    },
    {
      "category": "ferroelectric",
      "default": true,
      "id": "curie-temperature/cln/volk2008",
      "kind": "scalar",
      "name": "Curie temperature",
      "property": "curie-temperature",
      "provenance": {
        "locator": "Table 1.1, p. 3",
        "original_reference": "Nikogosyan 2005",
        "source_id": "volk2008",
        "status": "P-comp",
        "transcribed": "2026-10-25"
      },
      "public": true,
      "symbol": "T_C",
      "unit": {
        "display": "C",
        "ucum": "Cel"
      },
      "value": 1140,
      "variant": "cln"
    },
    {
      "category": "ferroelectric",
      "default": true,
      "id": "curie-temperature/sln/volk2008",
      "kind": "scalar",
      "name": "Curie temperature",
      "property": "curie-temperature",
      "provenance": {
        "locator": "Table 1.1, p. 3",
        "original_reference": "Chen et al., Opt. Commun. 188, 359 (2001)",
        "source_id": "volk2008",
        "status": "P-comp",
        "transcribed": "2026-10-25"
      },
      "public": true,
      "symbol": "T_C",
      "unit": {
        "display": "C",
        "ucum": "Cel"
      },
      "value": 1206,
      "variant": "sln",
      "variant_note": "near-stoichiometric"
    },
    {
      "category": "ferroelectric",
      "id": "curie-temperature/sln/wong2002",
      "kind": "scalar",
      "name": "Curie temperature",
      "notes": "Quoted from wong2002 by a secondary web page (de.wikipedia); wong2002 not read. Lies 7 C above volk2008 and above both composition fits at 50.0 mol% (1202.3 and 1206.5 C).",
      "property": "curie-temperature",
      "provenance": {
        "source_id": "wong2002",
        "status": "S",
        "transcribed": "2026-10-25"
      },
      "public": true,
      "symbol": "T_C",
      "unit": {
        "display": "C",
        "ucum": "Cel"
      },
      "value": 1213,
      "variant": "sln"
    },
    {
      "category": "ferroelectric",
      "conditions": {
        "method": "neutron powder diffraction"
      },
      "id": "curie-temperature/unspecified/boysen1994",
      "kind": "scalar",
      "name": "Curie temperature",
      "notes": "Abstract gives 'about 1430 K' (about 1157 C); composition not seen.",
      "property": "curie-temperature",
      "provenance": {
        "source_id": "boysen1994",
        "status": "P(abs)",
        "transcribed": "2026-10-25"
      },
      "public": true,
      "symbol": "T_C",
      "uncertainty": {
        "type": "approximate"
      },
      "unit": {
        "display": "K",
        "ucum": "K"
      },
      "value": 1430,
      "variant": "unspecified"
    },
    {
      "category": "ferroelectric",
      "id": "curie-temperature/unspecified/weis1985",
      "kind": "scalar",
      "name": "Curie temperature",
      "notes": "weis1985 p. 192 text says 'below 1210 C' without a reference.",
      "property": "curie-temperature",
      "provenance": {
        "locator": "Table 1, p. 197",
        "original_reference": "Warner, Onoe, Coquin, JASA 42, 1223 (1967)",
        "source_id": "weis1985",
        "status": "P-comp",
        "transcribed": "2026-10-25"
      },
      "public": true,
      "symbol": "T_C",
      "unit": {
        "display": "C",
        "ucum": "Cel"
      },
      "value": 1165,
      "variant": "unspecified",
      "variant_note": "Warner et al. 1967 sample"
    }
  ]
}

File: static/api/v1/properties/curie-temperature/cln.json
{
  "alternatives": [
    {
      "category": "ferroelectric",
      "id": "curie-temperature/cln/cti1999",
      "kind": "scalar",
      "name": "Curie temperature",
      "notes": "Agrees within 1 C with the Bordui composition fit at 48.38 mol% (1143.2 C, computed ).",
      "property": "curie-temperature",
      "provenance": {
        "source_id": "cti1999",
        "status": "V",
        "transcribed": "2026-10-25"
      },
      "public": true,
      "symbol": "T_C",
      "uncertainty": {
        "type": "stated",
        "value": 0.7
      },
      "unit": {
        "display": "C",
        "ucum": "Cel"
      },
      "value": 1142.3,
      "variant": "cln",
      "variant_note": "48.38 mol% Li2O"
    }
  ],
  "meta": {
    "api_version": "v1",
    "attribution": "lithium-niobate.com data compiled by Wentao Jiang; cite the original sources listed per value.",
    "data_version": "0.1.0",
    "documentation": "https://lithium-niobate.com/api/openapi.json",
    "license": {
      "id": "CC-BY-4.0",
      "name": "Creative Commons Attribution 4.0 International",
      "url": "https://creativecommons.org/licenses/by/4.0/"
    },
    "property": "curie-temperature",
    "variant": "cln"
  },
  "recommended": [
    {
      "category": "ferroelectric",
      "default": true,
      "id": "curie-temperature/cln/volk2008",
      "kind": "scalar",
      "name": "Curie temperature",
      "property": "curie-temperature",
      "provenance": {
        "locator": "Table 1.1, p. 3",
        "original_reference": "Nikogosyan 2005",
        "source_id": "volk2008",
        "status": "P-comp",
        "transcribed": "2026-10-25"
      },
      "public": true,
      "symbol": "T_C",
      "unit": {
        "display": "C",
        "ucum": "Cel"
      },
      "value": 1140,
      "variant": "cln"
    }
  ],
  "recommended_note": null,
  "spread": {
    "max": 1142.3,
    "min": 1140,
    "n_records": 2,
    "note": "Range over all public records regardless of conditions; compare conditions before use.",
    "unit": "Cel"
  }
}

File: static/api/v1/properties/curie-temperature/sln.json
{
  "alternatives": [
    {
      "category": "ferroelectric",
      "id": "curie-temperature/sln/wong2002",
      "kind": "scalar",
      "name": "Curie temperature",
      "notes": "Quoted from wong2002 by a secondary web page (de.wikipedia); wong2002 not read. Lies 7 C above volk2008 and above both composition fits at 50.0 mol% (1202.3 and 1206.5 C).",
      "property": "curie-temperature",
      "provenance": {
        "source_id": "wong2002",
        "status": "S",
        "transcribed": "2026-10-25"
      },
      "public": true,
      "symbol": "T_C",
      "unit": {
        "display": "C",
        "ucum": "Cel"
      },
      "value": 1213,
      "variant": "sln"
    }
  ],
  "meta": {
    "api_version": "v1",
    "attribution": "lithium-niobate.com data compiled by Wentao Jiang; cite the original sources listed per value.",
    "data_version": "0.1.0",
    "documentation": "https://lithium-niobate.com/api/openapi.json",
    "license": {
      "id": "CC-BY-4.0",
      "name": "Creative Commons Attribution 4.0 International",
      "url": "https://creativecommons.org/licenses/by/4.0/"
    },
    "property": "curie-temperature",
    "variant": "sln"
  },
  "recommended": [
    {
      "category": "ferroelectric",
      "default": true,
      "id": "curie-temperature/sln/volk2008",
      "kind": "scalar",
      "name": "Curie temperature",
      "property": "curie-temperature",
      "provenance": {
        "locator": "Table 1.1, p. 3",
        "original_reference": "Chen et al., Opt. Commun. 188, 359 (2001)",
        "source_id": "volk2008",
        "status": "P-comp",
        "transcribed": "2026-10-25"
      },
      "public": true,
      "symbol": "T_C",
      "unit": {
        "display": "C",
        "ucum": "Cel"
      },
      "value": 1206,
      "variant": "sln",
      "variant_note": "near-stoichiometric"
    }
  ],
  "recommended_note": null,
  "spread": {
    "max": 1213,
    "min": 1206,
    "n_records": 2,
    "note": "Range over all public records regardless of conditions; compare conditions before use.",
    "unit": "Cel"
  }
}

File: static/api/v1/properties/curie-temperature/unspecified.json
{
  "alternatives": [
    {
      "category": "ferroelectric",
      "conditions": {
        "method": "neutron powder diffraction"
      },
      "id": "curie-temperature/unspecified/boysen1994",
      "kind": "scalar",
      "name": "Curie temperature",
      "notes": "Abstract gives 'about 1430 K' (about 1157 C); composition not seen.",
      "property": "curie-temperature",
      "provenance": {
        "source_id": "boysen1994",
        "status": "P(abs)",
        "transcribed": "2026-10-25"
      },
      "public": true,
      "symbol": "T_C",
      "uncertainty": {
        "type": "approximate"
      },
      "unit": {
        "display": "K",
        "ucum": "K"
      },
      "value": 1430,
      "variant": "unspecified"
    },
    {
      "category": "ferroelectric",
      "id": "curie-temperature/unspecified/weis1985",
      "kind": "scalar",
      "name": "Curie temperature",
      "notes": "weis1985 p. 192 text says 'below 1210 C' without a reference.",
      "property": "curie-temperature",
      "provenance": {
        "locator": "Table 1, p. 197",
        "original_reference": "Warner, Onoe, Coquin, JASA 42, 1223 (1967)",
        "source_id": "weis1985",
        "status": "P-comp",
        "transcribed": "2026-10-25"
      },
      "public": true,
      "symbol": "T_C",
      "unit": {
        "display": "C",
        "ucum": "Cel"
      },
      "value": 1165,
      "variant": "unspecified",
      "variant_note": "Warner et al. 1967 sample"
    }
  ],
  "meta": {
    "api_version": "v1",
    "attribution": "lithium-niobate.com data compiled by Wentao Jiang; cite the original sources listed per value.",
    "data_version": "0.1.0",
    "documentation": "https://lithium-niobate.com/api/openapi.json",
    "license": {
      "id": "CC-BY-4.0",
      "name": "Creative Commons Attribution 4.0 International",
      "url": "https://creativecommons.org/licenses/by/4.0/"
    },
    "property": "curie-temperature",
    "variant": "unspecified"
  },
  "recommended": [],
  "recommended_note": "No single recommended record: sources disagree or none is primary; see alternatives and spread.",
  "spread": null
}

File: static/api/v1/properties/dark-conductivity-activation-energy.json
{
  "jsonld": {
    "@context": "https://schema.org",
    "@type": "Dataset",
    "about": {
      "@type": "ChemicalSubstance",
      "chemicalComposition": "LiNbO3",
      "name": "lithium niobate"
    },
    "citation": [
      "https://doi.org/10.1007/978-3-540-70766-0"
    ],
    "creator": {
      "@type": "Person",
      "name": "Wentao Jiang"
    },
    "description": "Activation energy of dark (protonic) conductivity of lithium niobate (LiNbO3): 1 provenance-tagged value(s) from 1 source(s) for variant(s) cln. Each value carries conditions, uncertainty, the source locator and a status code (P primary, P-comp compilation, P-db database, S secondary, V vendor, C computed).",
    "distribution": [
      {
        "@type": "DataDownload",
        "contentUrl": "https://lithium-niobate.com/api/v1/properties/dark-conductivity-activation-energy.json",
        "encodingFormat": "application/json"
      },
      {
        "@type": "DataDownload",
        "contentUrl": "https://lithium-niobate.com/api/v1/properties.csv",
        "encodingFormat": "text/csv"
      }
    ],
    "identifier": "https://lithium-niobate.com/api/v1/properties/dark-conductivity-activation-energy.json",
    "isAccessibleForFree": true,
    "keywords": [
      "lithium niobate",
      "LiNbO3",
      "Activation energy of dark (protonic) conductivity"
    ],
    "license": "https://creativecommons.org/licenses/by/4.0/",
    "name": "LiNbO3 Activation energy of dark (protonic) conductivity",
    "url": "https://lithium-niobate.com/api/v1/properties/dark-conductivity-activation-energy.json",
    "variableMeasured": [
      {
        "@type": "PropertyValue",
        "measurementTechnique": "see source",
        "name": "Activation energy of dark (protonic) conductivity (cln)",
        "unitText": "eV",
        "value": 1.1
      }
    ],
    "version": "0.1.0"
  },
  "meta": {
    "api_version": "v1",
    "attribution": "lithium-niobate.com data compiled by Wentao Jiang; cite the original sources listed per value.",
    "count": 1,
    "data_version": "0.1.0",
    "documentation": "https://lithium-niobate.com/api/openapi.json",
    "license": {
      "id": "CC-BY-4.0",
      "name": "Creative Commons Attribution 4.0 International",
      "url": "https://creativecommons.org/licenses/by/4.0/"
    },
    "property": "dark-conductivity-activation-energy"
  },
  "records": [
    {
      "category": "electrical",
      "conditions": {
        "temperature_text": "200-1000 C"
      },
      "default": true,
      "id": "dark-conductivity-activation-energy/cln/volk2008",
      "kind": "scalar",
      "name": "Activation energy of dark (protonic) conductivity",
      "property": "dark-conductivity-activation-energy",
      "provenance": {
        "locator": "Sec. 3.2.1, pp. 59-60",
        "source_id": "volk2008",
        "status": "P-comp",
        "transcribed": "2026-10-25"
      },
      "public": true,
      "uncertainty": {
        "type": "approximate"
      },
      "unit": {
        "display": "eV",
        "ucum": "eV"
      },
      "value": 1.1,
      "variant": "cln"
    }
  ]
}

File: static/api/v1/properties/dark-conductivity-activation-energy/cln.json
{
  "alternatives": [],
  "meta": {
    "api_version": "v1",
    "attribution": "lithium-niobate.com data compiled by Wentao Jiang; cite the original sources listed per value.",
    "data_version": "0.1.0",
    "documentation": "https://lithium-niobate.com/api/openapi.json",
    "license": {
      "id": "CC-BY-4.0",
      "name": "Creative Commons Attribution 4.0 International",
      "url": "https://creativecommons.org/licenses/by/4.0/"
    },
    "property": "dark-conductivity-activation-energy",
    "variant": "cln"
  },
  "recommended": [
    {
      "category": "electrical",
      "conditions": {
        "temperature_text": "200-1000 C"
      },
      "default": true,
      "id": "dark-conductivity-activation-energy/cln/volk2008",
      "kind": "scalar",
      "name": "Activation energy of dark (protonic) conductivity",
      "property": "dark-conductivity-activation-energy",
      "provenance": {
        "locator": "Sec. 3.2.1, pp. 59-60",
        "source_id": "volk2008",
        "status": "P-comp",
        "transcribed": "2026-10-25"
      },
      "public": true,
      "uncertainty": {
        "type": "approximate"
      },
      "unit": {
        "display": "eV",
        "ucum": "eV"
      },
      "value": 1.1,
      "variant": "cln"
    }
  ],
  "recommended_note": null,
  "spread": null
}

File: static/api/v1/properties/dark-conductivity.json
{
  "jsonld": {
    "@context": "https://schema.org",
    "@type": "Dataset",
    "about": {
      "@type": "ChemicalSubstance",
      "chemicalComposition": "LiNbO3",
      "name": "lithium niobate"
    },
    "citation": [
      "https://doi.org/10.1007/978-3-540-70766-0"
    ],
    "creator": {
      "@type": "Person",
      "name": "Wentao Jiang"
    },
    "description": "Dark conductivity of lithium niobate (LiNbO3): 1 provenance-tagged value(s) from 1 source(s) for variant(s) cln. Each value carries conditions, uncertainty, the source locator and a status code (P primary, P-comp compilation, P-db database, S secondary, V vendor, C computed).",
    "distribution": [
      {
        "@type": "DataDownload",
        "contentUrl": "https://lithium-niobate.com/api/v1/properties/dark-conductivity.json",
        "encodingFormat": "application/json"
      },
      {
        "@type": "DataDownload",
        "contentUrl": "https://lithium-niobate.com/api/v1/properties.csv",
        "encodingFormat": "text/csv"
      }
    ],
    "identifier": "https://lithium-niobate.com/api/v1/properties/dark-conductivity.json",
    "isAccessibleForFree": true,
    "keywords": [
      "lithium niobate",
      "LiNbO3",
      "Dark conductivity"
    ],
    "license": "https://creativecommons.org/licenses/by/4.0/",
    "name": "LiNbO3 Dark conductivity",
    "url": "https://lithium-niobate.com/api/v1/properties/dark-conductivity.json",
    "variableMeasured": [
      {
        "@type": "PropertyValue",
        "maxValue": 1e-14,
        "measurementTechnique": "see source",
        "minValue": 1e-16,
        "name": "sigma_d (cln)",
        "unitText": "S/m"
      }
    ],
    "version": "0.1.0"
  },
  "meta": {
    "api_version": "v1",
    "attribution": "lithium-niobate.com data compiled by Wentao Jiang; cite the original sources listed per value.",
    "count": 1,
    "data_version": "0.1.0",
    "documentation": "https://lithium-niobate.com/api/openapi.json",
    "license": {
      "id": "CC-BY-4.0",
      "name": "Creative Commons Attribution 4.0 International",
      "url": "https://creativecommons.org/licenses/by/4.0/"
    },
    "property": "dark-conductivity"
  },
  "records": [
    {
      "category": "electrical",
      "conditions": {
        "temperature_text": "room temperature, extrapolated from high temperature"
      },
      "default": true,
      "id": "dark-conductivity/cln/volk2008",
      "kind": "scalar",
      "max": 1e-14,
      "min": 1e-16,
      "name": "Dark conductivity",
      "notes": "Protonic conduction; activation energy about 1.1 eV (200-1000 C). 8-10 orders of magnitude below the 1.0e-6 S/m floor fitted in bouchy2022.",
      "property": "dark-conductivity",
      "provenance": {
        "locator": "Sec. 3.2.1, pp. 59-60 (1e-16 to 1.0e-18 Ohm^-1 cm^-1)",
        "source_id": "volk2008",
        "status": "P-comp",
        "transcribed": "2026-10-25"
      },
      "public": true,
      "symbol": "sigma_d",
      "unit": {
        "display": "S/m",
        "ucum": "S/m"
      },
      "variant": "cln",
      "variant_note": "undoped or slightly doped CLN"
    }
  ]
}

File: static/api/v1/properties/dark-conductivity/cln.json
{
  "alternatives": [],
  "meta": {
    "api_version": "v1",
    "attribution": "lithium-niobate.com data compiled by Wentao Jiang; cite the original sources listed per value.",
    "data_version": "0.1.0",
    "documentation": "https://lithium-niobate.com/api/openapi.json",
    "license": {
      "id": "CC-BY-4.0",
      "name": "Creative Commons Attribution 4.0 International",
      "url": "https://creativecommons.org/licenses/by/4.0/"
    },
    "property": "dark-conductivity",
    "variant": "cln"
  },
  "recommended": [
    {
      "category": "electrical",
      "conditions": {
        "temperature_text": "room temperature, extrapolated from high temperature"
      },
      "default": true,
      "id": "dark-conductivity/cln/volk2008",
      "kind": "scalar",
      "max": 1e-14,
      "min": 1e-16,
      "name": "Dark conductivity",
      "notes": "Protonic conduction; activation energy about 1.1 eV (200-1000 C). 8-10 orders of magnitude below the 1.0e-6 S/m floor fitted in bouchy2022.",
      "property": "dark-conductivity",
      "provenance": {
        "locator": "Sec. 3.2.1, pp. 59-60 (1e-16 to 1.0e-18 Ohm^-1 cm^-1)",
        "source_id": "volk2008",
        "status": "P-comp",
        "transcribed": "2026-10-25"
      },
      "public": true,
      "symbol": "sigma_d",
      "unit": {
        "display": "S/m",
        "ucum": "S/m"
      },
      "variant": "cln",
      "variant_note": "undoped or slightly doped CLN"
    }
  ],
  "recommended_note": null,
  "spread": null
}

File: static/api/v1/properties/density.json
{
  "jsonld": {
    "@context": "https://schema.org",
    "@type": "Dataset",
    "about": {
      "@type": "ChemicalSubstance",
      "chemicalComposition": "LiNbO3",
      "name": "lithium niobate"
    },
    "citation": [
      "https://doi.org/10.1109/58.796136",
      "https://doi.org/10.1063/1.1497702",
      "https://doi.org/10.1007/978-3-540-70766-0",
      "https://doi.org/10.1007/BF00614817"
    ],
    "creator": {
      "@type": "Person",
      "name": "Wentao Jiang"
    },
    "description": "Density of lithium niobate (LiNbO3): 6 provenance-tagged value(s) from 5 source(s) for variant(s) cln, sln, unspecified. Each value carries conditions, uncertainty, the source locator and a status code (P primary, P-comp compilation, P-db database, S secondary, V vendor, C computed).",
    "distribution": [
      {
        "@type": "DataDownload",
        "contentUrl": "https://lithium-niobate.com/api/v1/properties/density.json",
        "encodingFormat": "application/json"
      },
      {
        "@type": "DataDownload",
        "contentUrl": "https://lithium-niobate.com/api/v1/properties.csv",
        "encodingFormat": "text/csv"
      }
    ],
    "identifier": "https://lithium-niobate.com/api/v1/properties/density.json",
    "isAccessibleForFree": true,
    "keywords": [
      "lithium niobate",
      "LiNbO3",
      "Density"
    ],
    "license": "https://creativecommons.org/licenses/by/4.0/",
    "name": "LiNbO3 Density",
    "url": "https://lithium-niobate.com/api/v1/properties/density.json",
    "variableMeasured": [
      {
        "@type": "PropertyValue",
        "measurementTechnique": "Archimedes",
        "name": "rho (cln)",
        "unitCode": "http://qudt.org/vocab/unit/KiloGM-PER-M3",
        "unitText": "kg/m3",
        "value": 4642.8
      },
      {
        "@type": "PropertyValue",
        "measurementTechnique": "see source",
        "name": "rho (sln)",
        "unitCode": "http://qudt.org/vocab/unit/KiloGM-PER-M3",
        "unitText": "kg/m3",
        "value": 4635
      }
    ],
    "version": "0.1.0"
  },
  "meta": {
    "api_version": "v1",
    "attribution": "lithium-niobate.com data compiled by Wentao Jiang; cite the original sources listed per value.",
    "count": 6,
    "data_version": "0.1.0",
    "documentation": "https://lithium-niobate.com/api/openapi.json",
    "license": {
      "id": "CC-BY-4.0",
      "name": "Creative Commons Attribution 4.0 International",
      "url": "https://creativecommons.org/licenses/by/4.0/"
    },
    "property": "density"
  },
  "records": [
    {
      "category": "structure",
      "id": "density/cln/cti1999",
      "kind": "scalar",
      "name": "Density",
      "property": "density",
      "provenance": {
        "source_id": "cti1999",
        "status": "V",
        "transcribed": "2026-10-25"
      },
      "public": true,
      "symbol": "rho",
      "unit": {
        "display": "kg/m^3",
        "qudt": "http://qudt.org/vocab/unit/KiloGM-PER-M3",
        "ucum": "kg/m3"
      },
      "value": 4650,
      "variant": "cln"
    },
    {
      "category": "structure",
      "conditions": {
        "method": "Archimedes"
      },
      "default": true,
      "id": "density/cln/kushibiki1999",
      "kind": "scalar",
      "name": "Density",
      "property": "density",
      "provenance": {
        "locator": "Table IV",
        "source_id": "kushibiki1999",
        "status": "P",
        "transcribed": "2026-10-25"
      },
      "public": true,
      "symbol": "rho",
      "uncertainty": {
        "type": "stated",
        "value": 0.2
      },
      "unit": {
        "display": "kg/m^3",
        "qudt": "http://qudt.org/vocab/unit/KiloGM-PER-M3",
        "ucum": "kg/m3"
      },
      "value": 4642.8,
      "variant": "cln",
      "variant_note": "SAW-grade congruent"
    },
    {
      "category": "structure",
      "id": "density/cln/volk2008",
      "kind": "scalar",
      "name": "Density",
      "notes": "Unit misprinted 'g cm^-1' in the source table.",
      "property": "density",
      "provenance": {
        "locator": "Table 1.1, p. 3",
        "original_reference": "Takanaga, Hirohashi, Kushibiki, Jpn. J. Appl. Phys. 38, 3201 (1999)",
        "source_id": "volk2008",
        "status": "P-comp",
        "transcribed": "2026-10-25"
      },
      "public": true,
      "symbol": "rho",
      "unit": {
        "display": "kg/m^3",
        "qudt": "http://qudt.org/vocab/unit/KiloGM-PER-M3",
        "ucum": "kg/m3"
      },
      "value": 4647,
      "variant": "cln"
    },
    {
      "category": "structure",
      "default": true,
      "id": "density/sln/volk2008",
      "kind": "scalar",
      "name": "Density",
      "notes": "SLN is lighter than CLN in the same compilation (4635 vs 4647 kg/m^3).",
      "property": "density",
      "provenance": {
        "locator": "Table 1.1, p. 3",
        "original_reference": "Takanaga, Hirohashi, Kushibiki, Jpn. J. Appl. Phys. 38, 3201 (1999)",
        "source_id": "volk2008",
        "status": "P-comp",
        "transcribed": "2026-10-25"
      },
      "public": true,
      "symbol": "rho",
      "unit": {
        "display": "kg/m^3",
        "qudt": "http://qudt.org/vocab/unit/KiloGM-PER-M3",
        "ucum": "kg/m3"
      },
      "value": 4635,
      "variant": "sln",
      "variant_note": "near-stoichiometric"
    },
    {
      "category": "structure",
      "conditions": {
        "temperature_C": 30
      },
      "id": "density/unspecified/ogi2002",
      "kind": "scalar",
      "name": "Density",
      "notes": "ogi2002 also quotes a handbook value of 4633 kg/m^3.",
      "property": "density",
      "provenance": {
        "source_id": "ogi2002",
        "status": "P",
        "transcribed": "2026-10-25"
      },
      "public": true,
      "symbol": "rho",
      "unit": {
        "display": "kg/m^3",
        "qudt": "http://qudt.org/vocab/unit/KiloGM-PER-M3",
        "ucum": "kg/m3"
      },
      "value": 4636,
      "variant": "unspecified"
    },
    {
      "category": "structure",
      "id": "density/unspecified/weis1985",
      "kind": "scalar",
      "name": "Density",
      "notes": "Used in a cell-volume calculation without a measurement reference; weis1985 p. 201 uses 4.7e3 kg/m^3 in acousto-optic figures of merit.",
      "property": "density",
      "provenance": {
        "locator": "p. 194",
        "source_id": "weis1985",
        "status": "P",
        "transcribed": "2026-10-25"
      },
      "public": true,
      "symbol": "rho",
      "unit": {
        "display": "kg/m^3",
        "qudt": "http://qudt.org/vocab/unit/KiloGM-PER-M3",
        "ucum": "kg/m3"
      },
      "value": 4628,
      "variant": "unspecified"
    }
  ]
}
