Repository: jwt625/lithium-niobate

# lithium-niobate.com

A website dedicated to lithium niobate (LiNbO3): the crystal, its physics, how it is made, what it does, its history, and its industry. It aims to augment published review papers with what a PDF cannot offer: real-time 3D, interactive explanations, in-browser simulations, and provenance-tagged, machine-readable material data for people and AI agents alike.

## Current state

Research, proposal, and static mockup phase (2026-10-25). The production site is not built yet.

- Static mockup (theme "Optic Axis", layout, core elements): [mockup/](mockup/) (open `mockup/index.html`; served by GitHub Pages until the site exists)

File: static/api/v1/properties/density/cln.json
{
  "alternatives": [
    {
      "category": "structure",
      "id": "density/cln/cti1999",
      "kind": "scalar",
      "name": "Density",
      "property": "density",
      "provenance": {
        "source_id": "cti1999",
        "status": "V",
        "transcribed": "2026-10-25"
      },
      "public": true,
      "symbol": "rho",
      "unit": {
        "display": "kg/m^3",
        "qudt": "http://qudt.org/vocab/unit/KiloGM-PER-M3",
        "ucum": "kg/m3"
      },
      "value": 4650,
      "variant": "cln"
    },
    {
      "category": "structure",
      "id": "density/cln/volk2008",
      "kind": "scalar",
      "name": "Density",
      "notes": "Unit misprinted 'g cm^-1' in the source table.",
      "property": "density",
      "provenance": {
        "locator": "Table 1.1, p. 3",
        "original_reference": "Takanaga, Hirohashi, Kushibiki, Jpn. J. Appl. Phys. 38, 3201 (1999)",
        "source_id": "volk2008",
        "status": "P-comp",
        "transcribed": "2026-10-25"
      },
      "public": true,
      "symbol": "rho",
      "unit": {
        "display": "kg/m^3",
        "qudt": "http://qudt.org/vocab/unit/KiloGM-PER-M3",
        "ucum": "kg/m3"
      },
      "value": 4647,
      "variant": "cln"
    }
  ],
  "meta": {
    "api_version": "v1",
    "attribution": "lithium-niobate.com data compiled by Wentao Jiang; cite the original sources listed per value.",
    "data_version": "0.1.0",
    "documentation": "https://lithium-niobate.com/api/openapi.json",
    "license": {
      "id": "CC-BY-4.0",
      "name": "Creative Commons Attribution 4.0 International",
      "url": "https://creativecommons.org/licenses/by/4.0/"
    },
    "property": "density",
    "variant": "cln"
  },
  "recommended": [
    {
      "category": "structure",
      "conditions": {
        "method": "Archimedes"
      },
      "default": true,
      "id": "density/cln/kushibiki1999",
      "kind": "scalar",
      "name": "Density",
      "property": "density",
      "provenance": {
        "locator": "Table IV",
        "source_id": "kushibiki1999",
        "status": "P",
        "transcribed": "2026-10-25"
      },
      "public": true,
      "symbol": "rho",
      "uncertainty": {
        "type": "stated",
        "value": 0.2
      },
      "unit": {
        "display": "kg/m^3",
        "qudt": "http://qudt.org/vocab/unit/KiloGM-PER-M3",
        "ucum": "kg/m3"
      },
      "value": 4642.8,
      "variant": "cln",
      "variant_note": "SAW-grade congruent"
    }
  ],
  "recommended_note": null,
  "spread": {
    "max": 4650,
    "min": 4642.8,
    "n_records": 3,
    "note": "Range over all public records regardless of conditions; compare conditions before use.",
    "unit": "kg/m3"
  }
}

File: static/api/v1/properties/density/sln.json
{
  "alternatives": [],
  "meta": {
    "api_version": "v1",
    "attribution": "lithium-niobate.com data compiled by Wentao Jiang; cite the original sources listed per value.",
    "data_version": "0.1.0",
    "documentation": "https://lithium-niobate.com/api/openapi.json",
    "license": {
      "id": "CC-BY-4.0",
      "name": "Creative Commons Attribution 4.0 International",
      "url": "https://creativecommons.org/licenses/by/4.0/"
    },
    "property": "density",
    "variant": "sln"
  },
  "recommended": [
    {
      "category": "structure",
      "default": true,
      "id": "density/sln/volk2008",
      "kind": "scalar",
      "name": "Density",
      "notes": "SLN is lighter than CLN in the same compilation (4635 vs 4647 kg/m^3).",
      "property": "density",
      "provenance": {
        "locator": "Table 1.1, p. 3",
        "original_reference": "Takanaga, Hirohashi, Kushibiki, Jpn. J. Appl. Phys. 38, 3201 (1999)",
        "source_id": "volk2008",
        "status": "P-comp",
        "transcribed": "2026-10-25"
      },
      "public": true,
      "symbol": "rho",
      "unit": {
        "display": "kg/m^3",
        "qudt": "http://qudt.org/vocab/unit/KiloGM-PER-M3",
        "ucum": "kg/m3"
      },
      "value": 4635,
      "variant": "sln",
      "variant_note": "near-stoichiometric"
    }
  ],
  "recommended_note": null,
  "spread": null
}

File: static/api/v1/properties/density/unspecified.json
{
  "alternatives": [
    {
      "category": "structure",
      "conditions": {
        "temperature_C": 30
      },
      "id": "density/unspecified/ogi2002",
      "kind": "scalar",
      "name": "Density",
      "notes": "ogi2002 also quotes a handbook value of 4633 kg/m^3.",
      "property": "density",
      "provenance": {
        "source_id": "ogi2002",
        "status": "P",
        "transcribed": "2026-10-25"
      },
      "public": true,
      "symbol": "rho",
      "unit": {
        "display": "kg/m^3",
        "qudt": "http://qudt.org/vocab/unit/KiloGM-PER-M3",
        "ucum": "kg/m3"
      },
      "value": 4636,
      "variant": "unspecified"
    },
    {
      "category": "structure",
      "id": "density/unspecified/weis1985",
      "kind": "scalar",
      "name": "Density",
      "notes": "Used in a cell-volume calculation without a measurement reference; weis1985 p. 201 uses 4.7e3 kg/m^3 in acousto-optic figures of merit.",
      "property": "density",
      "provenance": {
        "locator": "p. 194",
        "source_id": "weis1985",
        "status": "P",
        "transcribed": "2026-10-25"
      },
      "public": true,
      "symbol": "rho",
      "unit": {
        "display": "kg/m^3",
        "qudt": "http://qudt.org/vocab/unit/KiloGM-PER-M3",
        "ucum": "kg/m3"
      },
      "value": 4628,
      "variant": "unspecified"
    }
  ],
  "meta": {
    "api_version": "v1",
    "attribution": "lithium-niobate.com data compiled by Wentao Jiang; cite the original sources listed per value.",
    "data_version": "0.1.0",
    "documentation": "https://lithium-niobate.com/api/openapi.json",
    "license": {
      "id": "CC-BY-4.0",
      "name": "Creative Commons Attribution 4.0 International",
      "url": "https://creativecommons.org/licenses/by/4.0/"
    },
    "property": "density",
    "variant": "unspecified"
  },
  "recommended": [],
  "recommended_note": "No single recommended record: sources disagree or none is primary; see alternatives and spread.",
  "spread": {
    "max": 4636,
    "min": 4628,
    "n_records": 2,
    "note": "Range over all public records regardless of conditions; compare conditions before use.",
    "unit": "kg/m3"
  }
}

File: static/api/v1/properties/dne-dt.json
{
  "jsonld": {
    "@context": "https://schema.org",
    "@type": "Dataset",
    "about": {
      "@type": "ChemicalSubstance",
      "chemicalComposition": "LiNbO3",
      "name": "lithium niobate"
    },
    "citation": [
      "https://doi.org/10.1364/OL.22.001553",
      "https://doi.org/10.1063/1.1988987"
    ],
    "creator": {
      "@type": "Person",
      "name": "Wentao Jiang"
    },
    "description": "Thermo-optic coefficient, extraordinary of lithium niobate (LiNbO3): 5 provenance-tagged value(s) from 2 source(s) for variant(s) cln. Each value carries conditions, uncertainty, the source locator and a status code (P primary, P-comp compilation, P-db database, S secondary, V vendor, C computed).",
    "distribution": [
      {
        "@type": "DataDownload",
        "contentUrl": "https://lithium-niobate.com/api/v1/properties/dne-dt.json",
        "encodingFormat": "application/json"
      },
      {
        "@type": "DataDownload",
        "contentUrl": "https://lithium-niobate.com/api/v1/properties.csv",
        "encodingFormat": "text/csv"
      }
    ],
    "identifier": "https://lithium-niobate.com/api/v1/properties/dne-dt.json",
    "isAccessibleForFree": true,
    "keywords": [
      "lithium niobate",
      "LiNbO3",
      "Thermo-optic coefficient, extraordinary"
    ],
    "license": "https://creativecommons.org/licenses/by/4.0/",
    "name": "LiNbO3 Thermo-optic coefficient, extraordinary",
    "url": "https://lithium-niobate.com/api/v1/properties/dne-dt.json",
    "variableMeasured": [
      {
        "@type": "PropertyValue",
        "measurementTechnique": "see source",
        "name": "dn_e/dT (cln)",
        "unitCode": "http://qudt.org/vocab/unit/PER-K",
        "unitText": "/K",
        "value": 3.75e-05
      }
    ],
    "version": "0.1.0"
  },
  "meta": {
    "api_version": "v1",
    "attribution": "lithium-niobate.com data compiled by Wentao Jiang; cite the original sources listed per value.",
    "count": 5,
    "data_version": "0.1.0",
    "documentation": "https://lithium-niobate.com/api/openapi.json",
    "license": {
      "id": "CC-BY-4.0",
      "name": "Creative Commons Attribution 4.0 International",
      "url": "https://creativecommons.org/licenses/by/4.0/"
    },
    "property": "dne-dt"
  },
  "records": [
    {
      "category": "optical",
      "conditions": {
        "temperature_C": 25,
        "wavelength_nm": 1064
      },
      "id": "dne-dt/cln/jundt1997-1064nm",
      "kind": "scalar",
      "name": "Thermo-optic coefficient, extraordinary",
      "property": "dne-dt",
      "provenance": {
        "derivation": "derivative of the Jundt 1997 n_e(T) Sellmeier at 25 C; coefficients status S (via a secondary source)",
        "source_id": "jundt1997",
        "status": "C",
        "transcribed": "2026-10-25"
      },
      "public": true,
      "symbol": "dn_e/dT",
      "unit": {
        "display": "1/K",
        "qudt": "http://qudt.org/vocab/unit/PER-K",
        "ucum": "/K"
      },
      "value": 4.01e-05,
      "variant": "cln"
    },
    {
      "category": "optical",
      "conditions": {
        "temperature_C": 25,
        "wavelength_nm": 1550
      },
      "default": true,
      "id": "dne-dt/cln/jundt1997-1550nm",
      "kind": "scalar",
      "name": "Thermo-optic coefficient, extraordinary",
      "property": "dne-dt",
      "provenance": {
        "derivation": "derivative of the Jundt 1997 n_e(T) Sellmeier at 25 C; coefficients status S (via a secondary source)",
        "source_id": "jundt1997",
        "status": "C",
        "transcribed": "2026-10-25"
      },
      "public": true,
      "symbol": "dn_e/dT",
      "unit": {
        "display": "1/K",
        "qudt": "http://qudt.org/vocab/unit/PER-K",
        "ucum": "/K"
      },
      "value": 3.75e-05,
      "variant": "cln"
    },
    {
      "category": "optical",
      "conditions": {
        "temperature_C": 25,
        "wavelength_nm": 633
      },
      "id": "dne-dt/cln/jundt1997-633nm",
      "kind": "scalar",
      "name": "Thermo-optic coefficient, extraordinary",
      "property": "dne-dt",
      "provenance": {
        "derivation": "derivative of the Jundt 1997 n_e(T) Sellmeier at 25 C; coefficients status S (via a secondary source)",
        "source_id": "jundt1997",
        "status": "C",
        "transcribed": "2026-10-25"
      },
      "public": true,
      "symbol": "dn_e/dT",
      "unit": {
        "display": "1/K",
        "qudt": "http://qudt.org/vocab/unit/PER-K",
        "ucum": "/K"
      },
      "value": 4.89e-05,
      "variant": "cln"
    },
    {
      "category": "optical",
      "conditions": {
        "temperature_C": null,
        "temperature_text": "300 K",
        "wavelength_nm": 1523
      },
      "id": "dne-dt/cln/moretti2005-1523nm",
      "kind": "scalar",
      "name": "Thermo-optic coefficient, extraordinary",
      "notes": "Quoted by zhu2021; moretti2005's own table not read.",
      "property": "dne-dt",
      "provenance": {
        "source_id": "moretti2005",
        "status": "S",
        "transcribed": "2026-10-25",
        "via": "zhu2021"
      },
      "public": true,
      "symbol": "dn_e/dT",
      "unit": {
        "display": "1/K",
        "qudt": "http://qudt.org/vocab/unit/PER-K",
        "ucum": "/K"
      },
      "value": 3.34e-05,
      "variant": "cln"
    },
    {
      "category": "optical",
      "conditions": {
        "temperature_text": "300 K",
        "wavelength_nm": 632
      },
      "id": "dne-dt/cln/moretti2005-632nm-300k",
      "kind": "scalar",
      "name": "Thermo-optic coefficient, extraordinary",
      "notes": "16% below the Jundt-derived value at 633 nm.",
      "property": "dne-dt",
      "provenance": {
        "derivation": "dn_e/dT = (-2.6 + 22.4e-3 T) x 1.0e-5 per K evaluated at T = 300 K (T in K inferred); formula status S",
        "locator": "schwesyg2011 Eqs. (2.26)-(2.27)",
        "source_id": "moretti2005",
        "status": "C",
        "transcribed": "2026-10-25",
        "via": "schwesyg2011"
      },
      "public": true,
      "symbol": "dn_e/dT",
      "unit": {
        "display": "1/K",
        "qudt": "http://qudt.org/vocab/unit/PER-K",
        "ucum": "/K"
      },
      "value": 4.12e-05,
      "variant": "cln"
    }
  ]
}

File: static/api/v1/properties/dne-dt/cln.json
{
  "alternatives": [
    {
      "category": "optical",
      "conditions": {
        "temperature_C": 25,
        "wavelength_nm": 1064
      },
      "id": "dne-dt/cln/jundt1997-1064nm",
      "kind": "scalar",
      "name": "Thermo-optic coefficient, extraordinary",
      "property": "dne-dt",
      "provenance": {
        "derivation": "derivative of the Jundt 1997 n_e(T) Sellmeier at 25 C; coefficients status S (via a secondary source)",
        "source_id": "jundt1997",
        "status": "C",
        "transcribed": "2026-10-25"
      },
      "public": true,
      "symbol": "dn_e/dT",
      "unit": {
        "display": "1/K",
        "qudt": "http://qudt.org/vocab/unit/PER-K",
        "ucum": "/K"
      },
      "value": 4.01e-05,
      "variant": "cln"
    },
    {
      "category": "optical",
      "conditions": {
        "temperature_C": 25,
        "wavelength_nm": 633
      },
      "id": "dne-dt/cln/jundt1997-633nm",
      "kind": "scalar",
      "name": "Thermo-optic coefficient, extraordinary",
      "property": "dne-dt",
      "provenance": {
        "derivation": "derivative of the Jundt 1997 n_e(T) Sellmeier at 25 C; coefficients status S (via a secondary source)",
        "source_id": "jundt1997",
        "status": "C",
        "transcribed": "2026-10-25"
      },
      "public": true,
      "symbol": "dn_e/dT",
      "unit": {
        "display": "1/K",
        "qudt": "http://qudt.org/vocab/unit/PER-K",
        "ucum": "/K"
      },
      "value": 4.89e-05,
      "variant": "cln"
    },
    {
      "category": "optical",
      "conditions": {
        "temperature_C": null,
        "temperature_text": "300 K",
        "wavelength_nm": 1523
      },
      "id": "dne-dt/cln/moretti2005-1523nm",
      "kind": "scalar",
      "name": "Thermo-optic coefficient, extraordinary",
      "notes": "Quoted by zhu2021; moretti2005's own table not read.",
      "property": "dne-dt",
      "provenance": {
        "source_id": "moretti2005",
        "status": "S",
        "transcribed": "2026-10-25",
        "via": "zhu2021"
      },
      "public": true,
      "symbol": "dn_e/dT",
      "unit": {
        "display": "1/K",
        "qudt": "http://qudt.org/vocab/unit/PER-K",
        "ucum": "/K"
      },
      "value": 3.34e-05,
      "variant": "cln"
    },
    {
      "category": "optical",
      "conditions": {
        "temperature_text": "300 K",
        "wavelength_nm": 632
      },
      "id": "dne-dt/cln/moretti2005-632nm-300k",
      "kind": "scalar",
      "name": "Thermo-optic coefficient, extraordinary",
      "notes": "16% below the Jundt-derived value at 633 nm.",
      "property": "dne-dt",
      "provenance": {
        "derivation": "dn_e/dT = (-2.6 + 22.4e-3 T) x 1.0e-5 per K evaluated at T = 300 K (T in K inferred); formula status S",
        "locator": "schwesyg2011 Eqs. (2.26)-(2.27)",
        "source_id": "moretti2005",
        "status": "C",
        "transcribed": "2026-10-25",
        "via": "schwesyg2011"
      },
      "public": true,
      "symbol": "dn_e/dT",
      "unit": {
        "display": "1/K",
        "qudt": "http://qudt.org/vocab/unit/PER-K",
        "ucum": "/K"
      },
      "value": 4.12e-05,
      "variant": "cln"
    }
  ],
  "meta": {
    "api_version": "v1",
    "attribution": "lithium-niobate.com data compiled by Wentao Jiang; cite the original sources listed per value.",
    "data_version": "0.1.0",
    "documentation": "https://lithium-niobate.com/api/openapi.json",
    "license": {
      "id": "CC-BY-4.0",
      "name": "Creative Commons Attribution 4.0 International",
      "url": "https://creativecommons.org/licenses/by/4.0/"
    },
    "property": "dne-dt",
    "variant": "cln"
  },
  "recommended": [
    {
      "category": "optical",
      "conditions": {
        "temperature_C": 25,
        "wavelength_nm": 1550
      },
      "default": true,
      "id": "dne-dt/cln/jundt1997-1550nm",
      "kind": "scalar",
      "name": "Thermo-optic coefficient, extraordinary",
      "property": "dne-dt",
      "provenance": {
        "derivation": "derivative of the Jundt 1997 n_e(T) Sellmeier at 25 C; coefficients status S (via a secondary source)",
        "source_id": "jundt1997",
        "status": "C",
        "transcribed": "2026-10-25"
      },
      "public": true,
      "symbol": "dn_e/dT",
      "unit": {
        "display": "1/K",
        "qudt": "http://qudt.org/vocab/unit/PER-K",
        "ucum": "/K"
      },
      "value": 3.75e-05,
      "variant": "cln"
    }
  ],
  "recommended_note": null,
  "spread": {
    "max": 4.89e-05,
    "min": 3.34e-05,
    "n_records": 5,
    "note": "Range over all public records regardless of conditions; compare conditions before use.",
    "unit": "/K"
  }
}

File: static/api/v1/properties/dno-dt.json
{
  "jsonld": {
    "@context": "https://schema.org",
    "@type": "Dataset",
    "about": {
      "@type": "ChemicalSubstance",
      "chemicalComposition": "LiNbO3",
      "name": "lithium niobate"
    },
    "citation": [
      "https://doi.org/10.1063/1.1988987"
    ],
    "creator": {
      "@type": "Person",
      "name": "Wentao Jiang"
    },
    "description": "Thermo-optic coefficient, ordinary of lithium niobate (LiNbO3): 4 provenance-tagged value(s) from 2 source(s) for variant(s) cln. Each value carries conditions, uncertainty, the source locator and a status code (P primary, P-comp compilation, P-db database, S secondary, V vendor, C computed).",
    "distribution": [
      {
        "@type": "DataDownload",
        "contentUrl": "https://lithium-niobate.com/api/v1/properties/dno-dt.json",
        "encodingFormat": "application/json"
      },
      {
        "@type": "DataDownload",
        "contentUrl": "https://lithium-niobate.com/api/v1/properties.csv",
        "encodingFormat": "text/csv"
      }
    ],
    "identifier": "https://lithium-niobate.com/api/v1/properties/dno-dt.json",
    "isAccessibleForFree": true,
    "keywords": [
      "lithium niobate",
      "LiNbO3",
      "Thermo-optic coefficient, ordinary"
    ],
    "license": "https://creativecommons.org/licenses/by/4.0/",
    "name": "LiNbO3 Thermo-optic coefficient, ordinary",
    "url": "https://lithium-niobate.com/api/v1/properties/dno-dt.json",
    "variableMeasured": [
      {
        "@type": "PropertyValue",
        "name": "Thermo-optic coefficient, ordinary",
        "unitText": "/K"
      }
    ],
    "version": "0.1.0"
  },
  "meta": {
    "api_version": "v1",
    "attribution": "lithium-niobate.com data compiled by Wentao Jiang; cite the original sources listed per value.",
    "count": 4,
    "data_version": "0.1.0",
    "documentation": "https://lithium-niobate.com/api/openapi.json",
    "license": {
      "id": "CC-BY-4.0",
      "name": "Creative Commons Attribution 4.0 International",
      "url": "https://creativecommons.org/licenses/by/4.0/"
    },
    "property": "dno-dt"
  },
  "records": [
    {
      "category": "optical",
      "conditions": {
        "temperature_C": 25,
        "wavelength_nm": 1064
      },
      "id": "dno-dt/cln/cti1999-1064nm",
      "kind": "scalar",
      "name": "Thermo-optic coefficient, ordinary",
      "property": "dno-dt",
      "provenance": {
        "derivation": "derivative of the cti1999 vendor Sellmeier (status V) at 25 C",
        "source_id": "cti1999",
        "status": "C",
        "transcribed": "2026-10-25"
      },
      "public": true,
      "symbol": "dn_o/dT",
      "unit": {
        "display": "1/K",
        "qudt": "http://qudt.org/vocab/unit/PER-K",
        "ucum": "/K"
      },
      "value": 5.4e-06,
      "variant": "cln"
    },
    {
      "category": "optical",
      "conditions": {
        "temperature_C": 25,
        "wavelength_nm": 1550
      },
      "id": "dno-dt/cln/cti1999-1550nm",
      "kind": "scalar",
      "name": "Thermo-optic coefficient, ordinary",
      "property": "dno-dt",
      "provenance": {
        "derivation": "derivative of the cti1999 vendor Sellmeier (status V) at 25 C",
        "source_id": "cti1999",
        "status": "C",
        "transcribed": "2026-10-25"
      },
      "public": true,
      "symbol": "dn_o/dT",
      "unit": {
        "display": "1/K",
        "qudt": "http://qudt.org/vocab/unit/PER-K",
        "ucum": "/K"
      },
      "value": 4.1e-06,
      "variant": "cln"
    },
    {
      "category": "optical",
      "conditions": {
        "temperature_C": 25,
        "wavelength_nm": 633
      },
      "id": "dno-dt/cln/cti1999-633nm",
      "kind": "scalar",
      "name": "Thermo-optic coefficient, ordinary",
      "property": "dno-dt",
      "provenance": {
        "derivation": "derivative of the cti1999 vendor Sellmeier (status V) at 25 C",
        "source_id": "cti1999",
        "status": "C",
        "transcribed": "2026-10-25"
      },
      "public": true,
      "symbol": "dn_o/dT",
      "unit": {
        "display": "1/K",
        "qudt": "http://qudt.org/vocab/unit/PER-K",
        "ucum": "/K"
      },
      "value": 9.4e-06,
      "variant": "cln"
    },
    {
      "category": "optical",
      "conditions": {
        "temperature_text": "300 K",
        "wavelength_nm": 632
      },
      "id": "dno-dt/cln/moretti2005-632nm-300k",
      "kind": "scalar",
      "name": "Thermo-optic coefficient, ordinary",
      "notes": "2.5x below the value derived from the cti1999 Sellmeier.",
      "property": "dno-dt",
      "provenance": {
        "derivation": "dn_o/dT = (-1.7 + 6.9e-3 T) x 1.0e-5 per K evaluated at T = 300 K (T in K inferred); formula status S",
        "locator": "schwesyg2011 Eqs. (2.26)-(2.27)",
        "source_id": "moretti2005",
        "status": "C",
        "transcribed": "2026-10-25",
        "via": "schwesyg2011"
      },
      "public": true,
      "symbol": "dn_o/dT",
      "unit": {
        "display": "1/K",
        "qudt": "http://qudt.org/vocab/unit/PER-K",
        "ucum": "/K"
      },
      "value": 3.7e-06,
      "variant": "cln"
    }
  ]
}

File: static/api/v1/properties/dno-dt/cln.json
{
  "alternatives": [
    {
      "category": "optical",
      "conditions": {
        "temperature_C": 25,
        "wavelength_nm": 1064
      },
      "id": "dno-dt/cln/cti1999-1064nm",
      "kind": "scalar",
      "name": "Thermo-optic coefficient, ordinary",
      "property": "dno-dt",
      "provenance": {
        "derivation": "derivative of the cti1999 vendor Sellmeier (status V) at 25 C",
        "source_id": "cti1999",
        "status": "C",
        "transcribed": "2026-10-25"
      },
      "public": true,
      "symbol": "dn_o/dT",
      "unit": {
        "display": "1/K",
        "qudt": "http://qudt.org/vocab/unit/PER-K",
        "ucum": "/K"
      },
      "value": 5.4e-06,
      "variant": "cln"
    },
    {
      "category": "optical",
      "conditions": {
        "temperature_C": 25,
        "wavelength_nm": 1550
      },
      "id": "dno-dt/cln/cti1999-1550nm",
      "kind": "scalar",
      "name": "Thermo-optic coefficient, ordinary",
      "property": "dno-dt",
      "provenance": {
        "derivation": "derivative of the cti1999 vendor Sellmeier (status V) at 25 C",
        "source_id": "cti1999",
        "status": "C",
        "transcribed": "2026-10-25"
      },
      "public": true,
      "symbol": "dn_o/dT",
      "unit": {
        "display": "1/K",
        "qudt": "http://qudt.org/vocab/unit/PER-K",
        "ucum": "/K"
      },
      "value": 4.1e-06,
      "variant": "cln"
    },
    {
      "category": "optical",
      "conditions": {
        "temperature_C": 25,
        "wavelength_nm": 633
      },
      "id": "dno-dt/cln/cti1999-633nm",
      "kind": "scalar",
      "name": "Thermo-optic coefficient, ordinary",
      "property": "dno-dt",
      "provenance": {
        "derivation": "derivative of the cti1999 vendor Sellmeier (status V) at 25 C",
        "source_id": "cti1999",
        "status": "C",
        "transcribed": "2026-10-25"
      },
      "public": true,
      "symbol": "dn_o/dT",
      "unit": {
        "display": "1/K",
        "qudt": "http://qudt.org/vocab/unit/PER-K",
        "ucum": "/K"
      },
      "value": 9.4e-06,
      "variant": "cln"
    },
    {
      "category": "optical",
      "conditions": {
        "temperature_text": "300 K",
        "wavelength_nm": 632
      },
      "id": "dno-dt/cln/moretti2005-632nm-300k",
      "kind": "scalar",
      "name": "Thermo-optic coefficient, ordinary",
      "notes": "2.5x below the value derived from the cti1999 Sellmeier.",
      "property": "dno-dt",
      "provenance": {
        "derivation": "dn_o/dT = (-1.7 + 6.9e-3 T) x 1.0e-5 per K evaluated at T = 300 K (T in K inferred); formula status S",
        "locator": "schwesyg2011 Eqs. (2.26)-(2.27)",
        "source_id": "moretti2005",
        "status": "C",
        "transcribed": "2026-10-25",
        "via": "schwesyg2011"
      },
      "public": true,
      "symbol": "dn_o/dT",
      "unit": {
        "display": "1/K",
        "qudt": "http://qudt.org/vocab/unit/PER-K",
        "ucum": "/K"
      },
      "value": 3.7e-06,
      "variant": "cln"
    }
  ],
  "meta": {
    "api_version": "v1",
    "attribution": "lithium-niobate.com data compiled by Wentao Jiang; cite the original sources listed per value.",
    "data_version": "0.1.0",
    "documentation": "https://lithium-niobate.com/api/openapi.json",
    "license": {
      "id": "CC-BY-4.0",
      "name": "Creative Commons Attribution 4.0 International",
      "url": "https://creativecommons.org/licenses/by/4.0/"
    },
    "property": "dno-dt",
    "variant": "cln"
  },
  "recommended": [],
  "recommended_note": "No single recommended record: sources disagree or none is primary; see alternatives and spread.",
  "spread": {
    "max": 9.4e-06,
    "min": 3.7e-06,
    "n_records": 4,
    "note": "Range over all public records regardless of conditions; compare conditions before use.",
    "unit": "/K"
  }
}

File: static/api/v1/properties/elastic-c14.json
{
  "jsonld": {
    "@context": "https://schema.org",
    "@type": "Dataset",
    "about": {
      "@type": "ChemicalSubstance",
      "chemicalComposition": "LiTaO3",
      "name": "lithium tantalate"
    },
    "citation": [
      "https://doi.org/10.1109/58.796136"
    ],
    "creator": {
      "@type": "Person",
      "name": "Wentao Jiang"
    },
    "description": "Elastic stiffness component c14 (constant E) of lithium tantalate (LiTaO3): 1 provenance-tagged value(s) from 1 source(s) for variant(s) lt-saw. Each value carries conditions, uncertainty, the source locator and a status code (P primary, P-comp compilation, P-db database, S secondary, V vendor, C computed).",
    "distribution": [
      {
        "@type": "DataDownload",
        "contentUrl": "https://lithium-niobate.com/api/v1/properties/elastic-c14.json",
        "encodingFormat": "application/json"
      },
      {
        "@type": "DataDownload",
        "contentUrl": "https://lithium-niobate.com/api/v1/properties.csv",
        "encodingFormat": "text/csv"
      }
    ],
    "identifier": "https://lithium-niobate.com/api/v1/properties/elastic-c14.json",
    "isAccessibleForFree": true,
    "keywords": [
      "lithium tantalate",
      "LiTaO3",
      "Elastic stiffness component c14 (constant E)"
    ],
    "license": "https://creativecommons.org/licenses/by/4.0/",
    "name": "LiTaO3 Elastic stiffness component c14 (constant E)",
    "url": "https://lithium-niobate.com/api/v1/properties/elastic-c14.json",
    "variableMeasured": [
      {
        "@type": "PropertyValue",
        "measurementTechnique": "see source",
        "name": "c14^E (lt-saw)",
        "unitCode": "http://qudt.org/vocab/unit/GigaPA",
        "unitText": "GPa",
        "value": -10.75
      }
    ],
    "version": "0.1.0"
  },
  "meta": {
    "api_version": "v1",
    "attribution": "lithium-niobate.com data compiled by Wentao Jiang; cite the original sources listed per value.",
    "count": 1,
    "data_version": "0.1.0",
    "documentation": "https://lithium-niobate.com/api/openapi.json",
    "license": {
      "id": "CC-BY-4.0",
      "name": "Creative Commons Attribution 4.0 International",
      "url": "https://creativecommons.org/licenses/by/4.0/"
    },
    "property": "elastic-c14"
  },
  "records": [
    {
      "category": "acoustic",
      "conditions": {
        "electrical_boundary": "E"
      },
      "default": true,
      "id": "elastic-c14/lt-saw/kushibiki1999",
      "kind": "scalar",
      "name": "Elastic stiffness component c14 (constant E)",
      "notes": "In the same table and convention LiNbO3 has c14 = +7.83 GPa: the c14 sign differs between LN and LT.",
      "property": "elastic-c14",
      "provenance": {
        "source_id": "kushibiki1999",
        "status": "P",
        "transcribed": "2026-10-25"
      },
      "public": true,
      "symbol": "c14^E",
      "tensor_component": "c14",
      "unit": {
        "display": "GPa",
        "qudt": "http://qudt.org/vocab/unit/GigaPA",
        "ucum": "GPa"
      },
      "value": -10.75,
      "variant": "lt-saw"
    }
  ]
}

File: static/api/v1/properties/elastic-c14/lt-saw.json
{
  "alternatives": [],
  "meta": {
    "api_version": "v1",
    "attribution": "lithium-niobate.com data compiled by Wentao Jiang; cite the original sources listed per value.",
    "data_version": "0.1.0",
    "documentation": "https://lithium-niobate.com/api/openapi.json",
    "license": {
      "id": "CC-BY-4.0",
      "name": "Creative Commons Attribution 4.0 International",
      "url": "https://creativecommons.org/licenses/by/4.0/"
    },
    "property": "elastic-c14",
    "variant": "lt-saw"
  },
  "recommended": [
    {
      "category": "acoustic",
      "conditions": {
        "electrical_boundary": "E"
      },
      "default": true,
      "id": "elastic-c14/lt-saw/kushibiki1999",
      "kind": "scalar",
      "name": "Elastic stiffness component c14 (constant E)",
      "notes": "In the same table and convention LiNbO3 has c14 = +7.83 GPa: the c14 sign differs between LN and LT.",
      "property": "elastic-c14",
      "provenance": {
        "source_id": "kushibiki1999",
        "status": "P",
        "transcribed": "2026-10-25"
      },
      "public": true,
      "symbol": "c14^E",
      "tensor_component": "c14",
      "unit": {
        "display": "GPa",
        "qudt": "http://qudt.org/vocab/unit/GigaPA",
        "ucum": "GPa"
      },
      "value": -10.75,
      "variant": "lt-saw"
    }
  ],
  "recommended_note": null,
  "spread": null
}

File: static/api/v1/properties/eo-r13-T.json
{
  "jsonld": {
    "@context": "https://schema.org",
    "@type": "Dataset",
    "about": {
      "@type": "ChemicalSubstance",
      "chemicalComposition": "LiNbO3",
      "name": "lithium niobate"
    },
    "citation": [
      "https://doi.org/10.1007/978-3-540-70766-0"
    ],
    "creator": {
      "@type": "Person",
      "name": "Wentao Jiang"
    },
    "description": "Electro-optic coefficient r13, unclamped of lithium niobate (LiNbO3): 1 provenance-tagged value(s) from 1 source(s) for variant(s) sln. Each value carries conditions, uncertainty, the source locator and a status code (P primary, P-comp compilation, P-db database, S secondary, V vendor, C computed).",
    "distribution": [
      {
        "@type": "DataDownload",
        "contentUrl": "https://lithium-niobate.com/api/v1/properties/eo-r13-T.json",
        "encodingFormat": "application/json"
      },
      {
        "@type": "DataDownload",
        "contentUrl": "https://lithium-niobate.com/api/v1/properties.csv",
        "encodingFormat": "text/csv"
      }
    ],
    "identifier": "https://lithium-niobate.com/api/v1/properties/eo-r13-T.json",
    "isAccessibleForFree": true,
    "keywords": [
      "lithium niobate",
      "LiNbO3",
      "Electro-optic coefficient r13, unclamped"
    ],
    "license": "https://creativecommons.org/licenses/by/4.0/",
    "name": "LiNbO3 Electro-optic coefficient r13, unclamped",
    "url": "https://lithium-niobate.com/api/v1/properties/eo-r13-T.json",
    "variableMeasured": [
      {
        "@type": "PropertyValue",
        "measurementTechnique": "see source",
        "name": "r13^T (sln)",
        "unitText": "pm/V",
        "value": 10.4
      }
    ],
    "version": "0.1.0"
  },
  "meta": {
    "api_version": "v1",
    "attribution": "lithium-niobate.com data compiled by Wentao Jiang; cite the original sources listed per value.",
    "count": 1,
    "data_version": "0.1.0",
    "documentation": "https://lithium-niobate.com/api/openapi.json",
    "license": {
      "id": "CC-BY-4.0",
      "name": "Creative Commons Attribution 4.0 International",
      "url": "https://creativecommons.org/licenses/by/4.0/"
    },
    "property": "eo-r13-T"
  },
  "records": [
    {
      "category": "optical",
      "conditions": {
        "mechanical_boundary": "T",
        "wavelength_nm": 633
      },
      "default": true,
      "id": "eo-r13-T/sln/volk2008",
      "kind": "scalar",
      "name": "Electro-optic coefficient r13, unclamped",
      "property": "eo-r13-T",
      "provenance": {
        "locator": "Table 1.2, p. 4",
        "original_reference": "Nikogosyan 2005",
        "source_id": "volk2008",
        "status": "P-comp",
        "transcribed": "2026-10-25"
      },
      "public": true,
      "symbol": "r13^T",
      "tensor_component": "r13",
      "unit": {
        "display": "pm/V",
        "ucum": "pm/V"
      },
      "value": 10.4,
      "variant": "sln",
      "variant_note": "near-stoichiometric"
    }
  ]
}

File: static/api/v1/properties/eo-r13-T/sln.json
{
  "alternatives": [],
  "meta": {
    "api_version": "v1",
    "attribution": "lithium-niobate.com data compiled by Wentao Jiang; cite the original sources listed per value.",
    "data_version": "0.1.0",
    "documentation": "https://lithium-niobate.com/api/openapi.json",
    "license": {
      "id": "CC-BY-4.0",
      "name": "Creative Commons Attribution 4.0 International",
      "url": "https://creativecommons.org/licenses/by/4.0/"
    },
    "property": "eo-r13-T",
    "variant": "sln"
  },
  "recommended": [
    {
      "category": "optical",
      "conditions": {
        "mechanical_boundary": "T",
        "wavelength_nm": 633
      },
      "default": true,
      "id": "eo-r13-T/sln/volk2008",
      "kind": "scalar",
      "name": "Electro-optic coefficient r13, unclamped",
      "property": "eo-r13-T",
      "provenance": {
        "locator": "Table 1.2, p. 4",
        "original_reference": "Nikogosyan 2005",
        "source_id": "volk2008",
        "status": "P-comp",
        "transcribed": "2026-10-25"
      },
      "public": true,
      "symbol": "r13^T",
      "tensor_component": "r13",
      "unit": {
        "display": "pm/V",
        "ucum": "pm/V"
      },
      "value": 10.4,
      "variant": "sln",
      "variant_note": "near-stoichiometric"
    }
  ],
  "recommended_note": null,
  "spread": null
}

File: static/api/v1/properties/eo-r22-T.json
{
  "jsonld": {
    "@context": "https://schema.org",
    "@type": "Dataset",
    "about": {
      "@type": "ChemicalSubstance",
      "chemicalComposition": "LiNbO3",
      "name": "lithium niobate"
    },
    "citation": [
      "https://doi.org/10.1007/978-3-540-70766-0"
    ],
    "creator": {
      "@type": "Person",
      "name": "Wentao Jiang"
    },
    "description": "Electro-optic coefficient r22, unclamped of lithium niobate (LiNbO3): 1 provenance-tagged value(s) from 1 source(s) for variant(s) cln. Each value carries conditions, uncertainty, the source locator and a status code (P primary, P-comp compilation, P-db database, S secondary, V vendor, C computed).",
    "distribution": [
      {
        "@type": "DataDownload",
        "contentUrl": "https://lithium-niobate.com/api/v1/properties/eo-r22-T.json",
        "encodingFormat": "application/json"
      },
      {
        "@type": "DataDownload",
        "contentUrl": "https://lithium-niobate.com/api/v1/properties.csv",
        "encodingFormat": "text/csv"
      }
    ],
    "identifier": "https://lithium-niobate.com/api/v1/properties/eo-r22-T.json",
    "isAccessibleForFree": true,
    "keywords": [
      "lithium niobate",
      "LiNbO3",
      "Electro-optic coefficient r22, unclamped"
    ],
    "license": "https://creativecommons.org/licenses/by/4.0/",
    "name": "LiNbO3 Electro-optic coefficient r22, unclamped",
    "url": "https://lithium-niobate.com/api/v1/properties/eo-r22-T.json",
    "variableMeasured": [
      {
        "@type": "PropertyValue",
        "name": "Electro-optic coefficient r22, unclamped",
        "unitText": "pm/V"
      }
    ],
    "version": "0.1.0"
  },
  "meta": {
    "api_version": "v1",
    "attribution": "lithium-niobate.com data compiled by Wentao Jiang; cite the original sources listed per value.",
    "count": 1,
    "data_version": "0.1.0",
    "documentation": "https://lithium-niobate.com/api/openapi.json",
    "license": {
      "id": "CC-BY-4.0",
      "name": "Creative Commons Attribution 4.0 International",
      "url": "https://creativecommons.org/licenses/by/4.0/"
    },
    "property": "eo-r22-T"
  },
  "records": [
    {
      "category": "optical",
      "conditions": {
        "mechanical_boundary": "T"
      },
      "id": "eo-r22-T/cln/volk2008-yonekura2007",
      "kind": "scalar",
      "name": "Electro-optic coefficient r22, unclamped",
      "notes": "Labelled 'constant stress (clamped)' in the source, which contradicts itself (constant stress = unclamped, T); the magnitude fits T values. CLN:5%Mg 6.2 and near-SLN:1.8%Mg 6.97 pm/V in the same report.",
      "property": "eo-r22-T",
      "provenance": {
        "locator": "p. 150",
        "original_reference": "Yonekura et al., Opt. Rev. 14, 194 (2007)",
        "source_id": "volk2008",
        "status": "P-comp",
        "transcribed": "2026-10-25"
      },
      "public": true,
      "symbol": "r22^T",
      "tensor_component": "r22",
      "unit": {
        "display": "pm/V",
        "ucum": "pm/V"
      },
      "value": 6.54,
      "variant": "cln"
    }
  ]
}
