Repository: jwt625/lithium-niobate

# lithium-niobate.com

A website dedicated to lithium niobate (LiNbO3): the crystal, its physics, how it is made, what it does, its history, and its industry. It aims to augment published review papers with what a PDF cannot offer: real-time 3D, interactive explanations, in-browser simulations, and provenance-tagged, machine-readable material data for people and AI agents alike.

## Current state

Research, proposal, and static mockup phase (2026-10-25). The production site is not built yet.

- Static mockup (theme "Optic Axis", layout, core elements): [mockup/](mockup/) (open `mockup/index.html`; served by GitHub Pages until the site exists)

File: static/api/v1/properties/eo-r22-T/cln.json
{
  "alternatives": [
    {
      "category": "optical",
      "conditions": {
        "mechanical_boundary": "T"
      },
      "id": "eo-r22-T/cln/volk2008-yonekura2007",
      "kind": "scalar",
      "name": "Electro-optic coefficient r22, unclamped",
      "notes": "Labelled 'constant stress (clamped)' in the source, which contradicts itself (constant stress = unclamped, T); the magnitude fits T values. CLN:5%Mg 6.2 and near-SLN:1.8%Mg 6.97 pm/V in the same report.",
      "property": "eo-r22-T",
      "provenance": {
        "locator": "p. 150",
        "original_reference": "Yonekura et al., Opt. Rev. 14, 194 (2007)",
        "source_id": "volk2008",
        "status": "P-comp",
        "transcribed": "2026-10-25"
      },
      "public": true,
      "symbol": "r22^T",
      "tensor_component": "r22",
      "unit": {
        "display": "pm/V",
        "ucum": "pm/V"
      },
      "value": 6.54,
      "variant": "cln"
    }
  ],
  "meta": {
    "api_version": "v1",
    "attribution": "lithium-niobate.com data compiled by Wentao Jiang; cite the original sources listed per value.",
    "data_version": "0.1.0",
    "documentation": "https://lithium-niobate.com/api/openapi.json",
    "license": {
      "id": "CC-BY-4.0",
      "name": "Creative Commons Attribution 4.0 International",
      "url": "https://creativecommons.org/licenses/by/4.0/"
    },
    "property": "eo-r22-T",
    "variant": "cln"
  },
  "recommended": [],
  "recommended_note": "No single recommended record: sources disagree or none is primary; see alternatives and spread.",
  "spread": null
}

File: static/api/v1/properties/eo-r33-T.json
{
  "jsonld": {
    "@context": "https://schema.org",
    "@type": "Dataset",
    "about": {
      "@type": "ChemicalSubstance",
      "chemicalComposition": "LiNbO3",
      "name": "lithium niobate"
    },
    "citation": [
      "https://doi.org/10.1007/978-3-540-70766-0"
    ],
    "creator": {
      "@type": "Person",
      "name": "Wentao Jiang"
    },
    "description": "Electro-optic coefficient r33, unclamped of lithium niobate (LiNbO3): 1 provenance-tagged value(s) from 1 source(s) for variant(s) sln. Each value carries conditions, uncertainty, the source locator and a status code (P primary, P-comp compilation, P-db database, S secondary, V vendor, C computed).",
    "distribution": [
      {
        "@type": "DataDownload",
        "contentUrl": "https://lithium-niobate.com/api/v1/properties/eo-r33-T.json",
        "encodingFormat": "application/json"
      },
      {
        "@type": "DataDownload",
        "contentUrl": "https://lithium-niobate.com/api/v1/properties.csv",
        "encodingFormat": "text/csv"
      }
    ],
    "identifier": "https://lithium-niobate.com/api/v1/properties/eo-r33-T.json",
    "isAccessibleForFree": true,
    "keywords": [
      "lithium niobate",
      "LiNbO3",
      "Electro-optic coefficient r33, unclamped"
    ],
    "license": "https://creativecommons.org/licenses/by/4.0/",
    "name": "LiNbO3 Electro-optic coefficient r33, unclamped",
    "url": "https://lithium-niobate.com/api/v1/properties/eo-r33-T.json",
    "variableMeasured": [
      {
        "@type": "PropertyValue",
        "measurementTechnique": "see source",
        "name": "r33^T (sln)",
        "unitText": "pm/V",
        "value": 38
      }
    ],
    "version": "0.1.0"
  },
  "meta": {
    "api_version": "v1",
    "attribution": "lithium-niobate.com data compiled by Wentao Jiang; cite the original sources listed per value.",
    "count": 1,
    "data_version": "0.1.0",
    "documentation": "https://lithium-niobate.com/api/openapi.json",
    "license": {
      "id": "CC-BY-4.0",
      "name": "Creative Commons Attribution 4.0 International",
      "url": "https://creativecommons.org/licenses/by/4.0/"
    },
    "property": "eo-r33-T"
  },
  "records": [
    {
      "category": "optical",
      "conditions": {
        "mechanical_boundary": "T",
        "wavelength_nm": 633
      },
      "default": true,
      "id": "eo-r33-T/sln/volk2008",
      "kind": "scalar",
      "name": "Electro-optic coefficient r33, unclamped",
      "notes": "Partial set (r22 absent), so stored as scalars rather than a tensor.",
      "property": "eo-r33-T",
      "provenance": {
        "locator": "Table 1.2, p. 4",
        "original_reference": "Nikogosyan 2005",
        "source_id": "volk2008",
        "status": "P-comp",
        "transcribed": "2026-10-25"
      },
      "public": true,
      "symbol": "r33^T",
      "tensor_component": "r33",
      "unit": {
        "display": "pm/V",
        "ucum": "pm/V"
      },
      "value": 38,
      "variant": "sln",
      "variant_note": "near-stoichiometric"
    }
  ]
}

File: static/api/v1/properties/eo-r33-T/sln.json
{
  "alternatives": [],
  "meta": {
    "api_version": "v1",
    "attribution": "lithium-niobate.com data compiled by Wentao Jiang; cite the original sources listed per value.",
    "data_version": "0.1.0",
    "documentation": "https://lithium-niobate.com/api/openapi.json",
    "license": {
      "id": "CC-BY-4.0",
      "name": "Creative Commons Attribution 4.0 International",
      "url": "https://creativecommons.org/licenses/by/4.0/"
    },
    "property": "eo-r33-T",
    "variant": "sln"
  },
  "recommended": [
    {
      "category": "optical",
      "conditions": {
        "mechanical_boundary": "T",
        "wavelength_nm": 633
      },
      "default": true,
      "id": "eo-r33-T/sln/volk2008",
      "kind": "scalar",
      "name": "Electro-optic coefficient r33, unclamped",
      "notes": "Partial set (r22 absent), so stored as scalars rather than a tensor.",
      "property": "eo-r33-T",
      "provenance": {
        "locator": "Table 1.2, p. 4",
        "original_reference": "Nikogosyan 2005",
        "source_id": "volk2008",
        "status": "P-comp",
        "transcribed": "2026-10-25"
      },
      "public": true,
      "symbol": "r33^T",
      "tensor_component": "r33",
      "unit": {
        "display": "pm/V",
        "ucum": "pm/V"
      },
      "value": 38,
      "variant": "sln",
      "variant_note": "near-stoichiometric"
    }
  ],
  "recommended_note": null,
  "spread": null
}

File: static/api/v1/properties/eo-r33.json
{
  "jsonld": {
    "@context": "https://schema.org",
    "@type": "Dataset",
    "about": {
      "@type": "ChemicalSubstance",
      "chemicalComposition": "LiTaO3",
      "name": "lithium tantalate"
    },
    "citation": [
      "https://doi.org/10.1021/acsphotonics.5c00159"
    ],
    "creator": {
      "@type": "Person",
      "name": "Wentao Jiang"
    },
    "description": "Electro-optic coefficient r33 of lithium tantalate (LiTaO3): 1 provenance-tagged value(s) from 1 source(s) for variant(s) lt-unspecified. Each value carries conditions, uncertainty, the source locator and a status code (P primary, P-comp compilation, P-db database, S secondary, V vendor, C computed).",
    "distribution": [
      {
        "@type": "DataDownload",
        "contentUrl": "https://lithium-niobate.com/api/v1/properties/eo-r33.json",
        "encodingFormat": "application/json"
      },
      {
        "@type": "DataDownload",
        "contentUrl": "https://lithium-niobate.com/api/v1/properties.csv",
        "encodingFormat": "text/csv"
      }
    ],
    "identifier": "https://lithium-niobate.com/api/v1/properties/eo-r33.json",
    "isAccessibleForFree": true,
    "keywords": [
      "lithium tantalate",
      "LiTaO3",
      "Electro-optic coefficient r33"
    ],
    "license": "https://creativecommons.org/licenses/by/4.0/",
    "name": "LiTaO3 Electro-optic coefficient r33",
    "url": "https://lithium-niobate.com/api/v1/properties/eo-r33.json",
    "variableMeasured": [
      {
        "@type": "PropertyValue",
        "measurementTechnique": "see source",
        "name": "r33 (lt-unspecified)",
        "unitText": "pm/V",
        "value": 30.5
      }
    ],
    "version": "0.1.0"
  },
  "meta": {
    "api_version": "v1",
    "attribution": "lithium-niobate.com data compiled by Wentao Jiang; cite the original sources listed per value.",
    "count": 1,
    "data_version": "0.1.0",
    "documentation": "https://lithium-niobate.com/api/openapi.json",
    "license": {
      "id": "CC-BY-4.0",
      "name": "Creative Commons Attribution 4.0 International",
      "url": "https://creativecommons.org/licenses/by/4.0/"
    },
    "property": "eo-r33"
  },
  "records": [
    {
      "category": "optical",
      "default": true,
      "id": "eo-r33/lt-unspecified/wang2025lt",
      "kind": "scalar",
      "name": "Electro-optic coefficient r33",
      "notes": "Clamping condition and wavelength not stated where quoted.",
      "property": "eo-r33",
      "provenance": {
        "locator": "introduction, ref. 29",
        "original_reference": "Wang et al., Optica 11, 1614 (2024), DOI 10.1364/OPTICA.537730 (wang2024optica)",
        "source_id": "wang2025lt",
        "status": "S",
        "transcribed": "2026-10-25"
      },
      "public": true,
      "symbol": "r33",
      "tensor_component": "r33",
      "unit": {
        "display": "pm/V",
        "ucum": "pm/V"
      },
      "value": 30.5,
      "variant": "lt-unspecified",
      "variant_note": "thin-film LiTaO3 context"
    }
  ]
}

File: static/api/v1/properties/eo-r33/lt-unspecified.json
{
  "alternatives": [],
  "meta": {
    "api_version": "v1",
    "attribution": "lithium-niobate.com data compiled by Wentao Jiang; cite the original sources listed per value.",
    "data_version": "0.1.0",
    "documentation": "https://lithium-niobate.com/api/openapi.json",
    "license": {
      "id": "CC-BY-4.0",
      "name": "Creative Commons Attribution 4.0 International",
      "url": "https://creativecommons.org/licenses/by/4.0/"
    },
    "property": "eo-r33",
    "variant": "lt-unspecified"
  },
  "recommended": [
    {
      "category": "optical",
      "default": true,
      "id": "eo-r33/lt-unspecified/wang2025lt",
      "kind": "scalar",
      "name": "Electro-optic coefficient r33",
      "notes": "Clamping condition and wavelength not stated where quoted.",
      "property": "eo-r33",
      "provenance": {
        "locator": "introduction, ref. 29",
        "original_reference": "Wang et al., Optica 11, 1614 (2024), DOI 10.1364/OPTICA.537730 (wang2024optica)",
        "source_id": "wang2025lt",
        "status": "S",
        "transcribed": "2026-10-25"
      },
      "public": true,
      "symbol": "r33",
      "tensor_component": "r33",
      "unit": {
        "display": "pm/V",
        "ucum": "pm/V"
      },
      "value": 30.5,
      "variant": "lt-unspecified",
      "variant_note": "thin-film LiTaO3 context"
    }
  ],
  "recommended_note": null,
  "spread": null
}

File: static/api/v1/properties/hydrostatic-piezo-dh.json
{
  "jsonld": {
    "@context": "https://schema.org",
    "@type": "Dataset",
    "about": {
      "@type": "ChemicalSubstance",
      "chemicalComposition": "LiNbO3",
      "name": "lithium niobate"
    },
    "citation": [
      "https://doi.org/10.1007/BF00614817"
    ],
    "creator": {
      "@type": "Person",
      "name": "Wentao Jiang"
    },
    "description": "Hydrostatic piezoelectric coefficient d_h = 2 d31 + d33 of lithium niobate (LiNbO3): 1 provenance-tagged value(s) from 1 source(s) for variant(s) unspecified. Each value carries conditions, uncertainty, the source locator and a status code (P primary, P-comp compilation, P-db database, S secondary, V vendor, C computed).",
    "distribution": [
      {
        "@type": "DataDownload",
        "contentUrl": "https://lithium-niobate.com/api/v1/properties/hydrostatic-piezo-dh.json",
        "encodingFormat": "application/json"
      },
      {
        "@type": "DataDownload",
        "contentUrl": "https://lithium-niobate.com/api/v1/properties.csv",
        "encodingFormat": "text/csv"
      }
    ],
    "identifier": "https://lithium-niobate.com/api/v1/properties/hydrostatic-piezo-dh.json",
    "isAccessibleForFree": true,
    "keywords": [
      "lithium niobate",
      "LiNbO3",
      "Hydrostatic piezoelectric coefficient d_h = 2 d31 + d33"
    ],
    "license": "https://creativecommons.org/licenses/by/4.0/",
    "name": "LiNbO3 Hydrostatic piezoelectric coefficient d_h = 2 d31 + d33",
    "url": "https://lithium-niobate.com/api/v1/properties/hydrostatic-piezo-dh.json",
    "variableMeasured": [
      {
        "@type": "PropertyValue",
        "measurementTechnique": "see source",
        "name": "d_h (unspecified)",
        "unitText": "pC/N",
        "value": 6.31
      }
    ],
    "version": "0.1.0"
  },
  "meta": {
    "api_version": "v1",
    "attribution": "lithium-niobate.com data compiled by Wentao Jiang; cite the original sources listed per value.",
    "count": 1,
    "data_version": "0.1.0",
    "documentation": "https://lithium-niobate.com/api/openapi.json",
    "license": {
      "id": "CC-BY-4.0",
      "name": "Creative Commons Attribution 4.0 International",
      "url": "https://creativecommons.org/licenses/by/4.0/"
    },
    "property": "hydrostatic-piezo-dh"
  },
  "records": [
    {
      "category": "acoustic",
      "default": true,
      "id": "hydrostatic-piezo-dh/unspecified/weis1985-graham1976",
      "kind": "scalar",
      "name": "Hydrostatic piezoelectric coefficient d_h = 2 d31 + d33",
      "notes": "Implies d33 of about 8.0-8.4 pC/N with measured d31, favouring the kushibiki1999 set (d33 = 8.7, computed) over 6.0 and ruling out 12.5-16.",
      "property": "hydrostatic-piezo-dh",
      "provenance": {
        "locator": "p. 198",
        "original_reference": "Graham, Ferroelectrics 10, 65 (1976); confirmed on 9 samples from 5 suppliers, Graham, J. Appl. Phys. 48, 2153 (1977)",
        "source_id": "weis1985",
        "status": "P-comp",
        "transcribed": "2026-10-25"
      },
      "public": true,
      "symbol": "d_h",
      "uncertainty": {
        "type": "stated",
        "value": 0.014
      },
      "unit": {
        "display": "pC/N",
        "ucum": "pC/N"
      },
      "value": 6.31,
      "variant": "unspecified"
    }
  ]
}

File: static/api/v1/properties/hydrostatic-piezo-dh/unspecified.json
{
  "alternatives": [],
  "meta": {
    "api_version": "v1",
    "attribution": "lithium-niobate.com data compiled by Wentao Jiang; cite the original sources listed per value.",
    "data_version": "0.1.0",
    "documentation": "https://lithium-niobate.com/api/openapi.json",
    "license": {
      "id": "CC-BY-4.0",
      "name": "Creative Commons Attribution 4.0 International",
      "url": "https://creativecommons.org/licenses/by/4.0/"
    },
    "property": "hydrostatic-piezo-dh",
    "variant": "unspecified"
  },
  "recommended": [
    {
      "category": "acoustic",
      "default": true,
      "id": "hydrostatic-piezo-dh/unspecified/weis1985-graham1976",
      "kind": "scalar",
      "name": "Hydrostatic piezoelectric coefficient d_h = 2 d31 + d33",
      "notes": "Implies d33 of about 8.0-8.4 pC/N with measured d31, favouring the kushibiki1999 set (d33 = 8.7, computed) over 6.0 and ruling out 12.5-16.",
      "property": "hydrostatic-piezo-dh",
      "provenance": {
        "locator": "p. 198",
        "original_reference": "Graham, Ferroelectrics 10, 65 (1976); confirmed on 9 samples from 5 suppliers, Graham, J. Appl. Phys. 48, 2153 (1977)",
        "source_id": "weis1985",
        "status": "P-comp",
        "transcribed": "2026-10-25"
      },
      "public": true,
      "symbol": "d_h",
      "uncertainty": {
        "type": "stated",
        "value": 0.014
      },
      "unit": {
        "display": "pC/N",
        "ucum": "pC/N"
      },
      "value": 6.31,
      "variant": "unspecified"
    }
  ],
  "recommended_note": null,
  "spread": null
}

File: static/api/v1/properties/internal-field.json
{
  "jsonld": {
    "@context": "https://schema.org",
    "@type": "Dataset",
    "about": {
      "@type": "ChemicalSubstance",
      "chemicalComposition": "LiNbO3",
      "name": "lithium niobate"
    },
    "citation": [
      "https://doi.org/10.1063/1.121491",
      "https://doi.org/10.1007/978-3-540-70766-0"
    ],
    "creator": {
      "@type": "Person",
      "name": "Wentao Jiang"
    },
    "description": "Internal field of lithium niobate (LiNbO3): 3 provenance-tagged value(s) from 2 source(s) for variant(s) cln, mgo5-cln. Each value carries conditions, uncertainty, the source locator and a status code (P primary, P-comp compilation, P-db database, S secondary, V vendor, C computed).",
    "distribution": [
      {
        "@type": "DataDownload",
        "contentUrl": "https://lithium-niobate.com/api/v1/properties/internal-field.json",
        "encodingFormat": "application/json"
      },
      {
        "@type": "DataDownload",
        "contentUrl": "https://lithium-niobate.com/api/v1/properties.csv",
        "encodingFormat": "text/csv"
      }
    ],
    "identifier": "https://lithium-niobate.com/api/v1/properties/internal-field.json",
    "isAccessibleForFree": true,
    "keywords": [
      "lithium niobate",
      "LiNbO3",
      "Internal field"
    ],
    "license": "https://creativecommons.org/licenses/by/4.0/",
    "name": "LiNbO3 Internal field",
    "url": "https://lithium-niobate.com/api/v1/properties/internal-field.json",
    "variableMeasured": [
      {
        "@type": "PropertyValue",
        "measurementTechnique": "see source",
        "name": "E_int (cln)",
        "unitText": "kV/mm",
        "value": 2.5
      },
      {
        "@type": "PropertyValue",
        "measurementTechnique": "see source",
        "name": "E_int (mgo5-cln)",
        "unitText": "kV/mm",
        "value": 0.5
      }
    ],
    "version": "0.1.0"
  },
  "meta": {
    "api_version": "v1",
    "attribution": "lithium-niobate.com data compiled by Wentao Jiang; cite the original sources listed per value.",
    "count": 3,
    "data_version": "0.1.0",
    "documentation": "https://lithium-niobate.com/api/openapi.json",
    "license": {
      "id": "CC-BY-4.0",
      "name": "Creative Commons Attribution 4.0 International",
      "url": "https://creativecommons.org/licenses/by/4.0/"
    },
    "property": "internal-field"
  },
  "records": [
    {
      "category": "ferroelectric",
      "default": true,
      "id": "internal-field/cln/gopalan1998",
      "kind": "scalar",
      "name": "Internal field",
      "notes": "Abstract: the internal field vanishes in SLN.",
      "property": "internal-field",
      "provenance": {
        "locator": "abstract",
        "source_id": "gopalan1998",
        "status": "P(abs)",
        "transcribed": "2026-10-25"
      },
      "public": true,
      "symbol": "E_int",
      "uncertainty": {
        "type": "approximate"
      },
      "unit": {
        "display": "kV/mm",
        "ucum": "kV/mm"
      },
      "value": 2.5,
      "variant": "cln"
    },
    {
      "category": "ferroelectric",
      "id": "internal-field/cln/volk2008",
      "kind": "scalar",
      "name": "Internal field",
      "property": "internal-field",
      "provenance": {
        "locator": "Table 7.1, p. 185",
        "source_id": "volk2008",
        "status": "P-comp",
        "transcribed": "2026-10-25"
      },
      "public": true,
      "symbol": "E_int",
      "unit": {
        "display": "kV/cm",
        "ucum": "kV/cm"
      },
      "value_text": "printed '2-33' kV/cm (likely a misprinted range)",
      "variant": "cln"
    },
    {
      "category": "ferroelectric",
      "default": true,
      "id": "internal-field/mgo5-cln/volk2008",
      "kind": "scalar",
      "name": "Internal field",
      "property": "internal-field",
      "provenance": {
        "locator": "Table 7.1, p. 185 (5 kV/cm)",
        "source_id": "volk2008",
        "status": "P-comp",
        "transcribed": "2026-10-25"
      },
      "public": true,
      "symbol": "E_int",
      "unit": {
        "display": "kV/mm",
        "ucum": "kV/mm"
      },
      "value": 0.5,
      "variant": "mgo5-cln"
    }
  ]
}

File: static/api/v1/properties/internal-field/cln.json
{
  "alternatives": [
    {
      "category": "ferroelectric",
      "id": "internal-field/cln/volk2008",
      "kind": "scalar",
      "name": "Internal field",
      "property": "internal-field",
      "provenance": {
        "locator": "Table 7.1, p. 185",
        "source_id": "volk2008",
        "status": "P-comp",
        "transcribed": "2026-10-25"
      },
      "public": true,
      "symbol": "E_int",
      "unit": {
        "display": "kV/cm",
        "ucum": "kV/cm"
      },
      "value_text": "printed '2-33' kV/cm (likely a misprinted range)",
      "variant": "cln"
    }
  ],
  "meta": {
    "api_version": "v1",
    "attribution": "lithium-niobate.com data compiled by Wentao Jiang; cite the original sources listed per value.",
    "data_version": "0.1.0",
    "documentation": "https://lithium-niobate.com/api/openapi.json",
    "license": {
      "id": "CC-BY-4.0",
      "name": "Creative Commons Attribution 4.0 International",
      "url": "https://creativecommons.org/licenses/by/4.0/"
    },
    "property": "internal-field",
    "variant": "cln"
  },
  "recommended": [
    {
      "category": "ferroelectric",
      "default": true,
      "id": "internal-field/cln/gopalan1998",
      "kind": "scalar",
      "name": "Internal field",
      "notes": "Abstract: the internal field vanishes in SLN.",
      "property": "internal-field",
      "provenance": {
        "locator": "abstract",
        "source_id": "gopalan1998",
        "status": "P(abs)",
        "transcribed": "2026-10-25"
      },
      "public": true,
      "symbol": "E_int",
      "uncertainty": {
        "type": "approximate"
      },
      "unit": {
        "display": "kV/mm",
        "ucum": "kV/mm"
      },
      "value": 2.5,
      "variant": "cln"
    }
  ],
  "recommended_note": null,
  "spread": null
}

File: static/api/v1/properties/internal-field/mgo5-cln.json
{
  "alternatives": [],
  "meta": {
    "api_version": "v1",
    "attribution": "lithium-niobate.com data compiled by Wentao Jiang; cite the original sources listed per value.",
    "data_version": "0.1.0",
    "documentation": "https://lithium-niobate.com/api/openapi.json",
    "license": {
      "id": "CC-BY-4.0",
      "name": "Creative Commons Attribution 4.0 International",
      "url": "https://creativecommons.org/licenses/by/4.0/"
    },
    "property": "internal-field",
    "variant": "mgo5-cln"
  },
  "recommended": [
    {
      "category": "ferroelectric",
      "default": true,
      "id": "internal-field/mgo5-cln/volk2008",
      "kind": "scalar",
      "name": "Internal field",
      "property": "internal-field",
      "provenance": {
        "locator": "Table 7.1, p. 185 (5 kV/cm)",
        "source_id": "volk2008",
        "status": "P-comp",
        "transcribed": "2026-10-25"
      },
      "public": true,
      "symbol": "E_int",
      "unit": {
        "display": "kV/mm",
        "ucum": "kV/mm"
      },
      "value": 0.5,
      "variant": "mgo5-cln"
    }
  ],
  "recommended_note": null,
  "spread": null
}

File: static/api/v1/properties/ir-cutoff.json
{
  "jsonld": {
    "@context": "https://schema.org",
    "@type": "Dataset",
    "about": {
      "@type": "ChemicalSubstance",
      "chemicalComposition": "LiNbO3",
      "name": "lithium niobate"
    },
    "citation": [],
    "creator": {
      "@type": "Person",
      "name": "Wentao Jiang"
    },
    "description": "IR transmission cutoff of lithium niobate (LiNbO3): 1 provenance-tagged value(s) from 1 source(s) for variant(s) cln. Each value carries conditions, uncertainty, the source locator and a status code (P primary, P-comp compilation, P-db database, S secondary, V vendor, C computed).",
    "distribution": [
      {
        "@type": "DataDownload",
        "contentUrl": "https://lithium-niobate.com/api/v1/properties/ir-cutoff.json",
        "encodingFormat": "application/json"
      },
      {
        "@type": "DataDownload",
        "contentUrl": "https://lithium-niobate.com/api/v1/properties.csv",
        "encodingFormat": "text/csv"
      }
    ],
    "identifier": "https://lithium-niobate.com/api/v1/properties/ir-cutoff.json",
    "isAccessibleForFree": true,
    "keywords": [
      "lithium niobate",
      "LiNbO3",
      "IR transmission cutoff"
    ],
    "license": "https://creativecommons.org/licenses/by/4.0/",
    "name": "LiNbO3 IR transmission cutoff",
    "url": "https://lithium-niobate.com/api/v1/properties/ir-cutoff.json",
    "variableMeasured": [
      {
        "@type": "PropertyValue",
        "name": "IR transmission cutoff",
        "unitText": "nm"
      }
    ],
    "version": "0.1.0"
  },
  "meta": {
    "api_version": "v1",
    "attribution": "lithium-niobate.com data compiled by Wentao Jiang; cite the original sources listed per value.",
    "count": 1,
    "data_version": "0.1.0",
    "documentation": "https://lithium-niobate.com/api/openapi.json",
    "license": {
      "id": "CC-BY-4.0",
      "name": "Creative Commons Attribution 4.0 International",
      "url": "https://creativecommons.org/licenses/by/4.0/"
    },
    "property": "ir-cutoff"
  },
  "records": [
    {
      "category": "optical",
      "conditions": {
        "method": "1/e transmission, 1 cm thick"
      },
      "id": "ir-cutoff/cln/cti1999",
      "kind": "scalar",
      "name": "IR transmission cutoff",
      "property": "ir-cutoff",
      "provenance": {
        "source_id": "cti1999",
        "status": "V",
        "transcribed": "2026-10-25"
      },
      "public": true,
      "unit": {
        "display": "nm",
        "ucum": "nm"
      },
      "value": 4600,
      "variant": "cln"
    }
  ]
}

File: static/api/v1/properties/ir-cutoff/cln.json
{
  "alternatives": [
    {
      "category": "optical",
      "conditions": {
        "method": "1/e transmission, 1 cm thick"
      },
      "id": "ir-cutoff/cln/cti1999",
      "kind": "scalar",
      "name": "IR transmission cutoff",
      "property": "ir-cutoff",
      "provenance": {
        "source_id": "cti1999",
        "status": "V",
        "transcribed": "2026-10-25"
      },
      "public": true,
      "unit": {
        "display": "nm",
        "ucum": "nm"
      },
      "value": 4600,
      "variant": "cln"
    }
  ],
  "meta": {
    "api_version": "v1",
    "attribution": "lithium-niobate.com data compiled by Wentao Jiang; cite the original sources listed per value.",
    "data_version": "0.1.0",
    "documentation": "https://lithium-niobate.com/api/openapi.json",
    "license": {
      "id": "CC-BY-4.0",
      "name": "Creative Commons Attribution 4.0 International",
      "url": "https://creativecommons.org/licenses/by/4.0/"
    },
    "property": "ir-cutoff",
    "variant": "cln"
  },
  "recommended": [],
  "recommended_note": "No single recommended record: sources disagree or none is primary; see alternatives and spread.",
  "spread": null
}

File: static/api/v1/properties/lattice-a.json
{
  "jsonld": {
    "@context": "https://schema.org",
    "@type": "Dataset",
    "about": {
      "@type": "ChemicalSubstance",
      "chemicalComposition": "LiNbO3",
      "name": "lithium niobate"
    },
    "citation": [
      "https://www.crystallography.net/cod/",
      "https://doi.org/10.1107/S010876819600777X",
      "https://doi.org/10.1007/978-3-540-70766-0",
      "https://doi.org/10.1007/BF00614817"
    ],
    "creator": {
      "@type": "Person",
      "name": "Wentao Jiang"
    },
    "description": "Lattice constant a (hexagonal setting) of lithium niobate (LiNbO3): 7 provenance-tagged value(s) from 6 source(s) for variant(s) cln, sln, unspecified. Each value carries conditions, uncertainty, the source locator and a status code (P primary, P-comp compilation, P-db database, S secondary, V vendor, C computed).",
    "distribution": [
      {
        "@type": "DataDownload",
        "contentUrl": "https://lithium-niobate.com/api/v1/properties/lattice-a.json",
        "encodingFormat": "application/json"
      },
      {
        "@type": "DataDownload",
        "contentUrl": "https://lithium-niobate.com/api/v1/properties.csv",
        "encodingFormat": "text/csv"
      }
    ],
    "identifier": "https://lithium-niobate.com/api/v1/properties/lattice-a.json",
    "isAccessibleForFree": true,
    "keywords": [
      "lithium niobate",
      "LiNbO3",
      "Lattice constant a (hexagonal setting)"
    ],
    "license": "https://creativecommons.org/licenses/by/4.0/",
    "name": "LiNbO3 Lattice constant a (hexagonal setting)",
    "url": "https://lithium-niobate.com/api/v1/properties/lattice-a.json",
    "variableMeasured": [
      {
        "@type": "PropertyValue",
        "measurementTechnique": "see source",
        "name": "a (cln)",
        "unitText": "Ao",
        "value": 5.15
      },
      {
        "@type": "PropertyValue",
        "measurementTechnique": "see source",
        "name": "a (sln)",
        "unitText": "Ao",
        "value": 5.147
      },
      {
        "@type": "PropertyValue",
        "measurementTechnique": "synchrotron X-ray diffraction",
        "name": "a (unspecified)",
        "unitText": "Ao",
        "value": 5.148
      }
    ],
    "version": "0.1.0"
  },
  "meta": {
    "api_version": "v1",
    "attribution": "lithium-niobate.com data compiled by Wentao Jiang; cite the original sources listed per value.",
    "count": 7,
    "data_version": "0.1.0",
    "documentation": "https://lithium-niobate.com/api/openapi.json",
    "license": {
      "id": "CC-BY-4.0",
      "name": "Creative Commons Attribution 4.0 International",
      "url": "https://creativecommons.org/licenses/by/4.0/"
    },
    "property": "lattice-a"
  },
  "records": [
    {
      "category": "structure",
      "id": "lattice-a/cln/cti1999",
      "kind": "scalar",
      "name": "Lattice constant a (hexagonal setting)",
      "property": "lattice-a",
      "provenance": {
        "source_id": "cti1999",
        "status": "V",
        "transcribed": "2026-10-25"
      },
      "public": true,
      "symbol": "a",
      "unit": {
        "display": "Angstrom",
        "ucum": "Ao"
      },
      "value": 5.151,
      "variant": "cln",
      "variant_note": "48.38 mol% Li2O"
    },
    {
      "category": "structure",
      "conditions": {
        "temperature_text": "room temperature"
      },
      "default": true,
      "id": "lattice-a/cln/volk2008",
      "kind": "scalar",
      "name": "Lattice constant a (hexagonal setting)",
      "property": "lattice-a",
      "provenance": {
        "locator": "Table 1.1, p. 3 (515.0 pm)",
        "original_reference": "Furukawa et al., Jpn. J. Appl. Phys. 38, 1816 (1999)",
        "source_id": "volk2008",
        "status": "P-comp",
        "transcribed": "2026-10-25"
      },
      "public": true,
      "symbol": "a",
      "unit": {
        "display": "Angstrom",
        "ucum": "Ao"
      },
      "value": 5.15,
      "variant": "cln"
    },
    {
      "category": "structure",
      "conditions": {
        "temperature_text": "room temperature"
      },
      "default": true,
      "id": "lattice-a/sln/volk2008",
      "kind": "scalar",
      "name": "Lattice constant a (hexagonal setting)",
      "property": "lattice-a",
      "provenance": {
        "locator": "Table 1.1, p. 3 (514.7 pm)",
        "original_reference": "Furukawa et al., Jpn. J. Appl. Phys. 38, 1816 (1999)",
        "source_id": "volk2008",
        "status": "P-comp",
        "transcribed": "2026-10-25"
      },
      "public": true,
      "symbol": "a",
      "unit": {
        "display": "Angstrom",
        "ucum": "Ao"
      },
      "value": 5.147,
      "variant": "sln",
      "variant_note": "near-stoichiometric"
    },
    {
      "category": "structure",
      "conditions": {
        "method": "single-crystal neutron diffraction",
        "temperature_C": 24
      },
      "id": "lattice-a/unspecified/cod-abrahams1966-pt4",
      "kind": "scalar",
      "name": "Lattice constant a (hexagonal setting)",
      "property": "lattice-a",
      "provenance": {
        "locator": "COD 1541936",
        "original_reference": "Abrahams, Hamilton, Reddy, J. Phys. Chem. Solids 27, 1013 (1966), part 4, DOI 10.1016/0022-3697(66)90073-4",
        "source_id": "cod",
        "status": "P-db",
        "transcribed": "2026-10-25"
      },
      "public": true,
      "symbol": "a",
      "unit": {
        "display": "Angstrom",
        "ucum": "Ao"
      },
      "value": 5.14829,
      "variant": "unspecified",
      "variant_note": "1966 crystal, composition not stated"
    },
    {
      "category": "structure",
      "id": "lattice-a/unspecified/cod-ohgaki1992",
      "kind": "scalar",
      "name": "Lattice constant a (hexagonal setting)",
      "property": "lattice-a",
      "provenance": {
        "locator": "COD 1544665",
        "source_id": "ohgaki1992",
        "status": "P-db",
        "transcribed": "2026-10-25"
      },
      "public": true,
      "symbol": "a",
      "unit": {
        "display": "Angstrom",
        "ucum": "Ao"
      },
      "value": 5.1502,
      "variant": "unspecified"
    },
    {
      "category": "structure",
      "conditions": {
        "method": "synchrotron X-ray diffraction",
        "temperature_text": "293 K (COD CIF)"
      },
      "default": true,
      "id": "lattice-a/unspecified/hsu1997",
      "kind": "scalar",
      "name": "Lattice constant a (hexagonal setting)",
      "notes": "Same value as W. L. Bond quoted in weis1985 p. 193 (P-comp).",
      "property": "lattice-a",
      "provenance": {
        "locator": "COD 2101845",
        "source_id": "hsu1997",
        "status": "P-db",
        "transcribed": "2026-10-25"
      },
      "public": true,
      "symbol": "a",
      "unit": {
        "display": "Angstrom",
        "ucum": "Ao"
      },
      "value": 5.148,
      "variant": "unspecified"
    },
    {
      "category": "structure",
      "id": "lattice-a/unspecified/weis1985-from-density",
      "kind": "scalar",
      "name": "Lattice constant a (hexagonal setting)",
      "property": "lattice-a",
      "provenance": {
        "derivation": "calculated in the source from c = 13.863 A and rho = 4628 kg/m^3",
        "locator": "p. 194",
        "source_id": "weis1985",
        "status": "P",
        "transcribed": "2026-10-25"
      },
      "public": true,
      "symbol": "a",
      "unit": {
        "display": "Angstrom",
        "ucum": "Ao"
      },
      "value": 5.15,
      "variant": "unspecified"
    }
  ]
}

File: static/api/v1/properties/lattice-a/cln.json
{
  "alternatives": [
    {
      "category": "structure",
      "id": "lattice-a/cln/cti1999",
      "kind": "scalar",
      "name": "Lattice constant a (hexagonal setting)",
      "property": "lattice-a",
      "provenance": {
        "source_id": "cti1999",
        "status": "V",
        "transcribed": "2026-10-25"
      },
      "public": true,
      "symbol": "a",
      "unit": {
        "display": "Angstrom",
        "ucum": "Ao"
      },
      "value": 5.151,
      "variant": "cln",
      "variant_note": "48.38 mol% Li2O"
    }
  ],
  "meta": {
    "api_version": "v1",
    "attribution": "lithium-niobate.com data compiled by Wentao Jiang; cite the original sources listed per value.",
    "data_version": "0.1.0",
    "documentation": "https://lithium-niobate.com/api/openapi.json",
    "license": {
      "id": "CC-BY-4.0",
      "name": "Creative Commons Attribution 4.0 International",
      "url": "https://creativecommons.org/licenses/by/4.0/"
    },
    "property": "lattice-a",
    "variant": "cln"
  },
  "recommended": [
    {
      "category": "structure",
      "conditions": {
        "temperature_text": "room temperature"
      },
      "default": true,
      "id": "lattice-a/cln/volk2008",
      "kind": "scalar",
      "name": "Lattice constant a (hexagonal setting)",
      "property": "lattice-a",
      "provenance": {
        "locator": "Table 1.1, p. 3 (515.0 pm)",
        "original_reference": "Furukawa et al., Jpn. J. Appl. Phys. 38, 1816 (1999)",
        "source_id": "volk2008",
        "status": "P-comp",
        "transcribed": "2026-10-25"
      },
      "public": true,
      "symbol": "a",
      "unit": {
        "display": "Angstrom",
        "ucum": "Ao"
      },
      "value": 5.15,
      "variant": "cln"
    }
  ],
  "recommended_note": null,
  "spread": {
    "max": 5.151,
    "min": 5.15,
    "n_records": 2,
    "note": "Range over all public records regardless of conditions; compare conditions before use.",
    "unit": "Ao"
  }
}

File: static/api/v1/properties/lattice-a/sln.json
{
  "alternatives": [],
  "meta": {
    "api_version": "v1",
    "attribution": "lithium-niobate.com data compiled by Wentao Jiang; cite the original sources listed per value.",
    "data_version": "0.1.0",
    "documentation": "https://lithium-niobate.com/api/openapi.json",
    "license": {
      "id": "CC-BY-4.0",
      "name": "Creative Commons Attribution 4.0 International",
      "url": "https://creativecommons.org/licenses/by/4.0/"
    },
    "property": "lattice-a",
    "variant": "sln"
  },
  "recommended": [
    {
      "category": "structure",
      "conditions": {
        "temperature_text": "room temperature"
      },
      "default": true,
      "id": "lattice-a/sln/volk2008",
      "kind": "scalar",
      "name": "Lattice constant a (hexagonal setting)",
      "property": "lattice-a",
      "provenance": {
        "locator": "Table 1.1, p. 3 (514.7 pm)",
        "original_reference": "Furukawa et al., Jpn. J. Appl. Phys. 38, 1816 (1999)",
        "source_id": "volk2008",
        "status": "P-comp",
        "transcribed": "2026-10-25"
      },
      "public": true,
      "symbol": "a",
      "unit": {
        "display": "Angstrom",
        "ucum": "Ao"
      },
      "value": 5.147,
      "variant": "sln",
      "variant_note": "near-stoichiometric"
    }
  ],
  "recommended_note": null,
  "spread": null
}

File: static/api/v1/properties/lattice-a/unspecified.json
{
  "alternatives": [
    {
      "category": "structure",
      "conditions": {
        "method": "single-crystal neutron diffraction",
        "temperature_C": 24
      },
      "id": "lattice-a/unspecified/cod-abrahams1966-pt4",
      "kind": "scalar",
      "name": "Lattice constant a (hexagonal setting)",
      "property": "lattice-a",
      "provenance": {
        "locator": "COD 1541936",
        "original_reference": "Abrahams, Hamilton, Reddy, J. Phys. Chem. Solids 27, 1013 (1966), part 4, DOI 10.1016/0022-3697(66)90073-4",
        "source_id": "cod",
        "status": "P-db",
        "transcribed": "2026-10-25"
      },
      "public": true,
      "symbol": "a",
      "unit": {
        "display": "Angstrom",
        "ucum": "Ao"
      },
      "value": 5.14829,
      "variant": "unspecified",
      "variant_note": "1966 crystal, composition not stated"
    },
    {
      "category": "structure",
      "id": "lattice-a/unspecified/cod-ohgaki1992",
      "kind": "scalar",
      "name": "Lattice constant a (hexagonal setting)",
      "property": "lattice-a",
      "provenance": {
        "locator": "COD 1544665",
        "source_id": "ohgaki1992",
        "status": "P-db",
        "transcribed": "2026-10-25"
      },
      "public": true,
      "symbol": "a",
      "unit": {
        "display": "Angstrom",
        "ucum": "Ao"
      },
      "value": 5.1502,
      "variant": "unspecified"
    },
    {
      "category": "structure",
      "id": "lattice-a/unspecified/weis1985-from-density",
      "kind": "scalar",
      "name": "Lattice constant a (hexagonal setting)",
      "property": "lattice-a",
      "provenance": {
        "derivation": "calculated in the source from c = 13.863 A and rho = 4628 kg/m^3",
        "locator": "p. 194",
        "source_id": "weis1985",
        "status": "P",
        "transcribed": "2026-10-25"
      },
      "public": true,
      "symbol": "a",
      "unit": {
        "display": "Angstrom",
        "ucum": "Ao"
      },
      "value": 5.15,
      "variant": "unspecified"
    }
  ],
  "meta": {
    "api_version": "v1",
    "attribution": "lithium-niobate.com data compiled by Wentao Jiang; cite the original sources listed per value.",
    "data_version": "0.1.0",
    "documentation": "https://lithium-niobate.com/api/openapi.json",
    "license": {
      "id": "CC-BY-4.0",
      "name": "Creative Commons Attribution 4.0 International",
      "url": "https://creativecommons.org/licenses/by/4.0/"
    },
    "property": "lattice-a",
    "variant": "unspecified"
  },
  "recommended": [
    {
      "category": "structure",
      "conditions": {
        "method": "synchrotron X-ray diffraction",
        "temperature_text": "293 K (COD CIF)"
      },
      "default": true,
      "id": "lattice-a/unspecified/hsu1997",
      "kind": "scalar",
      "name": "Lattice constant a (hexagonal setting)",
      "notes": "Same value as W. L. Bond quoted in weis1985 p. 193 (P-comp).",
      "property": "lattice-a",
      "provenance": {
        "locator": "COD 2101845",
        "source_id": "hsu1997",
        "status": "P-db",
        "transcribed": "2026-10-25"
      },
      "public": true,
      "symbol": "a",
      "unit": {
        "display": "Angstrom",
        "ucum": "Ao"
      },
      "value": 5.148,
      "variant": "unspecified"
    }
  ],
  "recommended_note": null,
  "spread": {
    "max": 5.1502,
    "min": 5.148,
    "n_records": 4,
    "note": "Range over all public records regardless of conditions; compare conditions before use.",
    "unit": "Ao"
  }
}
