Repository: jwt625/lithium-niobate

# lithium-niobate.com

A website dedicated to lithium niobate (LiNbO3): the crystal, its physics, how it is made, what it does, its history, and its industry. It aims to augment published review papers with what a PDF cannot offer: real-time 3D, interactive explanations, in-browser simulations, and provenance-tagged, machine-readable material data for people and AI agents alike.

## Current state

Research, proposal, and static mockup phase (2026-10-25). The production site is not built yet.

- Static mockup (theme "Optic Axis", layout, core elements): [mockup/](mockup/) (open `mockup/index.html`; served by GitHub Pages until the site exists)

File: static/api/v1/properties/refractive-index-o/lt-unspecified.json
{
  "alternatives": [],
  "meta": {
    "api_version": "v1",
    "attribution": "lithium-niobate.com data compiled by Wentao Jiang; cite the original sources listed per value.",
    "data_version": "0.1.0",
    "documentation": "https://lithium-niobate.com/api/openapi.json",
    "license": {
      "id": "CC-BY-4.0",
      "name": "Creative Commons Attribution 4.0 International",
      "url": "https://creativecommons.org/licenses/by/4.0/"
    },
    "property": "refractive-index-o",
    "variant": "lt-unspecified"
  },
  "recommended": [
    {
      "category": "optical",
      "conditions": {
        "temperature_text": "room temperature",
        "wavelength_nm": 1000
      },
      "default": true,
      "id": "refractive-index-o/lt-unspecified/bond1965-1000nm",
      "kind": "scalar",
      "name": "Ordinary refractive index",
      "notes": "n_e > n_o at every tabulated wavelength (0.45-4.0 um) in this dataset: LT is weakly positive uniaxial here, unlike LN.",
      "property": "refractive-index-o",
      "provenance": {
        "locator": "refractiveindex.info LiTaO3/Bond-o tabulated data",
        "source_id": "bond1965",
        "status": "P-db",
        "transcribed": "2026-10-25",
        "via": "rii"
      },
      "public": true,
      "symbol": "n_o",
      "unit": {
        "display": "-",
        "qudt": "http://qudt.org/vocab/unit/UNITLESS",
        "ucum": "1"
      },
      "value": 2.1391,
      "variant": "lt-unspecified",
      "variant_note": "1965 bulk crystal"
    },
    {
      "category": "optical",
      "conditions": {
        "temperature_text": "room temperature",
        "wavelength_nm": 1600
      },
      "default": true,
      "id": "refractive-index-o/lt-unspecified/bond1965-1600nm",
      "kind": "scalar",
      "name": "Ordinary refractive index",
      "notes": "n_e > n_o at every tabulated wavelength (0.45-4.0 um) in this dataset: LT is weakly positive uniaxial here, unlike LN.",
      "property": "refractive-index-o",
      "provenance": {
        "locator": "refractiveindex.info LiTaO3/Bond-o tabulated data",
        "source_id": "bond1965",
        "status": "P-db",
        "transcribed": "2026-10-25",
        "via": "rii"
      },
      "public": true,
      "symbol": "n_o",
      "unit": {
        "display": "-",
        "qudt": "http://qudt.org/vocab/unit/UNITLESS",
        "ucum": "1"
      },
      "value": 2.1174,
      "variant": "lt-unspecified",
      "variant_note": "1965 bulk crystal"
    },
    {
      "category": "optical",
      "conditions": {
        "temperature_text": "room temperature",
        "wavelength_nm": 600
      },
      "default": true,
      "id": "refractive-index-o/lt-unspecified/bond1965-600nm",
      "kind": "scalar",
      "name": "Ordinary refractive index",
      "notes": "n_e > n_o at every tabulated wavelength (0.45-4.0 um) in this dataset: LT is weakly positive uniaxial here, unlike LN.",
      "property": "refractive-index-o",
      "provenance": {
        "locator": "refractiveindex.info LiTaO3/Bond-o tabulated data",
        "source_id": "bond1965",
        "status": "P-db",
        "transcribed": "2026-10-25",
        "via": "rii"
      },
      "public": true,
      "symbol": "n_o",
      "unit": {
        "display": "-",
        "qudt": "http://qudt.org/vocab/unit/UNITLESS",
        "ucum": "1"
      },
      "value": 2.1834,
      "variant": "lt-unspecified",
      "variant_note": "1965 bulk crystal"
    }
  ],
  "recommended_note": null,
  "spread": {
    "max": 2.1834,
    "min": 2.1174,
    "n_records": 3,
    "note": "Range over all public records regardless of conditions; compare conditions before use.",
    "unit": "1"
  }
}

File: static/api/v1/properties/refractive-index-o/mgo5-cln.json
{
  "alternatives": [],
  "meta": {
    "api_version": "v1",
    "attribution": "lithium-niobate.com data compiled by Wentao Jiang; cite the original sources listed per value.",
    "data_version": "0.1.0",
    "documentation": "https://lithium-niobate.com/api/openapi.json",
    "license": {
      "id": "CC-BY-4.0",
      "name": "Creative Commons Attribution 4.0 International",
      "url": "https://creativecommons.org/licenses/by/4.0/"
    },
    "property": "refractive-index-o",
    "variant": "mgo5-cln"
  },
  "recommended": [
    {
      "category": "optical",
      "conditions": {
        "temperature_C": 21,
        "wavelength_nm": 1064.0
      },
      "default": true,
      "id": "refractive-index-o/mgo5-cln/zelmon1997-1064nm",
      "kind": "scalar",
      "name": "Ordinary refractive index",
      "property": "refractive-index-o",
      "provenance": {
        "derivation": "evaluated from dispersion model zelmon1997-mgo5-o at 1064 nm, 21 C by scripts/build_data.py (rounded to 1e-4)",
        "source_id": "zelmon1997",
        "status": "C",
        "transcribed": "2026-10-25"
      },
      "public": true,
      "symbol": "n_o",
      "unit": {
        "display": "-",
        "qudt": "http://qudt.org/vocab/unit/UNITLESS",
        "ucum": "1"
      },
      "value": 2.2288,
      "variant": "mgo5-cln"
    },
    {
      "category": "optical",
      "conditions": {
        "temperature_C": 21,
        "wavelength_nm": 1550.0
      },
      "default": true,
      "id": "refractive-index-o/mgo5-cln/zelmon1997-1550nm",
      "kind": "scalar",
      "name": "Ordinary refractive index",
      "property": "refractive-index-o",
      "provenance": {
        "derivation": "evaluated from dispersion model zelmon1997-mgo5-o at 1550 nm, 21 C by scripts/build_data.py (rounded to 1e-4)",
        "source_id": "zelmon1997",
        "status": "C",
        "transcribed": "2026-10-25"
      },
      "public": true,
      "symbol": "n_o",
      "unit": {
        "display": "-",
        "qudt": "http://qudt.org/vocab/unit/UNITLESS",
        "ucum": "1"
      },
      "value": 2.2082,
      "variant": "mgo5-cln"
    },
    {
      "category": "optical",
      "conditions": {
        "temperature_C": 21,
        "wavelength_nm": 632.8
      },
      "default": true,
      "id": "refractive-index-o/mgo5-cln/zelmon1997-632.8nm",
      "kind": "scalar",
      "name": "Ordinary refractive index",
      "property": "refractive-index-o",
      "provenance": {
        "derivation": "evaluated from dispersion model zelmon1997-mgo5-o at 632.8 nm, 21 C by scripts/build_data.py (rounded to 1e-4)",
        "source_id": "zelmon1997",
        "status": "C",
        "transcribed": "2026-10-25"
      },
      "public": true,
      "symbol": "n_o",
      "unit": {
        "display": "-",
        "qudt": "http://qudt.org/vocab/unit/UNITLESS",
        "ucum": "1"
      },
      "value": 2.2825,
      "variant": "mgo5-cln"
    }
  ],
  "recommended_note": null,
  "spread": {
    "max": 2.2825,
    "min": 2.2082,
    "n_records": 3,
    "note": "Range over all public records regardless of conditions; compare conditions before use.",
    "unit": "1"
  }
}

File: static/api/v1/properties/refractive-index-o/sln.json
{
  "alternatives": [
    {
      "category": "optical",
      "conditions": {
        "temperature_C": 25,
        "wavelength_nm": 632.8
      },
      "id": "refractive-index-o/sln/weis1985-boyd1967",
      "kind": "scalar",
      "name": "Ordinary refractive index",
      "notes": "Conflicts with volk2008 near-SLN values.",
      "property": "refractive-index-o",
      "provenance": {
        "locator": "Table 2, p. 197",
        "original_reference": "Boyd, Bond, Carter, J. Appl. Phys. 38, 1941 (1967)",
        "source_id": "weis1985",
        "status": "P-comp",
        "transcribed": "2026-10-25"
      },
      "public": true,
      "symbol": "n_o",
      "unit": {
        "display": "-",
        "qudt": "http://qudt.org/vocab/unit/UNITLESS",
        "ucum": "1"
      },
      "value": 2.291,
      "variant": "sln",
      "variant_note": "labelled 'stoichiometric' (1967 crystal)"
    }
  ],
  "meta": {
    "api_version": "v1",
    "attribution": "lithium-niobate.com data compiled by Wentao Jiang; cite the original sources listed per value.",
    "data_version": "0.1.0",
    "documentation": "https://lithium-niobate.com/api/openapi.json",
    "license": {
      "id": "CC-BY-4.0",
      "name": "Creative Commons Attribution 4.0 International",
      "url": "https://creativecommons.org/licenses/by/4.0/"
    },
    "property": "refractive-index-o",
    "variant": "sln"
  },
  "recommended": [
    {
      "category": "optical",
      "conditions": {
        "wavelength_nm": 633
      },
      "default": true,
      "id": "refractive-index-o/sln/volk2008-633nm",
      "kind": "scalar",
      "name": "Ordinary refractive index",
      "property": "refractive-index-o",
      "provenance": {
        "locator": "Table 1.2, p. 4 (refs. [26-28])",
        "source_id": "volk2008",
        "status": "P-comp",
        "transcribed": "2026-10-25"
      },
      "public": true,
      "symbol": "n_o",
      "unit": {
        "display": "-",
        "qudt": "http://qudt.org/vocab/unit/UNITLESS",
        "ucum": "1"
      },
      "value": 2.288,
      "variant": "sln",
      "variant_note": "near-stoichiometric"
    }
  ],
  "recommended_note": null,
  "spread": {
    "max": 2.291,
    "min": 2.288,
    "n_records": 2,
    "note": "Range over all public records regardless of conditions; compare conditions before use.",
    "unit": "1"
  }
}

File: static/api/v1/properties/residual-absorption.json
{
  "jsonld": {
    "@context": "https://schema.org",
    "@type": "Dataset",
    "about": {
      "@type": "ChemicalSubstance",
      "chemicalComposition": "LiNbO3",
      "name": "lithium niobate"
    },
    "citation": [],
    "creator": {
      "@type": "Person",
      "name": "Wentao Jiang"
    },
    "description": "Residual absorption, as-grown crystals of lithium niobate (LiNbO3): 1 provenance-tagged value(s) from 1 source(s) for variant(s) cln. Each value carries conditions, uncertainty, the source locator and a status code (P primary, P-comp compilation, P-db database, S secondary, V vendor, C computed).",
    "distribution": [
      {
        "@type": "DataDownload",
        "contentUrl": "https://lithium-niobate.com/api/v1/properties/residual-absorption.json",
        "encodingFormat": "application/json"
      },
      {
        "@type": "DataDownload",
        "contentUrl": "https://lithium-niobate.com/api/v1/properties.csv",
        "encodingFormat": "text/csv"
      }
    ],
    "identifier": "https://lithium-niobate.com/api/v1/properties/residual-absorption.json",
    "isAccessibleForFree": true,
    "keywords": [
      "lithium niobate",
      "LiNbO3",
      "Residual absorption, as-grown crystals"
    ],
    "license": "https://creativecommons.org/licenses/by/4.0/",
    "name": "LiNbO3 Residual absorption, as-grown crystals",
    "url": "https://lithium-niobate.com/api/v1/properties/residual-absorption.json",
    "variableMeasured": [
      {
        "@type": "PropertyValue",
        "measurementTechnique": "see source",
        "name": "Residual absorption, as-grown crystals (cln)",
        "unitText": "/cm",
        "value": "up to 0.04 cm^-1 (transition-metal impurities, 400-2000 nm); about 0.001 cm^-1 H-related bands at 2300-2800 nm; annealing lowers absorption by up to 10x"
      }
    ],
    "version": "0.1.0"
  },
  "meta": {
    "api_version": "v1",
    "attribution": "lithium-niobate.com data compiled by Wentao Jiang; cite the original sources listed per value.",
    "count": 1,
    "data_version": "0.1.0",
    "documentation": "https://lithium-niobate.com/api/openapi.json",
    "license": {
      "id": "CC-BY-4.0",
      "name": "Creative Commons Attribution 4.0 International",
      "url": "https://creativecommons.org/licenses/by/4.0/"
    },
    "property": "residual-absorption"
  },
  "records": [
    {
      "category": "optical",
      "default": true,
      "id": "residual-absorption/cln/schwesyg2011",
      "kind": "scalar",
      "name": "Residual absorption, as-grown crystals",
      "property": "residual-absorption",
      "provenance": {
        "locator": "abstract; Sec. 3.1, 3.3",
        "source_id": "schwesyg2011",
        "status": "P",
        "transcribed": "2026-10-25"
      },
      "public": true,
      "unit": {
        "display": "cm^-1",
        "ucum": "/cm"
      },
      "value_text": "up to 0.04 cm^-1 (transition-metal impurities, 400-2000 nm); about 0.001 cm^-1 H-related bands at 2300-2800 nm; annealing lowers absorption by up to 10x",
      "variant": "cln",
      "variant_note": "CLN and MgO5 crystals"
    }
  ]
}

File: static/api/v1/properties/residual-absorption/cln.json
{
  "alternatives": [],
  "meta": {
    "api_version": "v1",
    "attribution": "lithium-niobate.com data compiled by Wentao Jiang; cite the original sources listed per value.",
    "data_version": "0.1.0",
    "documentation": "https://lithium-niobate.com/api/openapi.json",
    "license": {
      "id": "CC-BY-4.0",
      "name": "Creative Commons Attribution 4.0 International",
      "url": "https://creativecommons.org/licenses/by/4.0/"
    },
    "property": "residual-absorption",
    "variant": "cln"
  },
  "recommended": [
    {
      "category": "optical",
      "default": true,
      "id": "residual-absorption/cln/schwesyg2011",
      "kind": "scalar",
      "name": "Residual absorption, as-grown crystals",
      "property": "residual-absorption",
      "provenance": {
        "locator": "abstract; Sec. 3.1, 3.3",
        "source_id": "schwesyg2011",
        "status": "P",
        "transcribed": "2026-10-25"
      },
      "public": true,
      "unit": {
        "display": "cm^-1",
        "ucum": "/cm"
      },
      "value_text": "up to 0.04 cm^-1 (transition-metal impurities, 400-2000 nm); about 0.001 cm^-1 H-related bands at 2300-2800 nm; annealing lowers absorption by up to 10x",
      "variant": "cln",
      "variant_note": "CLN and MgO5 crystals"
    }
  ],
  "recommended_note": null,
  "spread": null
}

File: static/api/v1/properties/rhombohedral-a.json
{
  "jsonld": {
    "@context": "https://schema.org",
    "@type": "Dataset",
    "about": {
      "@type": "ChemicalSubstance",
      "chemicalComposition": "LiNbO3",
      "name": "lithium niobate"
    },
    "citation": [
      "https://doi.org/10.1107/S010876819600777X",
      "https://doi.org/10.1007/BF00614817"
    ],
    "creator": {
      "@type": "Person",
      "name": "Wentao Jiang"
    },
    "description": "Rhombohedral cell edge a_R of lithium niobate (LiNbO3): 2 provenance-tagged value(s) from 2 source(s) for variant(s) unspecified. Each value carries conditions, uncertainty, the source locator and a status code (P primary, P-comp compilation, P-db database, S secondary, V vendor, C computed).",
    "distribution": [
      {
        "@type": "DataDownload",
        "contentUrl": "https://lithium-niobate.com/api/v1/properties/rhombohedral-a.json",
        "encodingFormat": "application/json"
      },
      {
        "@type": "DataDownload",
        "contentUrl": "https://lithium-niobate.com/api/v1/properties.csv",
        "encodingFormat": "text/csv"
      }
    ],
    "identifier": "https://lithium-niobate.com/api/v1/properties/rhombohedral-a.json",
    "isAccessibleForFree": true,
    "keywords": [
      "lithium niobate",
      "LiNbO3",
      "Rhombohedral cell edge a_R"
    ],
    "license": "https://creativecommons.org/licenses/by/4.0/",
    "name": "LiNbO3 Rhombohedral cell edge a_R",
    "url": "https://lithium-niobate.com/api/v1/properties/rhombohedral-a.json",
    "variableMeasured": [
      {
        "@type": "PropertyValue",
        "measurementTechnique": "see source",
        "name": "a_R (unspecified)",
        "unitText": "Ao",
        "value": 5.494
      }
    ],
    "version": "0.1.0"
  },
  "meta": {
    "api_version": "v1",
    "attribution": "lithium-niobate.com data compiled by Wentao Jiang; cite the original sources listed per value.",
    "count": 2,
    "data_version": "0.1.0",
    "documentation": "https://lithium-niobate.com/api/openapi.json",
    "license": {
      "id": "CC-BY-4.0",
      "name": "Creative Commons Attribution 4.0 International",
      "url": "https://creativecommons.org/licenses/by/4.0/"
    },
    "property": "rhombohedral-a"
  },
  "records": [
    {
      "category": "structure",
      "id": "rhombohedral-a/unspecified/hsu1997",
      "kind": "scalar",
      "name": "Rhombohedral cell edge a_R",
      "property": "rhombohedral-a",
      "provenance": {
        "locator": "COD 2101845",
        "source_id": "hsu1997",
        "status": "P-db",
        "transcribed": "2026-10-25"
      },
      "public": true,
      "symbol": "a_R",
      "uncertainty": {
        "type": "stated",
        "value": 0.002
      },
      "unit": {
        "display": "Angstrom",
        "ucum": "Ao"
      },
      "value": 5.493,
      "variant": "unspecified"
    },
    {
      "category": "structure",
      "default": true,
      "id": "rhombohedral-a/unspecified/weis1985",
      "kind": "scalar",
      "name": "Rhombohedral cell edge a_R",
      "property": "rhombohedral-a",
      "provenance": {
        "locator": "p. 194, Eq. (1)",
        "source_id": "weis1985",
        "status": "P",
        "transcribed": "2026-10-25"
      },
      "public": true,
      "symbol": "a_R",
      "unit": {
        "display": "Angstrom",
        "ucum": "Ao"
      },
      "value": 5.494,
      "variant": "unspecified"
    }
  ]
}

File: static/api/v1/properties/rhombohedral-a/unspecified.json
{
  "alternatives": [
    {
      "category": "structure",
      "id": "rhombohedral-a/unspecified/hsu1997",
      "kind": "scalar",
      "name": "Rhombohedral cell edge a_R",
      "property": "rhombohedral-a",
      "provenance": {
        "locator": "COD 2101845",
        "source_id": "hsu1997",
        "status": "P-db",
        "transcribed": "2026-10-25"
      },
      "public": true,
      "symbol": "a_R",
      "uncertainty": {
        "type": "stated",
        "value": 0.002
      },
      "unit": {
        "display": "Angstrom",
        "ucum": "Ao"
      },
      "value": 5.493,
      "variant": "unspecified"
    }
  ],
  "meta": {
    "api_version": "v1",
    "attribution": "lithium-niobate.com data compiled by Wentao Jiang; cite the original sources listed per value.",
    "data_version": "0.1.0",
    "documentation": "https://lithium-niobate.com/api/openapi.json",
    "license": {
      "id": "CC-BY-4.0",
      "name": "Creative Commons Attribution 4.0 International",
      "url": "https://creativecommons.org/licenses/by/4.0/"
    },
    "property": "rhombohedral-a",
    "variant": "unspecified"
  },
  "recommended": [
    {
      "category": "structure",
      "default": true,
      "id": "rhombohedral-a/unspecified/weis1985",
      "kind": "scalar",
      "name": "Rhombohedral cell edge a_R",
      "property": "rhombohedral-a",
      "provenance": {
        "locator": "p. 194, Eq. (1)",
        "source_id": "weis1985",
        "status": "P",
        "transcribed": "2026-10-25"
      },
      "public": true,
      "symbol": "a_R",
      "unit": {
        "display": "Angstrom",
        "ucum": "Ao"
      },
      "value": 5.494,
      "variant": "unspecified"
    }
  ],
  "recommended_note": null,
  "spread": {
    "max": 5.494,
    "min": 5.493,
    "n_records": 2,
    "note": "Range over all public records regardless of conditions; compare conditions before use.",
    "unit": "Ao"
  }
}

File: static/api/v1/properties/rhombohedral-alpha.json
{
  "jsonld": {
    "@context": "https://schema.org",
    "@type": "Dataset",
    "about": {
      "@type": "ChemicalSubstance",
      "chemicalComposition": "LiNbO3",
      "name": "lithium niobate"
    },
    "citation": [
      "https://doi.org/10.1107/S010876819600777X",
      "https://doi.org/10.1007/BF00614817"
    ],
    "creator": {
      "@type": "Person",
      "name": "Wentao Jiang"
    },
    "description": "Rhombohedral cell angle alpha of lithium niobate (LiNbO3): 2 provenance-tagged value(s) from 2 source(s) for variant(s) unspecified. Each value carries conditions, uncertainty, the source locator and a status code (P primary, P-comp compilation, P-db database, S secondary, V vendor, C computed).",
    "distribution": [
      {
        "@type": "DataDownload",
        "contentUrl": "https://lithium-niobate.com/api/v1/properties/rhombohedral-alpha.json",
        "encodingFormat": "application/json"
      },
      {
        "@type": "DataDownload",
        "contentUrl": "https://lithium-niobate.com/api/v1/properties.csv",
        "encodingFormat": "text/csv"
      }
    ],
    "identifier": "https://lithium-niobate.com/api/v1/properties/rhombohedral-alpha.json",
    "isAccessibleForFree": true,
    "keywords": [
      "lithium niobate",
      "LiNbO3",
      "Rhombohedral cell angle alpha"
    ],
    "license": "https://creativecommons.org/licenses/by/4.0/",
    "name": "LiNbO3 Rhombohedral cell angle alpha",
    "url": "https://lithium-niobate.com/api/v1/properties/rhombohedral-alpha.json",
    "variableMeasured": [
      {
        "@type": "PropertyValue",
        "measurementTechnique": "see source",
        "name": "alpha_R (unspecified)",
        "unitText": "deg",
        "value": 55.867
      }
    ],
    "version": "0.1.0"
  },
  "meta": {
    "api_version": "v1",
    "attribution": "lithium-niobate.com data compiled by Wentao Jiang; cite the original sources listed per value.",
    "count": 2,
    "data_version": "0.1.0",
    "documentation": "https://lithium-niobate.com/api/openapi.json",
    "license": {
      "id": "CC-BY-4.0",
      "name": "Creative Commons Attribution 4.0 International",
      "url": "https://creativecommons.org/licenses/by/4.0/"
    },
    "property": "rhombohedral-alpha"
  },
  "records": [
    {
      "category": "structure",
      "id": "rhombohedral-alpha/unspecified/hsu1997",
      "kind": "scalar",
      "name": "Rhombohedral cell angle alpha",
      "property": "rhombohedral-alpha",
      "provenance": {
        "locator": "COD 2101845",
        "source_id": "hsu1997",
        "status": "P-db",
        "transcribed": "2026-10-25"
      },
      "public": true,
      "symbol": "alpha_R",
      "uncertainty": {
        "type": "stated",
        "value": 0.03
      },
      "unit": {
        "display": "deg",
        "ucum": "deg"
      },
      "value": 55.89,
      "variant": "unspecified"
    },
    {
      "category": "structure",
      "default": true,
      "id": "rhombohedral-alpha/unspecified/weis1985",
      "kind": "scalar",
      "name": "Rhombohedral cell angle alpha",
      "property": "rhombohedral-alpha",
      "provenance": {
        "locator": "p. 194, Eq. (1)",
        "source_id": "weis1985",
        "status": "P",
        "transcribed": "2026-10-25"
      },
      "public": true,
      "symbol": "alpha_R",
      "unit": {
        "display": "deg",
        "ucum": "deg"
      },
      "value": 55.867,
      "variant": "unspecified"
    }
  ]
}

File: static/api/v1/properties/rhombohedral-alpha/unspecified.json
{
  "alternatives": [
    {
      "category": "structure",
      "id": "rhombohedral-alpha/unspecified/hsu1997",
      "kind": "scalar",
      "name": "Rhombohedral cell angle alpha",
      "property": "rhombohedral-alpha",
      "provenance": {
        "locator": "COD 2101845",
        "source_id": "hsu1997",
        "status": "P-db",
        "transcribed": "2026-10-25"
      },
      "public": true,
      "symbol": "alpha_R",
      "uncertainty": {
        "type": "stated",
        "value": 0.03
      },
      "unit": {
        "display": "deg",
        "ucum": "deg"
      },
      "value": 55.89,
      "variant": "unspecified"
    }
  ],
  "meta": {
    "api_version": "v1",
    "attribution": "lithium-niobate.com data compiled by Wentao Jiang; cite the original sources listed per value.",
    "data_version": "0.1.0",
    "documentation": "https://lithium-niobate.com/api/openapi.json",
    "license": {
      "id": "CC-BY-4.0",
      "name": "Creative Commons Attribution 4.0 International",
      "url": "https://creativecommons.org/licenses/by/4.0/"
    },
    "property": "rhombohedral-alpha",
    "variant": "unspecified"
  },
  "recommended": [
    {
      "category": "structure",
      "default": true,
      "id": "rhombohedral-alpha/unspecified/weis1985",
      "kind": "scalar",
      "name": "Rhombohedral cell angle alpha",
      "property": "rhombohedral-alpha",
      "provenance": {
        "locator": "p. 194, Eq. (1)",
        "source_id": "weis1985",
        "status": "P",
        "transcribed": "2026-10-25"
      },
      "public": true,
      "symbol": "alpha_R",
      "unit": {
        "display": "deg",
        "ucum": "deg"
      },
      "value": 55.867,
      "variant": "unspecified"
    }
  ],
  "recommended_note": null,
  "spread": {
    "max": 55.89,
    "min": 55.867,
    "n_records": 2,
    "note": "Range over all public records regardless of conditions; compare conditions before use.",
    "unit": "deg"
  }
}

File: static/api/v1/properties/space-group-paraelectric.json
{
  "jsonld": {
    "@context": "https://schema.org",
    "@type": "Dataset",
    "about": {
      "@type": "ChemicalSubstance",
      "chemicalComposition": "LiNbO3",
      "name": "lithium niobate"
    },
    "citation": [
      "https://doi.org/10.1107/S0108768193012820"
    ],
    "creator": {
      "@type": "Person",
      "name": "Wentao Jiang"
    },
    "description": "Space group (paraelectric phase, above Tc) of lithium niobate (LiNbO3): 1 provenance-tagged value(s) from 1 source(s) for variant(s) unspecified. Each value carries conditions, uncertainty, the source locator and a status code (P primary, P-comp compilation, P-db database, S secondary, V vendor, C computed).",
    "distribution": [
      {
        "@type": "DataDownload",
        "contentUrl": "https://lithium-niobate.com/api/v1/properties/space-group-paraelectric.json",
        "encodingFormat": "application/json"
      },
      {
        "@type": "DataDownload",
        "contentUrl": "https://lithium-niobate.com/api/v1/properties.csv",
        "encodingFormat": "text/csv"
      }
    ],
    "identifier": "https://lithium-niobate.com/api/v1/properties/space-group-paraelectric.json",
    "isAccessibleForFree": true,
    "keywords": [
      "lithium niobate",
      "LiNbO3",
      "Space group (paraelectric phase, above Tc)"
    ],
    "license": "https://creativecommons.org/licenses/by/4.0/",
    "name": "LiNbO3 Space group (paraelectric phase, above Tc)",
    "url": "https://lithium-niobate.com/api/v1/properties/space-group-paraelectric.json",
    "variableMeasured": [
      {
        "@type": "PropertyValue",
        "measurementTechnique": "see source",
        "name": "Space group (paraelectric phase, above Tc) (unspecified)",
        "unitText": "1",
        "value": "R-3c (No. 167)"
      }
    ],
    "version": "0.1.0"
  },
  "meta": {
    "api_version": "v1",
    "attribution": "lithium-niobate.com data compiled by Wentao Jiang; cite the original sources listed per value.",
    "count": 1,
    "data_version": "0.1.0",
    "documentation": "https://lithium-niobate.com/api/openapi.json",
    "license": {
      "id": "CC-BY-4.0",
      "name": "Creative Commons Attribution 4.0 International",
      "url": "https://creativecommons.org/licenses/by/4.0/"
    },
    "property": "space-group-paraelectric"
  },
  "records": [
    {
      "category": "structure",
      "default": true,
      "id": "space-group-paraelectric/unspecified/boysen1994",
      "kind": "scalar",
      "name": "Space group (paraelectric phase, above Tc)",
      "notes": "volk2008 p. 2 prints R3m without a reference (conflict); the CIF value is kept.",
      "property": "space-group-paraelectric",
      "provenance": {
        "locator": "COD 2101175-2101185 high-temperature entries",
        "source_id": "boysen1994",
        "status": "P-db",
        "transcribed": "2026-10-25"
      },
      "public": true,
      "unit": {
        "display": "-",
        "ucum": "1"
      },
      "value_text": "R-3c (No. 167)",
      "variant": "unspecified"
    }
  ]
}

File: static/api/v1/properties/space-group-paraelectric/unspecified.json
{
  "alternatives": [],
  "meta": {
    "api_version": "v1",
    "attribution": "lithium-niobate.com data compiled by Wentao Jiang; cite the original sources listed per value.",
    "data_version": "0.1.0",
    "documentation": "https://lithium-niobate.com/api/openapi.json",
    "license": {
      "id": "CC-BY-4.0",
      "name": "Creative Commons Attribution 4.0 International",
      "url": "https://creativecommons.org/licenses/by/4.0/"
    },
    "property": "space-group-paraelectric",
    "variant": "unspecified"
  },
  "recommended": [
    {
      "category": "structure",
      "default": true,
      "id": "space-group-paraelectric/unspecified/boysen1994",
      "kind": "scalar",
      "name": "Space group (paraelectric phase, above Tc)",
      "notes": "volk2008 p. 2 prints R3m without a reference (conflict); the CIF value is kept.",
      "property": "space-group-paraelectric",
      "provenance": {
        "locator": "COD 2101175-2101185 high-temperature entries",
        "source_id": "boysen1994",
        "status": "P-db",
        "transcribed": "2026-10-25"
      },
      "public": true,
      "unit": {
        "display": "-",
        "ucum": "1"
      },
      "value_text": "R-3c (No. 167)",
      "variant": "unspecified"
    }
  ],
  "recommended_note": null,
  "spread": null
}

File: static/api/v1/properties/space-group.json
{
  "jsonld": {
    "@context": "https://schema.org",
    "@type": "Dataset",
    "about": {
      "@type": "ChemicalSubstance",
      "chemicalComposition": "LiNbO3",
      "name": "lithium niobate"
    },
    "citation": [
      "https://doi.org/10.1007/BF00614817"
    ],
    "creator": {
      "@type": "Person",
      "name": "Wentao Jiang"
    },
    "description": "Space group (ferroelectric phase, below Tc) of lithium niobate (LiNbO3): 1 provenance-tagged value(s) from 1 source(s) for variant(s) unspecified. Each value carries conditions, uncertainty, the source locator and a status code (P primary, P-comp compilation, P-db database, S secondary, V vendor, C computed).",
    "distribution": [
      {
        "@type": "DataDownload",
        "contentUrl": "https://lithium-niobate.com/api/v1/properties/space-group.json",
        "encodingFormat": "application/json"
      },
      {
        "@type": "DataDownload",
        "contentUrl": "https://lithium-niobate.com/api/v1/properties.csv",
        "encodingFormat": "text/csv"
      }
    ],
    "identifier": "https://lithium-niobate.com/api/v1/properties/space-group.json",
    "isAccessibleForFree": true,
    "keywords": [
      "lithium niobate",
      "LiNbO3",
      "Space group (ferroelectric phase, below Tc)"
    ],
    "license": "https://creativecommons.org/licenses/by/4.0/",
    "name": "LiNbO3 Space group (ferroelectric phase, below Tc)",
    "url": "https://lithium-niobate.com/api/v1/properties/space-group.json",
    "variableMeasured": [
      {
        "@type": "PropertyValue",
        "measurementTechnique": "see source",
        "name": "Space group (ferroelectric phase, below Tc) (unspecified)",
        "unitText": "1",
        "value": "R3c (No. 161)"
      }
    ],
    "version": "0.1.0"
  },
  "meta": {
    "api_version": "v1",
    "attribution": "lithium-niobate.com data compiled by Wentao Jiang; cite the original sources listed per value.",
    "count": 1,
    "data_version": "0.1.0",
    "documentation": "https://lithium-niobate.com/api/openapi.json",
    "license": {
      "id": "CC-BY-4.0",
      "name": "Creative Commons Attribution 4.0 International",
      "url": "https://creativecommons.org/licenses/by/4.0/"
    },
    "property": "space-group"
  },
  "records": [
    {
      "category": "structure",
      "default": true,
      "id": "space-group/unspecified/weis1985",
      "kind": "scalar",
      "name": "Space group (ferroelectric phase, below Tc)",
      "property": "space-group",
      "provenance": {
        "locator": "p. 192, Sec. 2.1",
        "source_id": "weis1985",
        "status": "P",
        "transcribed": "2026-10-25"
      },
      "public": true,
      "unit": {
        "display": "-",
        "ucum": "1"
      },
      "value_text": "R3c (No. 161)",
      "variant": "unspecified"
    }
  ]
}

File: static/api/v1/properties/space-group/unspecified.json
{
  "alternatives": [],
  "meta": {
    "api_version": "v1",
    "attribution": "lithium-niobate.com data compiled by Wentao Jiang; cite the original sources listed per value.",
    "data_version": "0.1.0",
    "documentation": "https://lithium-niobate.com/api/openapi.json",
    "license": {
      "id": "CC-BY-4.0",
      "name": "Creative Commons Attribution 4.0 International",
      "url": "https://creativecommons.org/licenses/by/4.0/"
    },
    "property": "space-group",
    "variant": "unspecified"
  },
  "recommended": [
    {
      "category": "structure",
      "default": true,
      "id": "space-group/unspecified/weis1985",
      "kind": "scalar",
      "name": "Space group (ferroelectric phase, below Tc)",
      "property": "space-group",
      "provenance": {
        "locator": "p. 192, Sec. 2.1",
        "source_id": "weis1985",
        "status": "P",
        "transcribed": "2026-10-25"
      },
      "public": true,
      "unit": {
        "display": "-",
        "ucum": "1"
      },
      "value_text": "R3c (No. 161)",
      "variant": "unspecified"
    }
  ],
  "recommended_note": null,
  "spread": null
}

File: static/api/v1/properties/specific-heat.json
{
  "jsonld": {
    "@context": "https://schema.org",
    "@type": "Dataset",
    "about": {
      "@type": "ChemicalSubstance",
      "chemicalComposition": "LiNbO3",
      "name": "lithium niobate"
    },
    "citation": [
      "https://doi.org/10.1007/978-3-540-70766-0"
    ],
    "creator": {
      "@type": "Person",
      "name": "Wentao Jiang"
    },
    "description": "Specific heat capacity of lithium niobate (LiNbO3): 3 provenance-tagged value(s) from 2 source(s) for variant(s) cln, sln. Each value carries conditions, uncertainty, the source locator and a status code (P primary, P-comp compilation, P-db database, S secondary, V vendor, C computed).",
    "distribution": [
      {
        "@type": "DataDownload",
        "contentUrl": "https://lithium-niobate.com/api/v1/properties/specific-heat.json",
        "encodingFormat": "application/json"
      },
      {
        "@type": "DataDownload",
        "contentUrl": "https://lithium-niobate.com/api/v1/properties.csv",
        "encodingFormat": "text/csv"
      }
    ],
    "identifier": "https://lithium-niobate.com/api/v1/properties/specific-heat.json",
    "isAccessibleForFree": true,
    "keywords": [
      "lithium niobate",
      "LiNbO3",
      "Specific heat capacity"
    ],
    "license": "https://creativecommons.org/licenses/by/4.0/",
    "name": "LiNbO3 Specific heat capacity",
    "url": "https://lithium-niobate.com/api/v1/properties/specific-heat.json",
    "variableMeasured": [
      {
        "@type": "PropertyValue",
        "measurementTechnique": "see source",
        "name": "c_p (cln)",
        "unitCode": "http://qudt.org/vocab/unit/J-PER-KiloGM-K",
        "unitText": "J/(kg.K)",
        "value": 628
      },
      {
        "@type": "PropertyValue",
        "measurementTechnique": "see source",
        "name": "c_p (sln)",
        "unitCode": "http://qudt.org/vocab/unit/J-PER-KiloGM-K",
        "unitText": "J/(kg.K)",
        "value": 651
      }
    ],
    "version": "0.1.0"
  },
  "meta": {
    "api_version": "v1",
    "attribution": "lithium-niobate.com data compiled by Wentao Jiang; cite the original sources listed per value.",
    "count": 3,
    "data_version": "0.1.0",
    "documentation": "https://lithium-niobate.com/api/openapi.json",
    "license": {
      "id": "CC-BY-4.0",
      "name": "Creative Commons Attribution 4.0 International",
      "url": "https://creativecommons.org/licenses/by/4.0/"
    },
    "property": "specific-heat"
  },
  "records": [
    {
      "category": "thermal",
      "conditions": {
        "temperature_C": 25
      },
      "id": "specific-heat/cln/cti1999",
      "kind": "scalar",
      "name": "Specific heat capacity",
      "property": "specific-heat",
      "provenance": {
        "derivation": "converted from 0.15 cal/(g C)",
        "source_id": "cti1999",
        "status": "V",
        "transcribed": "2026-10-25"
      },
      "public": true,
      "symbol": "c_p",
      "uncertainty": {
        "type": "approximate"
      },
      "unit": {
        "display": "J/(kg K)",
        "qudt": "http://qudt.org/vocab/unit/J-PER-KiloGM-K",
        "ucum": "J/(kg.K)"
      },
      "value": 628,
      "variant": "cln"
    },
    {
      "category": "thermal",
      "conditions": {
        "temperature_text": "room temperature"
      },
      "default": true,
      "id": "specific-heat/cln/volk2008",
      "kind": "scalar",
      "name": "Specific heat capacity",
      "property": "specific-heat",
      "provenance": {
        "locator": "Table 1.1, p. 3",
        "original_reference": "Nakamura et al., J. Cryst. Growth 290, 144 (2006)",
        "source_id": "volk2008",
        "status": "P-comp",
        "transcribed": "2026-10-25"
      },
      "public": true,
      "symbol": "c_p",
      "unit": {
        "display": "J/(kg K)",
        "qudt": "http://qudt.org/vocab/unit/J-PER-KiloGM-K",
        "ucum": "J/(kg.K)"
      },
      "value": 628,
      "variant": "cln"
    },
    {
      "category": "thermal",
      "conditions": {
        "temperature_text": "room temperature"
      },
      "default": true,
      "id": "specific-heat/sln/volk2008",
      "kind": "scalar",
      "name": "Specific heat capacity",
      "property": "specific-heat",
      "provenance": {
        "locator": "Table 1.1, p. 3",
        "original_reference": "Nakamura et al., J. Cryst. Growth 290, 144 (2006)",
        "source_id": "volk2008",
        "status": "P-comp",
        "transcribed": "2026-10-25"
      },
      "public": true,
      "symbol": "c_p",
      "unit": {
        "display": "J/(kg K)",
        "qudt": "http://qudt.org/vocab/unit/J-PER-KiloGM-K",
        "ucum": "J/(kg.K)"
      },
      "value": 651,
      "variant": "sln",
      "variant_note": "near-stoichiometric"
    }
  ]
}
