Repository: jwt625/lithium-niobate

# lithium-niobate.com

A website dedicated to lithium niobate (LiNbO3): the crystal, its physics, how it is made, what it does, its history, and its industry. It aims to augment published review papers with what a PDF cannot offer: real-time 3D, interactive explanations, in-browser simulations, and provenance-tagged, machine-readable material data for people and AI agents alike.

## Current state

Research, proposal, and static mockup phase (2026-10-25). The production site is not built yet.

- Static mockup (theme "Optic Axis", layout, core elements): [mockup/](mockup/) (open `mockup/index.html`; served by GitHub Pages until the site exists)

File: static/api/v1/properties/specific-heat/cln.json
{
  "alternatives": [
    {
      "category": "thermal",
      "conditions": {
        "temperature_C": 25
      },
      "id": "specific-heat/cln/cti1999",
      "kind": "scalar",
      "name": "Specific heat capacity",
      "property": "specific-heat",
      "provenance": {
        "derivation": "converted from 0.15 cal/(g C)",
        "source_id": "cti1999",
        "status": "V",
        "transcribed": "2026-10-25"
      },
      "public": true,
      "symbol": "c_p",
      "uncertainty": {
        "type": "approximate"
      },
      "unit": {
        "display": "J/(kg K)",
        "qudt": "http://qudt.org/vocab/unit/J-PER-KiloGM-K",
        "ucum": "J/(kg.K)"
      },
      "value": 628,
      "variant": "cln"
    }
  ],
  "meta": {
    "api_version": "v1",
    "attribution": "lithium-niobate.com data compiled by Wentao Jiang; cite the original sources listed per value.",
    "data_version": "0.1.0",
    "documentation": "https://lithium-niobate.com/api/openapi.json",
    "license": {
      "id": "CC-BY-4.0",
      "name": "Creative Commons Attribution 4.0 International",
      "url": "https://creativecommons.org/licenses/by/4.0/"
    },
    "property": "specific-heat",
    "variant": "cln"
  },
  "recommended": [
    {
      "category": "thermal",
      "conditions": {
        "temperature_text": "room temperature"
      },
      "default": true,
      "id": "specific-heat/cln/volk2008",
      "kind": "scalar",
      "name": "Specific heat capacity",
      "property": "specific-heat",
      "provenance": {
        "locator": "Table 1.1, p. 3",
        "original_reference": "Nakamura et al., J. Cryst. Growth 290, 144 (2006)",
        "source_id": "volk2008",
        "status": "P-comp",
        "transcribed": "2026-10-25"
      },
      "public": true,
      "symbol": "c_p",
      "unit": {
        "display": "J/(kg K)",
        "qudt": "http://qudt.org/vocab/unit/J-PER-KiloGM-K",
        "ucum": "J/(kg.K)"
      },
      "value": 628,
      "variant": "cln"
    }
  ],
  "recommended_note": null,
  "spread": {
    "max": 628,
    "min": 628,
    "n_records": 2,
    "note": "Range over all public records regardless of conditions; compare conditions before use.",
    "unit": "J/(kg.K)"
  }
}

File: static/api/v1/properties/specific-heat/sln.json
{
  "alternatives": [],
  "meta": {
    "api_version": "v1",
    "attribution": "lithium-niobate.com data compiled by Wentao Jiang; cite the original sources listed per value.",
    "data_version": "0.1.0",
    "documentation": "https://lithium-niobate.com/api/openapi.json",
    "license": {
      "id": "CC-BY-4.0",
      "name": "Creative Commons Attribution 4.0 International",
      "url": "https://creativecommons.org/licenses/by/4.0/"
    },
    "property": "specific-heat",
    "variant": "sln"
  },
  "recommended": [
    {
      "category": "thermal",
      "conditions": {
        "temperature_text": "room temperature"
      },
      "default": true,
      "id": "specific-heat/sln/volk2008",
      "kind": "scalar",
      "name": "Specific heat capacity",
      "property": "specific-heat",
      "provenance": {
        "locator": "Table 1.1, p. 3",
        "original_reference": "Nakamura et al., J. Cryst. Growth 290, 144 (2006)",
        "source_id": "volk2008",
        "status": "P-comp",
        "transcribed": "2026-10-25"
      },
      "public": true,
      "symbol": "c_p",
      "unit": {
        "display": "J/(kg K)",
        "qudt": "http://qudt.org/vocab/unit/J-PER-KiloGM-K",
        "ucum": "J/(kg.K)"
      },
      "value": 651,
      "variant": "sln",
      "variant_note": "near-stoichiometric"
    }
  ],
  "recommended_note": null,
  "spread": null
}

File: static/api/v1/properties/spontaneous-polarization.json
{
  "jsonld": {
    "@context": "https://schema.org",
    "@type": "Dataset",
    "about": {
      "@type": "ChemicalSubstance",
      "chemicalComposition": "LiNbO3",
      "name": "lithium niobate"
    },
    "citation": [
      "https://doi.org/10.1063/1.121491",
      "https://doi.org/10.1007/978-3-540-70766-0"
    ],
    "creator": {
      "@type": "Person",
      "name": "Wentao Jiang"
    },
    "description": "Spontaneous polarization of lithium niobate (LiNbO3): 2 provenance-tagged value(s) from 2 source(s) for variant(s) cln. Each value carries conditions, uncertainty, the source locator and a status code (P primary, P-comp compilation, P-db database, S secondary, V vendor, C computed).",
    "distribution": [
      {
        "@type": "DataDownload",
        "contentUrl": "https://lithium-niobate.com/api/v1/properties/spontaneous-polarization.json",
        "encodingFormat": "application/json"
      },
      {
        "@type": "DataDownload",
        "contentUrl": "https://lithium-niobate.com/api/v1/properties.csv",
        "encodingFormat": "text/csv"
      }
    ],
    "identifier": "https://lithium-niobate.com/api/v1/properties/spontaneous-polarization.json",
    "isAccessibleForFree": true,
    "keywords": [
      "lithium niobate",
      "LiNbO3",
      "Spontaneous polarization"
    ],
    "license": "https://creativecommons.org/licenses/by/4.0/",
    "name": "LiNbO3 Spontaneous polarization",
    "url": "https://lithium-niobate.com/api/v1/properties/spontaneous-polarization.json",
    "variableMeasured": [
      {
        "@type": "PropertyValue",
        "name": "Spontaneous polarization",
        "unitText": "uC/cm2"
      }
    ],
    "version": "0.1.0"
  },
  "meta": {
    "api_version": "v1",
    "attribution": "lithium-niobate.com data compiled by Wentao Jiang; cite the original sources listed per value.",
    "count": 2,
    "data_version": "0.1.0",
    "documentation": "https://lithium-niobate.com/api/openapi.json",
    "license": {
      "id": "CC-BY-4.0",
      "name": "Creative Commons Attribution 4.0 International",
      "url": "https://creativecommons.org/licenses/by/4.0/"
    },
    "property": "spontaneous-polarization"
  },
  "records": [
    {
      "category": "ferroelectric",
      "id": "spontaneous-polarization/cln/gopalan1998",
      "kind": "scalar",
      "name": "Spontaneous polarization",
      "notes": "Abstract: insensitive to stoichiometry and H content.",
      "property": "spontaneous-polarization",
      "provenance": {
        "locator": "abstract",
        "source_id": "gopalan1998",
        "status": "P(abs)",
        "transcribed": "2026-10-25"
      },
      "public": true,
      "symbol": "P_s",
      "uncertainty": {
        "type": "stated",
        "value": 5
      },
      "unit": {
        "display": "uC/cm^2",
        "ucum": "uC/cm2"
      },
      "value": 80,
      "variant": "cln",
      "variant_note": "abstract gives the value for CLN and near-SLN alike"
    },
    {
      "category": "ferroelectric",
      "conditions": {
        "temperature_text": "room temperature"
      },
      "id": "spontaneous-polarization/cln/volk2008",
      "kind": "scalar",
      "name": "Spontaneous polarization",
      "notes": "Mismatch with gopalan1998 (80 +- 5). volk2008 ref. [24] (APL 73, 3073) is a LiTaO3 paper per Crossref.",
      "property": "spontaneous-polarization",
      "provenance": {
        "locator": "Table 1.1, p. 3 (refs. [22], [24])",
        "source_id": "volk2008",
        "status": "P-comp",
        "transcribed": "2026-10-25"
      },
      "public": true,
      "symbol": "P_s",
      "unit": {
        "display": "uC/cm^2",
        "ucum": "uC/cm2"
      },
      "value": 71,
      "variant": "cln"
    }
  ]
}

File: static/api/v1/properties/spontaneous-polarization/cln.json
{
  "alternatives": [
    {
      "category": "ferroelectric",
      "id": "spontaneous-polarization/cln/gopalan1998",
      "kind": "scalar",
      "name": "Spontaneous polarization",
      "notes": "Abstract: insensitive to stoichiometry and H content.",
      "property": "spontaneous-polarization",
      "provenance": {
        "locator": "abstract",
        "source_id": "gopalan1998",
        "status": "P(abs)",
        "transcribed": "2026-10-25"
      },
      "public": true,
      "symbol": "P_s",
      "uncertainty": {
        "type": "stated",
        "value": 5
      },
      "unit": {
        "display": "uC/cm^2",
        "ucum": "uC/cm2"
      },
      "value": 80,
      "variant": "cln",
      "variant_note": "abstract gives the value for CLN and near-SLN alike"
    },
    {
      "category": "ferroelectric",
      "conditions": {
        "temperature_text": "room temperature"
      },
      "id": "spontaneous-polarization/cln/volk2008",
      "kind": "scalar",
      "name": "Spontaneous polarization",
      "notes": "Mismatch with gopalan1998 (80 +- 5). volk2008 ref. [24] (APL 73, 3073) is a LiTaO3 paper per Crossref.",
      "property": "spontaneous-polarization",
      "provenance": {
        "locator": "Table 1.1, p. 3 (refs. [22], [24])",
        "source_id": "volk2008",
        "status": "P-comp",
        "transcribed": "2026-10-25"
      },
      "public": true,
      "symbol": "P_s",
      "unit": {
        "display": "uC/cm^2",
        "ucum": "uC/cm2"
      },
      "value": 71,
      "variant": "cln"
    }
  ],
  "meta": {
    "api_version": "v1",
    "attribution": "lithium-niobate.com data compiled by Wentao Jiang; cite the original sources listed per value.",
    "data_version": "0.1.0",
    "documentation": "https://lithium-niobate.com/api/openapi.json",
    "license": {
      "id": "CC-BY-4.0",
      "name": "Creative Commons Attribution 4.0 International",
      "url": "https://creativecommons.org/licenses/by/4.0/"
    },
    "property": "spontaneous-polarization",
    "variant": "cln"
  },
  "recommended": [],
  "recommended_note": "No single recommended record: sources disagree or none is primary; see alternatives and spread.",
  "spread": {
    "max": 80,
    "min": 71,
    "n_records": 2,
    "note": "Range over all public records regardless of conditions; compare conditions before use.",
    "unit": "uC/cm2"
  }
}

File: static/api/v1/properties/thermal-conductivity.json
{
  "jsonld": {
    "@context": "https://schema.org",
    "@type": "Dataset",
    "about": {
      "@type": "ChemicalSubstance",
      "chemicalComposition": "LiNbO3",
      "name": "lithium niobate"
    },
    "citation": [
      "https://doi.org/10.1007/978-3-540-70766-0"
    ],
    "creator": {
      "@type": "Person",
      "name": "Wentao Jiang"
    },
    "description": "Thermal conductivity of lithium niobate (LiNbO3): 4 provenance-tagged value(s) from 3 source(s) for variant(s) cln, sln, unspecified. Each value carries conditions, uncertainty, the source locator and a status code (P primary, P-comp compilation, P-db database, S secondary, V vendor, C computed).",
    "distribution": [
      {
        "@type": "DataDownload",
        "contentUrl": "https://lithium-niobate.com/api/v1/properties/thermal-conductivity.json",
        "encodingFormat": "application/json"
      },
      {
        "@type": "DataDownload",
        "contentUrl": "https://lithium-niobate.com/api/v1/properties.csv",
        "encodingFormat": "text/csv"
      }
    ],
    "identifier": "https://lithium-niobate.com/api/v1/properties/thermal-conductivity.json",
    "isAccessibleForFree": true,
    "keywords": [
      "lithium niobate",
      "LiNbO3",
      "Thermal conductivity"
    ],
    "license": "https://creativecommons.org/licenses/by/4.0/",
    "name": "LiNbO3 Thermal conductivity",
    "url": "https://lithium-niobate.com/api/v1/properties/thermal-conductivity.json",
    "variableMeasured": [
      {
        "@type": "PropertyValue",
        "measurementTechnique": "see source",
        "name": "kappa (cln)",
        "unitCode": "http://qudt.org/vocab/unit/W-PER-M-K",
        "unitText": "W/(m.K)",
        "value": 3.92
      },
      {
        "@type": "PropertyValue",
        "measurementTechnique": "see source",
        "name": "kappa (sln)",
        "unitCode": "http://qudt.org/vocab/unit/W-PER-M-K",
        "unitText": "W/(m.K)",
        "value": 5.97
      }
    ],
    "version": "0.1.0"
  },
  "meta": {
    "api_version": "v1",
    "attribution": "lithium-niobate.com data compiled by Wentao Jiang; cite the original sources listed per value.",
    "count": 4,
    "data_version": "0.1.0",
    "documentation": "https://lithium-niobate.com/api/openapi.json",
    "license": {
      "id": "CC-BY-4.0",
      "name": "Creative Commons Attribution 4.0 International",
      "url": "https://creativecommons.org/licenses/by/4.0/"
    },
    "property": "thermal-conductivity"
  },
  "records": [
    {
      "category": "thermal",
      "conditions": {
        "temperature_C": 25
      },
      "id": "thermal-conductivity/cln/cti1999",
      "kind": "scalar",
      "name": "Thermal conductivity",
      "property": "thermal-conductivity",
      "provenance": {
        "derivation": "converted from 1.0e-2 cal/(cm s C)",
        "source_id": "cti1999",
        "status": "V",
        "transcribed": "2026-10-25"
      },
      "public": true,
      "symbol": "kappa",
      "uncertainty": {
        "type": "approximate"
      },
      "unit": {
        "display": "W/(m K)",
        "qudt": "http://qudt.org/vocab/unit/W-PER-M-K",
        "ucum": "W/(m.K)"
      },
      "value": 4.2,
      "variant": "cln"
    },
    {
      "category": "thermal",
      "conditions": {
        "temperature_text": "room temperature"
      },
      "default": true,
      "id": "thermal-conductivity/cln/volk2008",
      "kind": "scalar",
      "name": "Thermal conductivity",
      "notes": "Axis not stated in the compilation.",
      "property": "thermal-conductivity",
      "provenance": {
        "locator": "Table 1.1, p. 3",
        "original_reference": "Nakamura et al., J. Cryst. Growth 290, 144 (2006)",
        "source_id": "volk2008",
        "status": "P-comp",
        "transcribed": "2026-10-25"
      },
      "public": true,
      "symbol": "kappa",
      "unit": {
        "display": "W/(m K)",
        "qudt": "http://qudt.org/vocab/unit/W-PER-M-K",
        "ucum": "W/(m.K)"
      },
      "value": 3.92,
      "variant": "cln"
    },
    {
      "category": "thermal",
      "conditions": {
        "temperature_text": "room temperature"
      },
      "default": true,
      "id": "thermal-conductivity/sln/volk2008",
      "kind": "scalar",
      "name": "Thermal conductivity",
      "property": "thermal-conductivity",
      "provenance": {
        "locator": "Table 1.1, p. 3",
        "original_reference": "Nakamura et al., J. Cryst. Growth 290, 144 (2006)",
        "source_id": "volk2008",
        "status": "P-comp",
        "transcribed": "2026-10-25"
      },
      "public": true,
      "symbol": "kappa",
      "unit": {
        "display": "W/(m K)",
        "qudt": "http://qudt.org/vocab/unit/W-PER-M-K",
        "ucum": "W/(m.K)"
      },
      "value": 5.97,
      "variant": "sln",
      "variant_note": "near-stoichiometric"
    },
    {
      "category": "thermal",
      "id": "thermal-conductivity/unspecified/schwesyg2011",
      "kind": "scalar",
      "name": "Thermal conductivity",
      "property": "thermal-conductivity",
      "provenance": {
        "locator": "Eq. (2.28)",
        "original_reference": "Wong 2002 (EMIS Datareview 28)",
        "source_id": "schwesyg2011",
        "status": "S",
        "transcribed": "2026-10-25"
      },
      "public": true,
      "symbol": "kappa",
      "unit": {
        "display": "W/(m K)",
        "qudt": "http://qudt.org/vocab/unit/W-PER-M-K",
        "ucum": "W/(m.K)"
      },
      "value": 5,
      "variant": "unspecified"
    }
  ]
}

File: static/api/v1/properties/thermal-conductivity/cln.json
{
  "alternatives": [
    {
      "category": "thermal",
      "conditions": {
        "temperature_C": 25
      },
      "id": "thermal-conductivity/cln/cti1999",
      "kind": "scalar",
      "name": "Thermal conductivity",
      "property": "thermal-conductivity",
      "provenance": {
        "derivation": "converted from 1.0e-2 cal/(cm s C)",
        "source_id": "cti1999",
        "status": "V",
        "transcribed": "2026-10-25"
      },
      "public": true,
      "symbol": "kappa",
      "uncertainty": {
        "type": "approximate"
      },
      "unit": {
        "display": "W/(m K)",
        "qudt": "http://qudt.org/vocab/unit/W-PER-M-K",
        "ucum": "W/(m.K)"
      },
      "value": 4.2,
      "variant": "cln"
    }
  ],
  "meta": {
    "api_version": "v1",
    "attribution": "lithium-niobate.com data compiled by Wentao Jiang; cite the original sources listed per value.",
    "data_version": "0.1.0",
    "documentation": "https://lithium-niobate.com/api/openapi.json",
    "license": {
      "id": "CC-BY-4.0",
      "name": "Creative Commons Attribution 4.0 International",
      "url": "https://creativecommons.org/licenses/by/4.0/"
    },
    "property": "thermal-conductivity",
    "variant": "cln"
  },
  "recommended": [
    {
      "category": "thermal",
      "conditions": {
        "temperature_text": "room temperature"
      },
      "default": true,
      "id": "thermal-conductivity/cln/volk2008",
      "kind": "scalar",
      "name": "Thermal conductivity",
      "notes": "Axis not stated in the compilation.",
      "property": "thermal-conductivity",
      "provenance": {
        "locator": "Table 1.1, p. 3",
        "original_reference": "Nakamura et al., J. Cryst. Growth 290, 144 (2006)",
        "source_id": "volk2008",
        "status": "P-comp",
        "transcribed": "2026-10-25"
      },
      "public": true,
      "symbol": "kappa",
      "unit": {
        "display": "W/(m K)",
        "qudt": "http://qudt.org/vocab/unit/W-PER-M-K",
        "ucum": "W/(m.K)"
      },
      "value": 3.92,
      "variant": "cln"
    }
  ],
  "recommended_note": null,
  "spread": {
    "max": 4.2,
    "min": 3.92,
    "n_records": 2,
    "note": "Range over all public records regardless of conditions; compare conditions before use.",
    "unit": "W/(m.K)"
  }
}

File: static/api/v1/properties/thermal-conductivity/sln.json
{
  "alternatives": [],
  "meta": {
    "api_version": "v1",
    "attribution": "lithium-niobate.com data compiled by Wentao Jiang; cite the original sources listed per value.",
    "data_version": "0.1.0",
    "documentation": "https://lithium-niobate.com/api/openapi.json",
    "license": {
      "id": "CC-BY-4.0",
      "name": "Creative Commons Attribution 4.0 International",
      "url": "https://creativecommons.org/licenses/by/4.0/"
    },
    "property": "thermal-conductivity",
    "variant": "sln"
  },
  "recommended": [
    {
      "category": "thermal",
      "conditions": {
        "temperature_text": "room temperature"
      },
      "default": true,
      "id": "thermal-conductivity/sln/volk2008",
      "kind": "scalar",
      "name": "Thermal conductivity",
      "property": "thermal-conductivity",
      "provenance": {
        "locator": "Table 1.1, p. 3",
        "original_reference": "Nakamura et al., J. Cryst. Growth 290, 144 (2006)",
        "source_id": "volk2008",
        "status": "P-comp",
        "transcribed": "2026-10-25"
      },
      "public": true,
      "symbol": "kappa",
      "unit": {
        "display": "W/(m K)",
        "qudt": "http://qudt.org/vocab/unit/W-PER-M-K",
        "ucum": "W/(m.K)"
      },
      "value": 5.97,
      "variant": "sln",
      "variant_note": "near-stoichiometric"
    }
  ],
  "recommended_note": null,
  "spread": null
}

File: static/api/v1/properties/thermal-conductivity/unspecified.json
{
  "alternatives": [
    {
      "category": "thermal",
      "id": "thermal-conductivity/unspecified/schwesyg2011",
      "kind": "scalar",
      "name": "Thermal conductivity",
      "property": "thermal-conductivity",
      "provenance": {
        "locator": "Eq. (2.28)",
        "original_reference": "Wong 2002 (EMIS Datareview 28)",
        "source_id": "schwesyg2011",
        "status": "S",
        "transcribed": "2026-10-25"
      },
      "public": true,
      "symbol": "kappa",
      "unit": {
        "display": "W/(m K)",
        "qudt": "http://qudt.org/vocab/unit/W-PER-M-K",
        "ucum": "W/(m.K)"
      },
      "value": 5,
      "variant": "unspecified"
    }
  ],
  "meta": {
    "api_version": "v1",
    "attribution": "lithium-niobate.com data compiled by Wentao Jiang; cite the original sources listed per value.",
    "data_version": "0.1.0",
    "documentation": "https://lithium-niobate.com/api/openapi.json",
    "license": {
      "id": "CC-BY-4.0",
      "name": "Creative Commons Attribution 4.0 International",
      "url": "https://creativecommons.org/licenses/by/4.0/"
    },
    "property": "thermal-conductivity",
    "variant": "unspecified"
  },
  "recommended": [],
  "recommended_note": "No single recommended record: sources disagree or none is primary; see alternatives and spread.",
  "spread": null
}

File: static/api/v1/properties/thermal-expansion-a.json
{
  "jsonld": {
    "@context": "https://schema.org",
    "@type": "Dataset",
    "about": {
      "@type": "ChemicalSubstance",
      "chemicalComposition": "LiNbO3",
      "name": "lithium niobate"
    },
    "citation": [
      "https://doi.org/10.1007/978-3-540-70766-0"
    ],
    "creator": {
      "@type": "Person",
      "name": "Wentao Jiang"
    },
    "description": "Thermal expansion coefficient perpendicular to c of lithium niobate (LiNbO3): 3 provenance-tagged value(s) from 2 source(s) for variant(s) cln, sln. Each value carries conditions, uncertainty, the source locator and a status code (P primary, P-comp compilation, P-db database, S secondary, V vendor, C computed).",
    "distribution": [
      {
        "@type": "DataDownload",
        "contentUrl": "https://lithium-niobate.com/api/v1/properties/thermal-expansion-a.json",
        "encodingFormat": "application/json"
      },
      {
        "@type": "DataDownload",
        "contentUrl": "https://lithium-niobate.com/api/v1/properties.csv",
        "encodingFormat": "text/csv"
      }
    ],
    "identifier": "https://lithium-niobate.com/api/v1/properties/thermal-expansion-a.json",
    "isAccessibleForFree": true,
    "keywords": [
      "lithium niobate",
      "LiNbO3",
      "Thermal expansion coefficient perpendicular to c"
    ],
    "license": "https://creativecommons.org/licenses/by/4.0/",
    "name": "LiNbO3 Thermal expansion coefficient perpendicular to c",
    "url": "https://lithium-niobate.com/api/v1/properties/thermal-expansion-a.json",
    "variableMeasured": [
      {
        "@type": "PropertyValue",
        "measurementTechnique": "see source",
        "name": "alpha_11 (cln)",
        "unitCode": "http://qudt.org/vocab/unit/PER-K",
        "unitText": "/K",
        "value": 1.41e-05
      },
      {
        "@type": "PropertyValue",
        "measurementTechnique": "see source",
        "name": "alpha_11 (sln)",
        "unitCode": "http://qudt.org/vocab/unit/PER-K",
        "unitText": "/K",
        "value": 1.41e-05
      }
    ],
    "version": "0.1.0"
  },
  "meta": {
    "api_version": "v1",
    "attribution": "lithium-niobate.com data compiled by Wentao Jiang; cite the original sources listed per value.",
    "count": 3,
    "data_version": "0.1.0",
    "documentation": "https://lithium-niobate.com/api/openapi.json",
    "license": {
      "id": "CC-BY-4.0",
      "name": "Creative Commons Attribution 4.0 International",
      "url": "https://creativecommons.org/licenses/by/4.0/"
    },
    "property": "thermal-expansion-a"
  },
  "records": [
    {
      "category": "thermal",
      "conditions": {
        "temperature_C": 25
      },
      "id": "thermal-expansion-a/cln/cti1999",
      "kind": "scalar",
      "name": "Thermal expansion coefficient perpendicular to c",
      "property": "thermal-expansion-a",
      "provenance": {
        "source_id": "cti1999",
        "status": "V",
        "transcribed": "2026-10-25"
      },
      "public": true,
      "symbol": "alpha_11",
      "unit": {
        "display": "1/K",
        "qudt": "http://qudt.org/vocab/unit/PER-K",
        "ucum": "/K"
      },
      "value": 1.5e-05,
      "variant": "cln"
    },
    {
      "category": "thermal",
      "conditions": {
        "temperature_C": null,
        "temperature_text": "300 K"
      },
      "default": true,
      "id": "thermal-expansion-a/cln/volk2008",
      "kind": "scalar",
      "name": "Thermal expansion coefficient perpendicular to c",
      "property": "thermal-expansion-a",
      "provenance": {
        "locator": "Table 1.1, p. 3",
        "original_reference": "Nikogosyan 2005; Gallagher et al., Ferroelectrics 75, 71 (1987)",
        "source_id": "volk2008",
        "status": "P-comp",
        "transcribed": "2026-10-25"
      },
      "public": true,
      "symbol": "alpha_11",
      "unit": {
        "display": "1/K",
        "qudt": "http://qudt.org/vocab/unit/PER-K",
        "ucum": "/K"
      },
      "value": 1.41e-05,
      "variant": "cln"
    },
    {
      "category": "thermal",
      "conditions": {
        "temperature_text": "300 K"
      },
      "default": true,
      "id": "thermal-expansion-a/sln/volk2008",
      "kind": "scalar",
      "name": "Thermal expansion coefficient perpendicular to c",
      "property": "thermal-expansion-a",
      "provenance": {
        "locator": "Table 1.1, p. 3",
        "source_id": "volk2008",
        "status": "P-comp",
        "transcribed": "2026-10-25"
      },
      "public": true,
      "symbol": "alpha_11",
      "unit": {
        "display": "1/K",
        "qudt": "http://qudt.org/vocab/unit/PER-K",
        "ucum": "/K"
      },
      "value": 1.41e-05,
      "variant": "sln",
      "variant_note": "near-stoichiometric"
    }
  ]
}

File: static/api/v1/properties/thermal-expansion-a/cln.json
{
  "alternatives": [
    {
      "category": "thermal",
      "conditions": {
        "temperature_C": 25
      },
      "id": "thermal-expansion-a/cln/cti1999",
      "kind": "scalar",
      "name": "Thermal expansion coefficient perpendicular to c",
      "property": "thermal-expansion-a",
      "provenance": {
        "source_id": "cti1999",
        "status": "V",
        "transcribed": "2026-10-25"
      },
      "public": true,
      "symbol": "alpha_11",
      "unit": {
        "display": "1/K",
        "qudt": "http://qudt.org/vocab/unit/PER-K",
        "ucum": "/K"
      },
      "value": 1.5e-05,
      "variant": "cln"
    }
  ],
  "meta": {
    "api_version": "v1",
    "attribution": "lithium-niobate.com data compiled by Wentao Jiang; cite the original sources listed per value.",
    "data_version": "0.1.0",
    "documentation": "https://lithium-niobate.com/api/openapi.json",
    "license": {
      "id": "CC-BY-4.0",
      "name": "Creative Commons Attribution 4.0 International",
      "url": "https://creativecommons.org/licenses/by/4.0/"
    },
    "property": "thermal-expansion-a",
    "variant": "cln"
  },
  "recommended": [
    {
      "category": "thermal",
      "conditions": {
        "temperature_C": null,
        "temperature_text": "300 K"
      },
      "default": true,
      "id": "thermal-expansion-a/cln/volk2008",
      "kind": "scalar",
      "name": "Thermal expansion coefficient perpendicular to c",
      "property": "thermal-expansion-a",
      "provenance": {
        "locator": "Table 1.1, p. 3",
        "original_reference": "Nikogosyan 2005; Gallagher et al., Ferroelectrics 75, 71 (1987)",
        "source_id": "volk2008",
        "status": "P-comp",
        "transcribed": "2026-10-25"
      },
      "public": true,
      "symbol": "alpha_11",
      "unit": {
        "display": "1/K",
        "qudt": "http://qudt.org/vocab/unit/PER-K",
        "ucum": "/K"
      },
      "value": 1.41e-05,
      "variant": "cln"
    }
  ],
  "recommended_note": null,
  "spread": {
    "max": 1.5e-05,
    "min": 1.41e-05,
    "n_records": 2,
    "note": "Range over all public records regardless of conditions; compare conditions before use.",
    "unit": "/K"
  }
}

File: static/api/v1/properties/thermal-expansion-a/sln.json
{
  "alternatives": [],
  "meta": {
    "api_version": "v1",
    "attribution": "lithium-niobate.com data compiled by Wentao Jiang; cite the original sources listed per value.",
    "data_version": "0.1.0",
    "documentation": "https://lithium-niobate.com/api/openapi.json",
    "license": {
      "id": "CC-BY-4.0",
      "name": "Creative Commons Attribution 4.0 International",
      "url": "https://creativecommons.org/licenses/by/4.0/"
    },
    "property": "thermal-expansion-a",
    "variant": "sln"
  },
  "recommended": [
    {
      "category": "thermal",
      "conditions": {
        "temperature_text": "300 K"
      },
      "default": true,
      "id": "thermal-expansion-a/sln/volk2008",
      "kind": "scalar",
      "name": "Thermal expansion coefficient perpendicular to c",
      "property": "thermal-expansion-a",
      "provenance": {
        "locator": "Table 1.1, p. 3",
        "source_id": "volk2008",
        "status": "P-comp",
        "transcribed": "2026-10-25"
      },
      "public": true,
      "symbol": "alpha_11",
      "unit": {
        "display": "1/K",
        "qudt": "http://qudt.org/vocab/unit/PER-K",
        "ucum": "/K"
      },
      "value": 1.41e-05,
      "variant": "sln",
      "variant_note": "near-stoichiometric"
    }
  ],
  "recommended_note": null,
  "spread": null
}

File: static/api/v1/properties/thermal-expansion-c.json
{
  "jsonld": {
    "@context": "https://schema.org",
    "@type": "Dataset",
    "about": {
      "@type": "ChemicalSubstance",
      "chemicalComposition": "LiNbO3",
      "name": "lithium niobate"
    },
    "citation": [
      "https://doi.org/10.1007/978-3-540-70766-0"
    ],
    "creator": {
      "@type": "Person",
      "name": "Wentao Jiang"
    },
    "description": "Thermal expansion coefficient parallel to c of lithium niobate (LiNbO3): 3 provenance-tagged value(s) from 2 source(s) for variant(s) cln, sln. Each value carries conditions, uncertainty, the source locator and a status code (P primary, P-comp compilation, P-db database, S secondary, V vendor, C computed).",
    "distribution": [
      {
        "@type": "DataDownload",
        "contentUrl": "https://lithium-niobate.com/api/v1/properties/thermal-expansion-c.json",
        "encodingFormat": "application/json"
      },
      {
        "@type": "DataDownload",
        "contentUrl": "https://lithium-niobate.com/api/v1/properties.csv",
        "encodingFormat": "text/csv"
      }
    ],
    "identifier": "https://lithium-niobate.com/api/v1/properties/thermal-expansion-c.json",
    "isAccessibleForFree": true,
    "keywords": [
      "lithium niobate",
      "LiNbO3",
      "Thermal expansion coefficient parallel to c"
    ],
    "license": "https://creativecommons.org/licenses/by/4.0/",
    "name": "LiNbO3 Thermal expansion coefficient parallel to c",
    "url": "https://lithium-niobate.com/api/v1/properties/thermal-expansion-c.json",
    "variableMeasured": [
      {
        "@type": "PropertyValue",
        "measurementTechnique": "see source",
        "name": "alpha_33 (cln)",
        "unitCode": "http://qudt.org/vocab/unit/PER-K",
        "unitText": "/K",
        "value": 4.1e-06
      },
      {
        "@type": "PropertyValue",
        "measurementTechnique": "see source",
        "name": "alpha_33 (sln)",
        "unitCode": "http://qudt.org/vocab/unit/PER-K",
        "unitText": "/K",
        "value": 6e-06
      }
    ],
    "version": "0.1.0"
  },
  "meta": {
    "api_version": "v1",
    "attribution": "lithium-niobate.com data compiled by Wentao Jiang; cite the original sources listed per value.",
    "count": 3,
    "data_version": "0.1.0",
    "documentation": "https://lithium-niobate.com/api/openapi.json",
    "license": {
      "id": "CC-BY-4.0",
      "name": "Creative Commons Attribution 4.0 International",
      "url": "https://creativecommons.org/licenses/by/4.0/"
    },
    "property": "thermal-expansion-c"
  },
  "records": [
    {
      "category": "thermal",
      "conditions": {
        "temperature_C": 25
      },
      "id": "thermal-expansion-c/cln/cti1999",
      "kind": "scalar",
      "name": "Thermal expansion coefficient parallel to c",
      "property": "thermal-expansion-c",
      "provenance": {
        "source_id": "cti1999",
        "status": "V",
        "transcribed": "2026-10-25"
      },
      "public": true,
      "symbol": "alpha_33",
      "unit": {
        "display": "1/K",
        "qudt": "http://qudt.org/vocab/unit/PER-K",
        "ucum": "/K"
      },
      "value": 7.5e-06,
      "variant": "cln"
    },
    {
      "category": "thermal",
      "conditions": {
        "temperature_text": "300 K"
      },
      "default": true,
      "id": "thermal-expansion-c/cln/volk2008",
      "kind": "scalar",
      "name": "Thermal expansion coefficient parallel to c",
      "notes": "alpha_c in circulating sources spans about 4-7.5 ppm/K; kim1969 (primary) not read. weis1985 p. 195 notes that c contracts from 600 to 1000 C.",
      "property": "thermal-expansion-c",
      "provenance": {
        "locator": "Table 1.1, p. 3",
        "original_reference": "Nikogosyan 2005; Gallagher et al., Ferroelectrics 75, 71 (1987)",
        "source_id": "volk2008",
        "status": "P-comp",
        "transcribed": "2026-10-25"
      },
      "public": true,
      "symbol": "alpha_33",
      "unit": {
        "display": "1/K",
        "qudt": "http://qudt.org/vocab/unit/PER-K",
        "ucum": "/K"
      },
      "value": 4.1e-06,
      "variant": "cln"
    },
    {
      "category": "thermal",
      "conditions": {
        "temperature_text": "300 K"
      },
      "default": true,
      "id": "thermal-expansion-c/sln/volk2008",
      "kind": "scalar",
      "name": "Thermal expansion coefficient parallel to c",
      "notes": "alpha_c depends on composition, which may explain part of the spread across sources.",
      "property": "thermal-expansion-c",
      "provenance": {
        "locator": "Table 1.1, p. 3",
        "source_id": "volk2008",
        "status": "P-comp",
        "transcribed": "2026-10-25"
      },
      "public": true,
      "symbol": "alpha_33",
      "unit": {
        "display": "1/K",
        "qudt": "http://qudt.org/vocab/unit/PER-K",
        "ucum": "/K"
      },
      "value": 6e-06,
      "variant": "sln",
      "variant_note": "near-stoichiometric"
    }
  ]
}

File: static/api/v1/properties/thermal-expansion-c/cln.json
{
  "alternatives": [
    {
      "category": "thermal",
      "conditions": {
        "temperature_C": 25
      },
      "id": "thermal-expansion-c/cln/cti1999",
      "kind": "scalar",
      "name": "Thermal expansion coefficient parallel to c",
      "property": "thermal-expansion-c",
      "provenance": {
        "source_id": "cti1999",
        "status": "V",
        "transcribed": "2026-10-25"
      },
      "public": true,
      "symbol": "alpha_33",
      "unit": {
        "display": "1/K",
        "qudt": "http://qudt.org/vocab/unit/PER-K",
        "ucum": "/K"
      },
      "value": 7.5e-06,
      "variant": "cln"
    }
  ],
  "meta": {
    "api_version": "v1",
    "attribution": "lithium-niobate.com data compiled by Wentao Jiang; cite the original sources listed per value.",
    "data_version": "0.1.0",
    "documentation": "https://lithium-niobate.com/api/openapi.json",
    "license": {
      "id": "CC-BY-4.0",
      "name": "Creative Commons Attribution 4.0 International",
      "url": "https://creativecommons.org/licenses/by/4.0/"
    },
    "property": "thermal-expansion-c",
    "variant": "cln"
  },
  "recommended": [
    {
      "category": "thermal",
      "conditions": {
        "temperature_text": "300 K"
      },
      "default": true,
      "id": "thermal-expansion-c/cln/volk2008",
      "kind": "scalar",
      "name": "Thermal expansion coefficient parallel to c",
      "notes": "alpha_c in circulating sources spans about 4-7.5 ppm/K; kim1969 (primary) not read. weis1985 p. 195 notes that c contracts from 600 to 1000 C.",
      "property": "thermal-expansion-c",
      "provenance": {
        "locator": "Table 1.1, p. 3",
        "original_reference": "Nikogosyan 2005; Gallagher et al., Ferroelectrics 75, 71 (1987)",
        "source_id": "volk2008",
        "status": "P-comp",
        "transcribed": "2026-10-25"
      },
      "public": true,
      "symbol": "alpha_33",
      "unit": {
        "display": "1/K",
        "qudt": "http://qudt.org/vocab/unit/PER-K",
        "ucum": "/K"
      },
      "value": 4.1e-06,
      "variant": "cln"
    }
  ],
  "recommended_note": null,
  "spread": {
    "max": 7.5e-06,
    "min": 4.1e-06,
    "n_records": 2,
    "note": "Range over all public records regardless of conditions; compare conditions before use.",
    "unit": "/K"
  }
}

File: static/api/v1/properties/thermal-expansion-c/sln.json
{
  "alternatives": [],
  "meta": {
    "api_version": "v1",
    "attribution": "lithium-niobate.com data compiled by Wentao Jiang; cite the original sources listed per value.",
    "data_version": "0.1.0",
    "documentation": "https://lithium-niobate.com/api/openapi.json",
    "license": {
      "id": "CC-BY-4.0",
      "name": "Creative Commons Attribution 4.0 International",
      "url": "https://creativecommons.org/licenses/by/4.0/"
    },
    "property": "thermal-expansion-c",
    "variant": "sln"
  },
  "recommended": [
    {
      "category": "thermal",
      "conditions": {
        "temperature_text": "300 K"
      },
      "default": true,
      "id": "thermal-expansion-c/sln/volk2008",
      "kind": "scalar",
      "name": "Thermal expansion coefficient parallel to c",
      "notes": "alpha_c depends on composition, which may explain part of the spread across sources.",
      "property": "thermal-expansion-c",
      "provenance": {
        "locator": "Table 1.1, p. 3",
        "source_id": "volk2008",
        "status": "P-comp",
        "transcribed": "2026-10-25"
      },
      "public": true,
      "symbol": "alpha_33",
      "unit": {
        "display": "1/K",
        "qudt": "http://qudt.org/vocab/unit/PER-K",
        "ucum": "/K"
      },
      "value": 6e-06,
      "variant": "sln",
      "variant_note": "near-stoichiometric"
    }
  ],
  "recommended_note": null,
  "spread": null
}
