Repository: jwt625/lithium-niobate

# lithium-niobate.com

A website dedicated to lithium niobate (LiNbO3): the crystal, its physics, how it is made, what it does, its history, and its industry. It aims to augment published review papers with what a PDF cannot offer: real-time 3D, interactive explanations, in-browser simulations, and provenance-tagged, machine-readable material data for people and AI agents alike.

## Current state

Research, proposal, and static mockup phase (2026-10-25). The production site is not built yet.

- Static mockup (theme "Optic Axis", layout, core elements): [mockup/](mockup/) (open `mockup/index.html`; served by GitHub Pages until the site exists)

File: static/api/v1/records.json (part 1 of 3)
{
  "meta": {
    "api_version": "v1",
    "as_of": "2026-10-24",
    "attribution": "lithium-niobate.com data compiled by Wentao Jiang; cite the original sources listed per value.",
    "count": 131,
    "data_version": "0.1.0",
    "documentation": "https://lithium-niobate.com/api/openapi.json",
    "license": {
      "id": "CC-BY-4.0",
      "name": "Creative Commons Attribution 4.0 International",
      "url": "https://creativecommons.org/licenses/by/4.0/"
    },
    "note": "Provisional: 'highest found' means highest found in the cited research pass, not an absolute record. Definitions (e.g. Vpi*L) differ between papers. date is the first publication date (online first where available)."
  },
  "records": [
    {
      "as_of": "2026-10-24",
      "category": "acousto-optics",
      "date": "2019",
      "date_precision": "year",
      "doi": "10.1038/s41586-019-1386-x",
      "first_author": "Arrangoiz-Arriola P.",
      "id": "acousto-optics-arrangoizarriola2019",
      "metric": "Phonon-number resolution (LN + qubit)",
      "platform": "LN + qubit",
      "provisional": true,
      "public": true,
      "value_text": "number splitting ~5x qubit linewidth",
      "values": [
        {
          "qualifier": "~",
          "quantity": "number splitting / qubit linewidth",
          "unit": "1",
          "value": 5
        }
      ],
      "venue": "Nature",
      "verification": "Y"
    },
    {
      "as_of": "2026-10-24",
      "category": "acousto-optics",
      "date": "2019",
      "date_precision": "year",
      "doi": "10.1364/OPTICA.6.000845",
      "first_author": "Jiang W.",
      "id": "acousto-optics-jiang2019",
      "metric": "LN optomechanical crystal",
      "platform": "LN",
      "provisional": true,
      "public": true,
      "value_text": "g0/2pi ~120 kHz; phonon lasing",
      "values": [
        {
          "qualifier": "~",
          "quantity": "g0/2pi",
          "unit": "kHz",
          "value": 120
        }
      ],
      "venue": "Optica 6, 845",
      "verification": "Y(arXiv)"
    },
    {
      "as_of": "2026-10-24",
      "category": "acousto-optics",
      "date": "2019",
      "date_precision": "year",
      "doi": "10.1049/el.2018.7297",
      "first_author": "Plessky V.",
      "id": "acousto-optics-plessky2019",
      "metric": "XBAR (laterally excited bulk acoustic resonator), first",
      "platform": "ZY-LN (400 nm film)",
      "provisional": true,
      "public": true,
      "value_text": "~4.8 GHz, 400 nm ZY-LN, coupling ~25%, Q ~300",
      "values": [
        {
          "qualifier": "~",
          "quantity": "resonance frequency",
          "unit": "GHz",
          "value": 4.8
        },
        {
          "qualifier": "=",
          "quantity": "film thickness",
          "unit": "nm",
          "value": 400
        },
        {
          "qualifier": "~",
          "quantity": "coupling",
          "unit": "%",
          "value": 25
        },
        {
          "qualifier": "~",
          "quantity": "Q",
          "unit": "1",
          "value": 300
        }
      ],
      "venue": "Electron. Lett. 55, 98",
      "verification": "Y"
    },
    {
      "as_of": "2026-10-24",
      "category": "acousto-optics",
      "date": "2020",
      "date_precision": "year",
      "doi": "10.1063/5.0012288",
      "first_author": "Sarabalis C.J.",
      "id": "acousto-optics-sarabalis2020",
      "metric": "AO modulator, LN on sapphire",
      "platform": "LN on sapphire",
      "provisional": true,
      "public": true,
      "value_text": "first unsuspended devices",
      "venue": "APL Photonics",
      "verification": "Y"
    },
    {
      "as_of": "2026-10-24",
      "category": "acousto-optics",
      "date": "2021",
      "date_precision": "year",
      "doi": "10.1364/OPTICA.413401",
      "first_author": "Sarabalis C.J.",
      "id": "acousto-optics-sarabalis2021",
      "metric": "AO, wavelength-scale waveguide",
      "notes": "Ver.: Y (qual.).",
      "platform": "TFLN",
      "provisional": true,
      "public": true,
      "value_text": "FoM improved by orders of magnitude (no number in abstract)",
      "venue": "Optica",
      "verification": "Y"
    },
    {
      "as_of": "2026-10-24",
      "category": "acousto-optics",
      "date": "2022",
      "date_precision": "year",
      "doi": "10.1038/s41377-022-00840-6",
      "first_author": "Wan L.",
      "highest_found": true,
      "id": "acousto-optics-wan2022",
      "metric": "AO modulator VpiL, lowest found",
      "platform": "TFLN + chalcogenide",
      "provisional": true,
      "public": true,
      "value_text": "0.03 V cm, TFLN + chalcogenide, unsuspended",
      "values": [
        {
          "qualifier": "=",
          "quantity": "VpiL",
          "unit": "V.cm",
          "value": 0.03
        }
      ],
      "venue": "Light Sci. Appl.",
      "verification": "Y"
    },
    {
      "as_of": "2026-10-24",
      "category": "acousto-optics",
      "date": "2022",
      "date_precision": "year",
      "doi": "10.1038/s41586-022-04500-y",
      "first_author": "Wollack E.A.",
      "id": "acousto-optics-wollack2022",
      "metric": "Entangled mechanical resonators (LN)",
      "platform": "LN",
      "provisional": true,
      "public": true,
      "value_text": "state tomography",
      "venue": "Nature",
      "verification": "Y"
    },
    {
      "as_of": "2026-10-24",
      "category": "eo-comb",
      "date": "2019",
      "date_precision": "year",
      "doi": "10.1038/s41586-019-1008-7",
      "first_author": "Zhang M.",
      "id": "eo-comb-zhang2019",
      "metric": "Resonant EO comb",
      "notes": "Ver.: Y (coordinator re-read abstract). \"80 nm\" not in abstract.",
      "platform": "TFLN",
      "provisional": true,
      "public": true,
      "value_text": ">900 lines at ~10 GHz, wider than L-band; spacing tunable 10 Hz to 100 MHz",
      "values": [
        {
          "qualifier": ">",
          "quantity": "comb lines",
          "unit": "1",
          "value": 900
        },
        {
          "qualifier": "~",
          "quantity": "line spacing",
          "unit": "GHz",
          "value": 10
        },
        {
          "qualifier": "=",
          "quantity": "spacing tuning min",
          "unit": "Hz",
          "value": 10
        },
        {
          "qualifier": "=",
          "quantity": "spacing tuning max",
          "unit": "MHz",
          "value": 100
        }
      ],
      "venue": "Nature 568, 373",
      "verification": "Y"
    },
    {
      "as_of": "2026-10-24",
      "category": "eo-comb",
      "date": "2020",
      "date_precision": "year",
      "doi": "10.1364/OE.397138",
      "first_author": "Shao L.",
      "id": "eo-comb-shao2020",
      "metric": "AO frequency shifter",
      "platform": "TFLN",
      "provisional": true,
      "public": true,
      "value_text": "3 GHz, >30 dB carrier suppression",
      "values": [
        {
          "qualifier": "=",
          "quantity": "frequency shift",
          "unit": "GHz",
          "value": 3
        },
        {
          "qualifier": ">",
          "quantity": "carrier suppression",
          "unit": "dB",
          "value": 30
        }
      ],
      "venue": "Opt. Express",
      "verification": "Y"
    },
    {
      "as_of": "2026-10-24",
      "category": "eo-comb",
      "date": "2021",
      "date_precision": "year",
      "doi": "10.1038/s41586-021-03999-x",
      "first_author": "Hu Y.",
      "id": "eo-comb-hu2021",
      "metric": "EO frequency shifter",
      "notes": "Ver.: Y (coordinator re-read abstract; arXiv v1 said ~99%).",
      "platform": "TFLN",
      "provisional": true,
      "public": true,
      "value_text": "Up to 28 GHz at ~90% on-chip efficiency; cascaded 119.2 GHz from 29.8 GHz drive",
      "values": [
        {
          "note": "stated as 'up to'",
          "qualifier": "=",
          "quantity": "frequency shift",
          "unit": "GHz",
          "value": 28
        },
        {
          "qualifier": "~",
          "quantity": "on-chip efficiency",
          "unit": "%",
          "value": 90
        },
        {
          "qualifier": "=",
          "quantity": "cascaded frequency shift",
          "unit": "GHz",
          "value": 119.2
        },
        {
          "qualifier": "=",
          "quantity": "drive frequency",
          "unit": "GHz",
          "value": 29.8
        }
      ],
      "venue": "Nature 599, 587",
      "verification": "Y"
    },
    {
      "as_of": "2026-10-24",
      "category": "eo-comb",
      "date": "2022",
      "date_precision": "year",
      "doi": "10.1038/s41566-022-01059-y",
      "first_author": "Hu Y.",
      "id": "eo-comb-hu2022",
      "metric": "Coupled-ring EO comb",
      "platform": "TFLN",
      "provisional": true,
      "public": true,
      "value_text": "30% efficiency, 132 nm span, 336 fs",
      "values": [
        {
          "qualifier": "=",
          "quantity": "conversion efficiency",
          "unit": "%",
          "value": 30
        },
        {
          "qualifier": "=",
          "quantity": "comb span",
          "unit": "nm",
          "value": 132
        },
        {
          "qualifier": "=",
          "quantity": "pulse width",
          "unit": "fs",
          "value": 336
        }
      ],
      "venue": "Nat. Photonics",
      "verification": "Y(arXiv)"
    },
    {
      "as_of": "2026-10-24",
      "category": "eo-comb",
      "date": "2022",
      "date_precision": "year",
      "doi": "10.1038/s41586-022-05345-1",
      "first_author": "Yu M.",
      "id": "eo-comb-yu2022",
      "metric": "Time-lens pulse generator",
      "platform": "TFLN",
      "provisional": true,
      "public": true,
      "value_text": "520 fs, 30 GHz, 0.54 pJ",
      "values": [
        {
          "qualifier": "=",
          "quantity": "pulse width",
          "unit": "fs",
          "value": 520
        },
        {
          "qualifier": "=",
          "quantity": "repetition rate",
          "unit": "GHz",
          "value": 30
        },
        {
          "qualifier": "=",
          "quantity": "pulse energy",
          "unit": "pJ",
          "value": 0.54
        }
      ],
      "venue": "Nature",
      "verification": "Y"
    },
    {
      "as_of": "2026-10-24",
      "category": "eo-comb",
      "date": "2023",
      "date_precision": "year",
      "doi": "10.1038/s42005-023-01137-9",
      "first_author": "Zhang K.",
      "id": "eo-comb-zhang2023",
      "metric": "Non-resonant EO comb",
      "platform": "TFLN",
      "provisional": true,
      "public": true,
      "value_text": "47 lines at 25 GHz",
      "values": [
        {
          "qualifier": "=",
          "quantity": "comb lines",
          "unit": "1",
          "value": 47
        },
        {
          "qualifier": "=",
          "quantity": "line spacing",
          "unit": "GHz",
          "value": 25
        }
      ],
      "venue": "Commun. Phys.",
      "verification": "Y"
    },
    {
      "as_of": "2026-10-24",
      "category": "eo-comb",
      "date": "2025",
      "date_precision": "year",
      "doi": "10.1038/s41586-024-08354-4",
      "first_author": "Zhang J.",
      "highest_found": true,
      "id": "eo-comb-zhang2025-tflt",
      "metric": "Widest integrated EO comb found (TFLT, not LN)",
      "platform": "TFLT",
      "provisional": true,
      "public": true,
      "value_text": ">450 nm (>60 THz), >2000 lines, triply resonant",
      "values": [
        {
          "qualifier": ">",
          "quantity": "comb span",
          "unit": "nm",
          "value": 450
        },
        {
          "qualifier": ">",
          "quantity": "comb span",
          "unit": "THz",
          "value": 60
        },
        {
          "qualifier": ">",
          "quantity": "comb lines",
          "unit": "1",
          "value": 2000
        }
      ],
      "venue": "Nature",
      "verification": "Y"
    },
    {
      "as_of": "2026-10-24",
      "category": "heterogeneous",
      "date": "2019",
      "date_precision": "year",
      "doi": "10.1063/1.5118901",
      "first_author": "Desiatov B.",
      "id": "heterogeneous-desiatov2019",
      "metric": "a-Si detector (visible)",
      "platform": "a-Si on TFLN",
      "provisional": true,
      "public": true,
      "value_text": "22-37 mA/W, 635-850 nm",
      "values": [
        {
          "qualifier": "=",
          "quantity": "responsivity min",
          "unit": "mA/W",
          "value": 22
        },
        {
          "qualifier": "=",
          "quantity": "responsivity max",
          "unit": "mA/W",
          "value": 37
        },
        {
          "qualifier": "=",
          "quantity": "wavelength range min",
          "unit": "nm",
          "value": 635
        },
        {
          "qualifier": "=",
          "quantity": "wavelength range max",
          "unit": "nm",
          "value": 850
        }
      ],
      "venue": "APL",
      "verification": "Y"
    },
    {
      "as_of": "2026-10-24",
      "category": "heterogeneous",
      "date": "2021-10",
      "date_precision": "month",
      "doi": "10.1364/OPTICA.438620",
      "first_author": "Op de Beeck C.",
      "id": "heterogeneous-opdebeeck2021",
      "metric": "III-V on TFLN lasers + amps",
      "notes": "Ver.: Y (no numbers in abstract).",
      "platform": "III-V on TFLN",
      "provisional": true,
      "public": true,
      "value_text": "electrically pumped, EO-tuned",
      "venue": "Optica",
      "verification": "Y"
    },
    {
      "as_of": "2026-10-24",
      "category": "heterogeneous",
      "date": "2022-04",
      "date_precision": "month",
      "doi": "10.1364/OPTICA.448617",
      "first_author": "Shams-Ansari A.",
      "id": "heterogeneous-shamsansari2022",
      "metric": "Laser transmitter",
      "platform": "III-V + TFLN",
      "provisional": true,
      "public": true,
      "value_text": "up to 60 mW in waveguide; with 50 GHz modulator",
      "values": [
        {
          "note": "stated as 'up to'",
          "qualifier": "=",
          "quantity": "on-chip optical power",
          "unit": "mW",
          "value": 60
        },
        {
          "qualifier": "=",
          "quantity": "modulator bandwidth",
          "unit": "GHz",
          "value": 50
        }
      ],
      "venue": "Optica",
      "verification": "Y"
    },
    {
      "as_of": "2026-10-24",
      "category": "heterogeneous",
      "date": "2022-09",
      "date_precision": "month",
      "doi": "10.1038/s41467-022-33101-6",
      "first_author": "Li M.",
      "id": "heterogeneous-li2022",
      "metric": "Pockels laser",
      "platform": "TFLN",
      "provisional": true,
      "public": true,
      "value_text": "2.0e18 Hz/s FM speed; 50 MHz switching",
      "values": [
        {
          "qualifier": "=",
          "quantity": "frequency modulation speed",
          "unit": "Hz/s",
          "value": 2e+18
        },
        {
          "qualifier": "=",
          "quantity": "switching rate",
          "unit": "MHz",
          "value": 50
        }
      ],
      "venue": "Nat. Commun.",
      "verification": "Y"
    },
    {
      "as_of": "2026-10-24",
      "category": "heterogeneous",
      "date": "2023",
      "date_precision": "year",
      "doi": "10.1126/science.adj5438",
      "first_author": "Guo Q.",
      "id": "heterogeneous-guo2023",
      "metric": "Mode-locked laser",
      "notes": "Values listed under (record opa-opo-guo2023).",
      "platform": "III-V + TFLN",
      "provisional": true,
      "public": true,
      "value_text": "see 2.5",
      "venue": "Science",
      "verification": "Y"
    },
    {
      "as_of": "2026-10-24",
      "category": "heterogeneous",
      "date": "2023",
      "date_precision": "year",
      "doi": "10.37188/lam.2023.030",
      "first_author": "Wei C.",
      "id": "heterogeneous-wei2023",
      "metric": "InP MUTC (modified uni-traveling-carrier) PD on TFLN",
      "platform": "InP on TFLN",
      "provisional": true,
      "public": true,
      "value_text": "110 GHz, 0.4 A/W",
      "values": [
        {
          "qualifier": "=",
          "quantity": "PD bandwidth",
          "unit": "GHz",
          "value": 110
        },
        {
          "qualifier": "=",
          "quantity": "responsivity",
          "unit": "A/W",
          "value": 0.4
        }
      ],
      "venue": "Light Adv. Manuf. 4:30",
      "verification": "Y"
    },
    {
      "as_of": "2026-10-24",
      "category": "heterogeneous",
      "date": "2023",
      "date_precision": "year",
      "doi": "10.1364/opticaopen.23309342",
      "first_author": "Zhang",
      "id": "heterogeneous-zhang2023",
      "metric": "Er/Yb TFLN",
      "notes": "Only title/metadata confirmed; gain kept in value_text only.",
      "platform": "Er/Yb:TFLN",
      "provisional": true,
      "public": true,
      "value_text": "27 dB internal",
      "venue": "Optica Open",
      "verification": "title"
    },
    {
      "as_of": "2026-10-24",
      "category": "heterogeneous",
      "date": "2023-03",
      "date_precision": "month",
      "doi": "10.1038/s41586-023-05724-2",
      "first_author": "Snigirev V.",
      "id": "heterogeneous-snigirev2023",
      "metric": "Self-injection-locked Si3N4-LN laser",
      "platform": "Si3N4-LN",
      "provisional": true,
      "public": true,
      "value_text": "3 kHz intrinsic linewidth; 12e15 Hz/s tuning; FMCW LiDAR demo",
      "values": [
        {
          "qualifier": "=",
          "quantity": "intrinsic linewidth",
          "unit": "kHz",
          "value": 3
        },
        {
          "qualifier": "=",
          "quantity": "tuning rate",
          "unit": "Hz/s",
          "value": 1.2e+16
        }
      ],
      "venue": "Nature",
      "verification": "Y"
    },
    {
      "as_of": "2026-10-24",
      "category": "heterogeneous",
      "date": "2024",
      "date_precision": "year",
      "doi": "10.1364/cleo_at.2024.atu4m.3",
      "first_author": "Wang",
      "id": "heterogeneous-wang2024",
      "metric": "Er:TFLN amp, internal",
      "notes": "Internal gain and fiber-to-fiber gain are not comparable.",
      "platform": "Er:TFLN",
      "provisional": true,
      "public": true,
      "value_text": "38 dB internal net gain, 9.16 cm",
      "values": [
        {
          "qualifier": "=",
          "quantity": "internal net gain",
          "unit": "dB",
          "value": 38
        },
        {
          "qualifier": "=",
          "quantity": "waveguide length",
          "unit": "cm",
          "value": 9.16
        }
      ],
      "venue": "CLEO 2024 ATu4M.3",
      "verification": "Y(conf)"
    },
    {
      "as_of": "2026-10-24",
      "category": "heterogeneous",
      "date": "2025-04",
      "date_precision": "month",
      "doi": "10.1038/s41377-025-01821-1",
      "first_author": "Xie X.",
      "highest_found": true,
      "id": "heterogeneous-xie2025",
      "metric": "PD bandwidth, highest found",
      "platform": "TFLN",
      "provisional": true,
      "public": true,
      "value_text": "140 GHz; 7-ch coherent receiver 3.584 Tb/s aggregate",
      "values": [
        {
          "qualifier": "=",
          "quantity": "PD bandwidth",
          "unit": "GHz",
          "value": 140
        },
        {
          "qualifier": "=",
          "quantity": "receiver channels",
          "unit": "1",
          "value": 7
        },
        {
          "qualifier": "=",
          "quantity": "aggregate bit rate",
          "unit": "Tbit/s",
          "value": 3.584
        }
      ],
      "venue": "Light Sci. Appl. 14, 172",
      "verification": "Y"
    },
    {
      "as_of": "2026-10-24",
      "category": "heterogeneous",
      "date": "2026-08",
      "date_precision": "month",
      "doi": "10.1002/lpor.71753",
      "first_author": "Yu",
      "highest_found": true,
      "id": "heterogeneous-yu2026",
      "metric": "Er:TFLN amp, fiber-to-fiber, highest found",
      "notes": "Internal gain and fiber-to-fiber gain are not comparable.",
      "platform": "Er:TFLN",
      "provisional": true,
      "public": true,
      "value_text": ">28 dB net at 1531 nm; NF 5.3 dB; >15 dBm out",
      "values": [
        {
          "qualifier": ">",
          "quantity": "fiber-to-fiber net gain",
          "unit": "dB",
          "value": 28
        },
        {
          "qualifier": "=",
          "quantity": "wavelength",
          "unit": "nm",
          "value": 1531
        },
        {
          "qualifier": "=",
          "quantity": "noise figure",
          "unit": "dB",
          "value": 5.3
        },
        {
          "qualifier": ">",
          "quantity": "output power",
          "unit": "dB[mW]",
          "value": 15
        }
      ],
      "venue": "Laser Photon. Rev.",
      "verification": "Y"
    },
    {
      "as_of": "2026-10-24",
      "category": "kerr",
      "date": "2019",
      "date_precision": "year",
      "doi": "10.1364/OPTICA.6.001138",
      "first_author": "He Y.",
      "id": "kerr-he2019",
      "metric": "First LN soliton",
      "platform": "TFLN",
      "provisional": true,
      "public": true,
      "value_text": "Self-starting, bidirectional switching via photorefraction",
      "venue": "Optica 6, 1138",
      "verification": "Y(arXiv)"
    },
    {
      "as_of": "2026-10-24",
      "category": "kerr",
      "date": "2019",
      "date_precision": "year",
      "doi": "10.1038/s41467-019-08969-6",
      "first_author": "Wang C.",
      "id": "kerr-wang2019",
      "metric": "Monolithic Kerr comb + EO",
      "platform": "TFLN",
      "provisional": true,
      "public": true,
      "value_text": "qualitative",
      "venue": "Nat. Commun.",
      "verification": "Y"
    },
    {
      "as_of": "2026-10-24",
      "category": "kerr",
      "date": "2020",
      "date_precision": "year",
      "doi": "10.1364/OPTICA.400994",
      "first_author": "Gong Z.",
      "id": "kerr-gong2020",
      "metric": "Near-octave soliton",
      "platform": "TFLN",
      "provisional": true,
      "public": true,
      "value_text": "4/5 octave; Raman suppressed; 335 GHz rep rate",
      "values": [
        {
          "qualifier": "=",
          "quantity": "repetition rate",
          "unit": "GHz",
          "value": 335
        }
      ],
      "venue": "Optica",
      "verification": "Y"
    },
    {
      "as_of": "2026-10-24",
      "category": "kerr",
      "date": "2024",
      "date_precision": "year",
      "doi": "10.1038/s41377-024-01546-7",
      "first_author": "Song Y.",
      "highest_found": true,
      "id": "kerr-song2024",
      "metric": "Octave-spanning TFLN soliton",
      "notes": "Bold row without explicit 'highest found' wording.",
      "platform": "TFLN",
      "provisional": true,
      "public": true,
      "value_text": "Octave, Raman suppressed, near-unity yield",
      "venue": "Light Sci. Appl.",
      "verification": "Y"
    },
    {
      "as_of": "2026-10-24",
      "category": "kerr",
      "date": "2024",
      "date_precision": "year",
      "doi": "10.1002/lpor.202300627",
      "first_author": "Wan S.",
      "id": "kerr-wan2024",
      "metric": "Photorefraction-assisted soliton",
      "platform": "TFLN",
      "provisional": true,
      "public": true,
      "value_text": "Single soliton >13 h without feedback",
      "values": [
        {
          "qualifier": ">",
          "quantity": "single-soliton duration",
          "unit": "h",
          "value": 13
        }
      ],
      "venue": "Laser Photon. Rev. 18",
      "verification": "Y"
    },
    {
      "as_of": "2026-10-24",
      "category": "loss-q",
      "date": "2017-12",
      "date_precision": "month",
      "doi": "10.1364/OPTICA.4.001536",
      "first_author": "Zhang M.",
      "id": "loss-q-zhang2017",
      "metric": "Dry-etched ring (baseline)",
      "platform": "TFLN",
      "provisional": true,
      "public": true,
      "value_text": "Q ~1e7; loss down to 2.7 dB/m; telecom",
      "values": [
        {
          "qualifier": "~",
          "quantity": "Q",
          "unit": "1",
          "value": 10000000.0
        },
        {
          "note": "stated as 'down to'",
          "qualifier": "=",
          "quantity": "propagation loss",
          "unit": "dB/m",
          "value": 2.7
        }
      ],
      "venue": "Optica 4, 1536",
      "verification": "Y"
    },
    {
      "as_of": "2026-10-24",
      "category": "loss-q",
      "date": "2019-03",
      "date_precision": "month",
      "doi": "10.1364/OPTICA.6.000380",
      "first_author": "Desiatov B.",
      "id": "loss-q-desiatov2019",
      "metric": "Visible",
      "platform": "TFLN",
      "provisional": true,
      "public": true,
      "value_text": "6 dB/m; ring Q_i 11e6 at 637 nm",
      "values": [
        {
          "qualifier": "=",
          "quantity": "propagation loss",
          "unit": "dB/m",
          "value": 6
        },
        {
          "qualifier": "=",
          "quantity": "intrinsic Q",
          "unit": "1",
          "value": 11000000.0
        },
        {
          "qualifier": "=",
          "quantity": "wavelength",
          "unit": "nm",
          "value": 637
        }
      ],
      "venue": "Optica 6, 380",
      "verification": "Y"
    },
    {
      "as_of": "2026-10-24",
      "category": "loss-q",
      "date": "2020-08",
      "date_precision": "month",
      "doi": "10.1364/oe.401959",
      "first_author": "Luke K.",
      "id": "loss-q-luke2020",
      "metric": "Wafer-scale deep-UV (DUV) lithography",
      "platform": "TFLN",
      "provisional": true,
      "public": true,
      "value_text": "0.27 dB/cm on 4- and 6-inch wafers",
      "values": [
        {
          "qualifier": "=",
          "quantity": "propagation loss",
          "unit": "dB/cm",
          "value": 0.27
        },
        {
          "qualifier": "=",
          "quantity": "wafer diameter",
          "unit": "[in_i]",
          "value": 4
        },
        {
          "qualifier": "=",
          "quantity": "wafer diameter",
          "unit": "[in_i]",
          "value": 6
        }
      ],
      "venue": "Opt. Express",
      "verification": "Y"
    },
    {
      "as_of": "2026-10-24",
      "category": "loss-q",
      "date": "2021-12",
      "date_precision": "month",
      "doi": "10.1088/1367-2630/ac3d52",
      "first_author": "Gao R.",
      "id": "loss-q-gao2021",
      "metric": "PLACE microdisk",
      "notes": "Ver.: Y (Q). Only Q is flagged verified in this row; OPO threshold and SHG figures kept in value_text only (OPO threshold verified separately ).",
      "platform": "TFLN (PLACE microdisk)",
      "provisional": true,
      "public": true,
      "value_text": "Q >1e8; OPO threshold 19.6 uW; SHG 23%",
      "values": [
        {
          "qualifier": ">",
          "quantity": "Q",
          "unit": "1",
          "value": 100000000.0
        }
      ],
      "venue": "New J. Phys.",
      "verification": "Y"
    },
    {
      "as_of": "2026-10-24",
      "category": "loss-q",
      "date": "2022",
      "date_precision": "year",
      "doi": "10.3788/col202220.011902",
      "first_author": "Gao R.",
      "id": "loss-q-gao2022",
      "metric": "CMP microring, film thinned from bulk (no ion slicing)",
      "platform": "TFLN (CMP, thinned from bulk)",
      "provisional": true,
      "public": true,
      "value_text": "Q >1e8 (title: 'above 10^8'); ~0.28 dB/m at 1550 nm",
      "values": [
        {
          "note": "Crossref title: 'ultra-high Q factor above 10^8' (checked 2026-10-25)",
          "qualifier": ">",
          "quantity": "Q",
          "unit": "1",
          "value": 100000000.0
        },
        {
          "qualifier": "~",
          "quantity": "propagation loss",
          "unit": "dB/m",
          "value": 0.28
        },
        {
          "qualifier": "=",
          "quantity": "wavelength",
          "unit": "nm",
          "value": 1550
        }
      ],
      "venue": "Chin. Opt. Lett. 20, 011902",
      "verification": "Y(arXiv)"
    },
    {
      "as_of": "2026-10-24",
      "category": "loss-q",
      "date": "2022-08",
      "date_precision": "month",
      "doi": "10.1063/5.0095146",
      "first_author": "Shams-Ansari A.",
      "id": "loss-q-shamsansari2022",
      "metric": "Material-limited estimate (not a device)",
      "notes": "Ver.: Y (inferred limit). Estimate, not a device.",
      "platform": "TFLN (annealed ion-sliced)",
      "provisional": true,
      "public": true,
      "value_text": "Annealed ion-sliced TFLN, material Q ~1.6e8 (0.2 dB/m)",
      "values": [
        {
          "qualifier": "~",
          "quantity": "material Q",
          "unit": "1",
          "value": 160000000.0
        },
        {
          "qualifier": "=",
          "quantity": "material-limited loss",
          "unit": "dB/m",
          "value": 0.2
        }
      ],
      "venue": "APL Photonics",
      "verification": "Y"
    },
    {
      "as_of": "2026-10-24",
      "category": "loss-q",
      "date": "2023-03",
      "date_precision": "month",
      "doi": "10.1038/s41467-023-36870-w",
      "first_author": "Renaud D.",
      "id": "loss-q-renaud2023",
      "metric": "Near-IR modulator waveguide",
      "platform": "TFLN",
      "provisional": true,
      "public": true,
      "value_text": "~0.7 dB/cm at 738 nm",
      "values": [
        {
          "qualifier": "~",
          "quantity": "propagation loss",
          "unit": "dB/cm",
          "value": 0.7
        },
        {
          "qualifier": "=",
          "quantity": "wavelength",
          "unit": "nm",
          "value": 738
        }
      ],
      "venue": "Nat. Commun.",
      "verification": "Y"
    },
    {
      "as_of": "2026-10-24",
      "category": "loss-q",
      "date": "2023-09",
      "date_precision": "month",
      "doi": "10.1364/oe.498086",
      "first_author": "Li",
      "id": "loss-q-li2023",
      "metric": "Photolithography-assisted chemo-mechanical etching (PLACE) ring with bus",
      "platform": "TFLN (PLACE ring)",
      "provisional": true,
      "public": true,
      "value_text": "Intrinsic Q 4.04e7, <1 dB/m after anneal",
      "values": [
        {
          "qualifier": "=",
          "quantity": "intrinsic Q",
          "unit": "1",
          "value": 40400000.0
        },
        {
          "note": "after anneal",
          "qualifier": "<",
          "quantity": "propagation loss",
          "unit": "dB/m",
          "value": 1
        }
      ],
      "venue": "Opt. Express",
      "verification": "Y"
    },
    {
      "as_of": "2026-10-24",
      "category": "loss-q",
      "date": "2024-07",
      "date_precision": "month",
      "doi": "10.1364/prj.521172",
      "first_author": "Zhu X.",
      "highest_found": true,
      "id": "loss-q-zhu2024",
      "metric": "Dry-etched ring, highest found",
      "platform": "TFLN (ion-sliced)",
      "provisional": true,
      "public": true,
      "value_text": "Intrinsic Q 29e6, 1.3 dB/m; ion-sliced TFLN",
      "values": [
        {
          "qualifier": "=",
          "quantity": "intrinsic Q",
          "unit": "1",
          "value": 29000000.0
        },
        {
          "qualifier": "=",
          "quantity": "propagation loss",
          "unit": "dB/m",
          "value": 1.3
        }
      ],
      "venue": "Photon. Res. 12, A63",
      "verification": "Y"
    },
    {
      "as_of": "2026-10-24",
      "category": "loss-q",
      "date": "2025-07-30",
      "date_precision": "day",
      "id": "loss-q-xanadu2025-press",
      "metric": "Industry claim",
      "notes": "Ver.: press only. Switch loss (~20 mdB) kept in value_text only.",
      "platform": "TFLN",
      "provisional": true,
      "public": true,
      "url": "https://thequantuminsider.com/2025/07/30/xanadu-and-hyperlight-unveil-advances-in-photonic-chips-setting-new-quantum-computing-benchmarks/",
      "value_text": "<2 dB/m waveguide loss, ~20 mdB switch loss (Xanadu + HyperLight release)",
      "values": [
        {
          "qualifier": "<",
          "quantity": "waveguide loss",
          "unit": "dB/m",
          "value": 2
        }
      ],
      "venue": "Press",
      "verification": "press"
    },
    {
      "as_of": "2026-10-24",
      "category": "loss-q",
      "date": "2026",
      "date_precision": "year",
      "doi": "10.1038/s41467-026-68524-y",
      "first_author": "Franken C.",
      "id": "loss-q-franken2026",
      "metric": "UV",
      "notes": "Ver.: partial (loss wavelength not in abstract).",
      "platform": "TFLN",
      "provisional": true,
      "public": true,
      "value_text": "\"Record-low\" 2.3 dB/cm UV waveguides; light near 390 nm",
      "values": [
        {
          "qualifier": "=",
          "quantity": "propagation loss",
          "unit": "dB/cm",
          "value": 2.3
        },
        {
          "note": "stated as 'near 390 nm'",
          "qualifier": "=",
          "quantity": "wavelength",
          "unit": "nm",
          "value": 390
        }
      ],
      "venue": "Nat. Commun. 17, 3651",
      "verification": "partial"
    },
    {
      "arxiv": "1701.06470",
      "as_of": "2026-10-24",
      "category": "modulator",
      "date": "2017",
      "date_precision": "year",
      "first_author": "Wang C.",
      "id": "modulator-wang2017",
      "metric": "Early TFLN",
      "platform": "TFLN",
      "provisional": true,
      "public": true,
      "value_text": "VpiL 1.8 V cm; rings and micro-MZIs",
      "values": [
        {
          "qualifier": "=",
          "quantity": "VpiL",
          "unit": "V.cm",
          "value": 1.8
        }
      ],
      "venue": "arXiv 1701.06470",
      "verification": "Y(arXiv)"
    },
    {
      "as_of": "2026-10-24",
      "category": "modulator",
      "date": "2018",
      "date_precision": "year",
      "doi": "10.1364/OE.26.014810",
      "first_author": "Mercante A.",
      "id": "modulator-mercante2018",
      "metric": "Early mmWave",
      "notes": "Only the title confirmed; ~40 GHz 3-dB figure is from a secondary source and is not in values.",
      "platform": "TFLN",
      "provisional": true,
      "public": true,
      "value_text": "\"THz operating bandwidth\" (title)",
      "venue": "Opt. Express 26, 14810",
      "verification": "title"
    },
    {
      "as_of": "2026-10-24",
      "category": "modulator",
      "date": "2018-09",
      "date_precision": "month",
      "doi": "10.1038/s41586-018-0551-y",
      "first_author": "Wang C.",
      "id": "modulator-wang2018",
      "metric": "Benchmark MZM",
      "notes": "Ver.: Y (coordinator re-read abstract). \"Vpi 1.4 V\" and \"100 GHz\" are main-text figures: unverified here.",
      "platform": "TFLN",
      "provisional": true,
      "public": true,
      "value_text": "CMOS-compatible drive; up to 210 Gb/s; on-chip loss <0.5 dB",
      "values": [
        {
          "note": "stated as 'up to'",
          "qualifier": "=",
          "quantity": "data rate",
          "unit": "Gbit/s",
          "value": 210
        },
        {
          "qualifier": "<",
          "quantity": "on-chip loss",
          "unit": "dB",
          "value": 0.5
        }
      ],
      "venue": "Nature 562, 101",
      "verification": "Y"
    },
    {
      "as_of": "2026-10-24",
      "category": "modulator",
      "date": "2021-03",
      "date_precision": "month",
      "doi": "10.1364/OPTICA.416155",
      "first_author": "Kharel P.",
      "id": "modulator-kharel2021",
      "metric": "Segmented (T-) electrodes",
      "platform": "TFLN",
      "provisional": true,
      "public": true,
      "value_text": "RF Vpi 1.3 V, 1.8 dB roll-off at 50 GHz",
      "values": [
        {
          "qualifier": "=",
          "quantity": "RF Vpi",
          "unit": "V",
          "value": 1.3
        },
        {
          "qualifier": "=",
          "quantity": "EO roll-off",
          "unit": "dB",
          "value": 1.8
        },
        {
          "qualifier": "=",
          "quantity": "roll-off frequency",
          "unit": "GHz",
          "value": 50
        }
      ],
      "venue": "Optica 8, 357",
      "verification": "Y"
    },
    {
      "arxiv": "2211.13348",
      "as_of": "2026-10-24",
      "category": "modulator",
      "date": "2022",
      "date_precision": "year",
      "first_author": "Valdez F.",
      "id": "modulator-valdez2022",
      "metric": "Etchless TFLN bonded on SiN",
      "platform": "TFLN + SiN",
      "provisional": true,
      "public": true,
      "value_text": "VpiL 0.8 V cm at 784 nm; >100 GHz",
      "values": [
        {
          "qualifier": "=",
          "quantity": "VpiL",
          "unit": "V.cm",
          "value": 0.8
        },
        {
          "qualifier": "=",
          "quantity": "wavelength",
          "unit": "nm",
          "value": 784
        },
        {
          "qualifier": ">",
          "quantity": "EO bandwidth",
          "unit": "GHz",
          "value": 100
        }
      ],
      "venue": "arXiv 2211.13348",
      "verification": "Y(preprint)"
    },
    {
      "as_of": "2026-10-24",
      "category": "modulator",
      "date": "2022-01",
      "date_precision": "month",
      "doi": "10.1364/OPTICA.449691",
      "first_author": "Xu M.",
      "id": "modulator-xu2022",
      "metric": "Dual-pol IQ",
      "platform": "TFLN",
      "provisional": true,
      "public": true,
      "value_text": "Sub-1-V drive, 110 GHz",
      "values": [
        {
          "note": "stated as 'sub-1-V'",
          "qualifier": "<",
          "quantity": "drive voltage",
          "unit": "V",
          "value": 1
        },
        {
          "qualifier": "=",
          "quantity": "EO bandwidth",
          "unit": "GHz",
          "value": 110
        }
      ],
      "venue": "Optica 9, 61",
      "verification": "Y"
    },
    {
      "as_of": "2026-10-24",
      "category": "modulator",
      "date": "2022-09",
      "date_precision": "month",
      "doi": "10.1364/prj.468518",
      "first_author": "Zhang Y.",
      "highest_found": true,
      "id": "modulator-zhang2022",
      "metric": "Highest measured 3-dB EO bandwidth found",
      "platform": "TFLN",
      "provisional": true,
      "public": true,
      "value_text": "170 GHz (3 dB), 295 GHz (6 dB); RF Vpi 7.3 V at 250 GHz; measured to 325 GHz",
      "values": [
        {
          "qualifier": "=",
          "quantity": "3-dB EO bandwidth",
          "unit": "GHz",
          "value": 170
        },
        {
          "qualifier": "=",
          "quantity": "6-dB EO bandwidth",
          "unit": "GHz",
          "value": 295
        },
        {
          "note": "at 250 GHz",
          "qualifier": "=",
          "quantity": "RF Vpi",
          "unit": "V",
          "value": 7.3
        },
        {
          "qualifier": "=",
          "quantity": "RF Vpi frequency",
          "unit": "GHz",
          "value": 250
        },
        {
          "qualifier": "=",
          "quantity": "maximum measured frequency",
          "unit": "GHz",
          "value": 325
        }
      ],
      "venue": "Photon. Res.",
      "verification": "Y"
    },
    {
      "as_of": "2026-10-24",
      "category": "modulator",
      "date": "2023",
      "date_precision": "year",
      "doi": "10.1038/s41467-023-36870-w",
      "first_author": "Renaud D.",
      "id": "modulator-renaud2023",
      "metric": "Visible/NIR",
      "platform": "TFLN",
      "provisional": true,
      "public": true,
      "value_text": "VpiL 0.55 V cm at 738 nm; >35 GHz",
      "values": [
        {
          "qualifier": "=",
          "quantity": "VpiL",
          "unit": "V.cm",
          "value": 0.55
        },
        {
          "qualifier": "=",
          "quantity": "wavelength",
          "unit": "nm",
          "value": 738
        },
        {
          "qualifier": ">",
