Repository: jwt625/lithium-niobate

# lithium-niobate.com

A website dedicated to lithium niobate (LiNbO3): the crystal, its physics, how it is made, what it does, its history, and its industry. It aims to augment published review papers with what a PDF cannot offer: real-time 3D, interactive explanations, in-browser simulations, and provenance-tagged, machine-readable material data for people and AI agents alike.

## Current state

Research, proposal, and static mockup phase (2026-10-25). The production site is not built yet.

- Static mockup (theme "Optic Axis", layout, core elements): [mockup/](mockup/) (open `mockup/index.html`; served by GitHub Pages until the site exists)
- Proposal: [DevLog/DevLog-001-proposal.md](DevLog/DevLog-001-proposal.md)
- Requirements and progress: [DevLog/DevLog-000-kickoff-and-requirements.md](DevLog/DevLog-000-kickoff-and-requirements.md)
- Research notes: [research/](research/) (R01..R13)
- Audits: [DevLog/audits/](DevLog/audits/)

## Structure

| Path | Content |
|---|---|
| `DevLog/` | Plans, decisions, progress, audits |
| `research/` | Sourced research notes feeding the proposal |
| `mockup/` | Static, no-build mockup of theme and layout (live conoscope hero, sample chapter page) |
| `.github/workflows/pages.yml` | GitHub Pages deployment (currently the mockup) |

File: static/api/v1/dispersion/gayer2008-mgo1-sln-e.rii.yml
# refractiveindex.info-compatible export generated by lithium-niobate.com (data: CC BY 4.0)
REFERENCES: |
    O. Gayer, Z. Sacks, E. Galun, et al., "Temperature and wavelength dependent refractive index equations for MgO-doped congruent and stoichiometric LiNbO3", Applied Physics B 91, 343-348, (2008) doi:10.1007/s00340-008-2998-2
COMMENTS: |
    Gayer 2008, 1 mol% MgO:stoichiometric LiNbO3, extraordinary. Axis e. Reference temperature 24.5 C. Status P.
    Erratum: Erratum, Appl. Phys. B 94, 367 (2009) (applied: true).
CONDITIONS:
    temperature: 297.65
    direction: e
DATA:
  - type: tabulated n
    data: |
        0.500 2.233426
        0.510 2.228540
        0.520 2.223989
        0.530 2.219742
        0.540 2.215771
        0.550 2.212051
        0.560 2.208561
        0.570 2.205281
        0.580 2.202193
        0.590 2.199282
        0.600 2.196533
        0.610 2.193935
        0.620 2.191475
        0.630 2.189143
        0.640 2.186930
        0.650 2.184828
        0.660 2.182829
        0.670 2.180924
        0.680 2.179110
        0.690 2.177378
        0.700 2.175724
        0.710 2.174142
        0.720 2.172629
        0.730 2.171180
        0.740 2.169790
        0.750 2.168457
        0.760 2.167177
        0.770 2.165947
        0.780 2.164764
        0.790 2.163625
        0.800 2.162529
        0.810 2.161471
        0.820 2.160451
        0.830 2.159467
        0.840 2.158516
        0.850 2.157597
        0.860 2.156707
        0.870 2.155847
        0.880 2.155013
        0.890 2.154205
        0.900 2.153422
        0.910 2.152662
        0.920 2.151923
        0.930 2.151206
        0.940 2.150510
        0.950 2.149832
        0.960 2.149172
        0.970 2.148530
        0.980 2.147904
        0.990 2.147294
        1.000 2.146699
        1.010 2.146119
        1.020 2.145553
        1.030 2.144999
        1.040 2.144458
        1.050 2.143930
        1.060 2.143413
        1.070 2.142907
        1.080 2.142411
        1.090 2.141926
        1.100 2.141450
        1.110 2.140984
        1.120 2.140526
        1.130 2.140077
        1.140 2.139636
        1.150 2.139204
        1.160 2.138778
        1.170 2.138360
        1.180 2.137949
        1.190 2.137545
        1.200 2.137147
        1.210 2.136755
        1.220 2.136369
        1.230 2.135988
        1.240 2.135613
        1.250 2.135244
        1.260 2.134879
        1.270 2.134519
        1.280 2.134164
        1.290 2.133813
        1.300 2.133467
        1.310 2.133125
        1.320 2.132786
        1.330 2.132452
        1.340 2.132121
        1.350 2.131793
        1.360 2.131469
        1.370 2.131149
        1.380 2.130831
        1.390 2.130516
        1.400 2.130204
        1.410 2.129895
        1.420 2.129589
        1.430 2.129285
        1.440 2.128983
        1.450 2.128684
        1.460 2.128387
        1.470 2.128093
        1.480 2.127800
        1.490 2.127509
        1.500 2.127220
        1.510 2.126933
        1.520 2.126648
        1.530 2.126364
        1.540 2.126082
        1.550 2.125802
        1.560 2.125523
        1.570 2.125245
        1.580 2.124969
        1.590 2.124694
        1.600 2.124420
        1.610 2.124147
        1.620 2.123876
        1.630 2.123605
        1.640 2.123336
        1.650 2.123067
        1.660 2.122799
        1.670 2.122532
        1.680 2.122266
        1.690 2.122001
        1.700 2.121736
        1.710 2.121472
        1.720 2.121208
        1.730 2.120946
        1.740 2.120683
        1.750 2.120422
        1.760 2.120160
        1.770 2.119899
        1.780 2.119639
        1.790 2.119379
        1.800 2.119119
        1.810 2.118859
        1.820 2.118600
        1.830 2.118341
        1.840 2.118082
        1.850 2.117824
        1.860 2.117565
        1.870 2.117307
        1.880 2.117049
        1.890 2.116791
        1.900 2.116533
        1.910 2.116275
        1.920 2.116017
        1.930 2.115758
        1.940 2.115500
        1.950 2.115242
        1.960 2.114984
        1.970 2.114725
        1.980 2.114467
        1.990 2.114208
        2.000 2.113949
        2.010 2.113690
        2.020 2.113431
        2.030 2.113172
        2.040 2.112912
        2.050 2.112652
        2.060 2.112392
        2.070 2.112131
        2.080 2.111871
        2.090 2.111609
        2.100 2.111348
        2.110 2.111086
        2.120 2.110824
        2.130 2.110561
        2.140 2.110298
        2.150 2.110035
        2.160 2.109771
        2.170 2.109507
        2.180 2.109242
        2.190 2.108977
        2.200 2.108711
        2.210 2.108445
        2.220 2.108179
        2.230 2.107912
        2.240 2.107644
        2.250 2.107376
        2.260 2.107107
        2.270 2.106838
        2.280 2.106568
        2.290 2.106297
        2.300 2.106026
        2.310 2.105755
        2.320 2.105483
        2.330 2.105210
        2.340 2.104936
        2.350 2.104662
        2.360 2.104387
        2.370 2.104112
        2.380 2.103836
        2.390 2.103559
        2.400 2.103282
        2.410 2.103004
        2.420 2.102725
        2.430 2.102446
        2.440 2.102165
        2.450 2.101884
        2.460 2.101603
        2.470 2.101321
        2.480 2.101037
        2.490 2.100754
        2.500 2.100469
        2.510 2.100184
        2.520 2.099897
        2.530 2.099611
        2.540 2.099323
        2.550 2.099034
        2.560 2.098745
        2.570 2.098455
        2.580 2.098164
        2.590 2.097872
        2.600 2.097580
        2.610 2.097287
        2.620 2.096992
        2.630 2.096697
        2.640 2.096402
        2.650 2.096105
        2.660 2.095807
        2.670 2.095509
        2.680 2.095210
        2.690 2.094909
        2.700 2.094608
        2.710 2.094306
        2.720 2.094004
        2.730 2.093700
        2.740 2.093395
        2.750 2.093090
        2.760 2.092783
        2.770 2.092476
        2.780 2.092168
        2.790 2.091859
        2.800 2.091548
        2.810 2.091237
        2.820 2.090925
        2.830 2.090613
        2.840 2.090299
        2.850 2.089984
        2.860 2.089668
        2.870 2.089351
        2.880 2.089034
        2.890 2.088715
        2.900 2.088395
        2.910 2.088075
        2.920 2.087753
        2.930 2.087431
        2.940 2.087107
        2.950 2.086782
        2.960 2.086457
        2.970 2.086130
        2.980 2.085803
        2.990 2.085474
        3.000 2.085144
        3.010 2.084814
        3.020 2.084482
        3.030 2.084149
        3.040 2.083816
        3.050 2.083481
        3.060 2.083145
        3.070 2.082808
        3.080 2.082470
        3.090 2.082132
        3.100 2.081792
        3.110 2.081450
        3.120 2.081108
        3.130 2.080765
        3.140 2.080421
        3.150 2.080076
        3.160 2.079729
        3.170 2.079382
        3.180 2.079033
        3.190 2.078684
        3.200 2.078333
        3.210 2.077981
        3.220 2.077628
        3.230 2.077274
        3.240 2.076919
        3.250 2.076563
        3.260 2.076205
        3.270 2.075847
        3.280 2.075487
        3.290 2.075127
        3.300 2.074765
        3.310 2.074402
        3.320 2.074038
        3.330 2.073672
        3.340 2.073306
        3.350 2.072938
        3.360 2.072570
        3.370 2.072200
        3.380 2.071829
        3.390 2.071457
        3.400 2.071084
        3.410 2.070709
        3.420 2.070333
        3.430 2.069957
        3.440 2.069579
        3.450 2.069200
        3.460 2.068819
        3.470 2.068438
        3.480 2.068055
        3.490 2.067671
        3.500 2.067286
        3.510 2.066900
        3.520 2.066512
        3.530 2.066124
        3.540 2.065734
        3.550 2.065343
        3.560 2.064950
        3.570 2.064557
        3.580 2.064162
        3.590 2.063766
        3.600 2.063369
        3.610 2.062970
        3.620 2.062571
        3.630 2.062170
        3.640 2.061768
        3.650 2.061364
        3.660 2.060960
        3.670 2.060554
        3.680 2.060146
        3.690 2.059738
        3.700 2.059328
        3.710 2.058917
        3.720 2.058505
        3.730 2.058092
        3.740 2.057677
        3.750 2.057261
        3.760 2.056844
        3.770 2.056425
        3.780 2.056005
        3.790 2.055584
        3.800 2.055162
        3.810 2.054738
        3.820 2.054313
        3.830 2.053886
        3.840 2.053459
        3.850 2.053030
        3.860 2.052599
        3.870 2.052168
        3.880 2.051735
        3.890 2.051300
        3.900 2.050865
        3.910 2.050428
        3.920 2.049990
        3.930 2.049550
        3.940 2.049109
        3.950 2.048667
        3.960 2.048223
        3.970 2.047778
        3.980 2.047332
        3.990 2.046884
        4.000 2.046435

File: static/api/v1/dispersion/gayer2008-mgo5-e.rii.yml
# refractiveindex.info-compatible export generated by lithium-niobate.com (data: CC BY 4.0)
REFERENCES: |
    O. Gayer, Z. Sacks, E. Galun, et al., "Temperature and wavelength dependent refractive index equations for MgO-doped congruent and stoichiometric LiNbO3", Applied Physics B 91, 343-348, (2008) doi:10.1007/s00340-008-2998-2
COMMENTS: |
    Gayer 2008, 5 mol% MgO:congruent LiNbO3, extraordinary. Axis e. Reference temperature 24.5 C. Status P.
    Erratum: Erratum, Appl. Phys. B 94, 367 (2009) (applied: true).
CONDITIONS:
    temperature: 297.65
    direction: e
DATA:
  - type: tabulated n
    data: |
        0.500 2.238947
        0.510 2.234062
        0.520 2.229508
        0.530 2.225256
        0.540 2.221277
        0.550 2.217548
        0.560 2.214046
        0.570 2.210754
        0.580 2.207653
        0.590 2.204728
        0.600 2.201965
        0.610 2.199352
        0.620 2.196877
        0.630 2.194531
        0.640 2.192303
        0.650 2.190186
        0.660 2.188171
        0.670 2.186253
        0.680 2.184423
        0.690 2.182677
        0.700 2.181009
        0.710 2.179414
        0.720 2.177887
        0.730 2.176424
        0.740 2.175022
        0.750 2.173676
        0.760 2.172384
        0.770 2.171142
        0.780 2.169947
        0.790 2.168797
        0.800 2.167689
        0.810 2.166620
        0.820 2.165590
        0.830 2.164595
        0.840 2.163633
        0.850 2.162704
        0.860 2.161805
        0.870 2.160935
        0.880 2.160092
        0.890 2.159275
        0.900 2.158483
        0.910 2.157715
        0.920 2.156968
        0.930 2.156243
        0.940 2.155538
        0.950 2.154853
        0.960 2.154186
        0.970 2.153536
        0.980 2.152903
        0.990 2.152286
        1.000 2.151685
        1.010 2.151098
        1.020 2.150525
        1.030 2.149965
        1.040 2.149418
        1.050 2.148883
        1.060 2.148360
        1.070 2.147848
        1.080 2.147347
        1.090 2.146856
        1.100 2.146375
        1.110 2.145904
        1.120 2.145441
        1.130 2.144987
        1.140 2.144542
        1.150 2.144104
        1.160 2.143674
        1.170 2.143251
        1.180 2.142836
        1.190 2.142427
        1.200 2.142024
        1.210 2.141628
        1.220 2.141238
        1.230 2.140854
        1.240 2.140475
        1.250 2.140101
        1.260 2.139733
        1.270 2.139369
        1.280 2.139010
        1.290 2.138656
        1.300 2.138306
        1.310 2.137960
        1.320 2.137619
        1.330 2.137281
        1.340 2.136947
        1.350 2.136616
        1.360 2.136289
        1.370 2.135965
        1.380 2.135644
        1.390 2.135326
        1.400 2.135011
        1.410 2.134700
        1.420 2.134390
        1.430 2.134084
        1.440 2.133779
        1.450 2.133477
        1.460 2.133178
        1.470 2.132880
        1.480 2.132585
        1.490 2.132292
        1.500 2.132001
        1.510 2.131711
        1.520 2.131424
        1.530 2.131138
        1.540 2.130853
        1.550 2.130570
        1.560 2.130289
        1.570 2.130009
        1.580 2.129731
        1.590 2.129453
        1.600 2.129177
        1.610 2.128902
        1.620 2.128629
        1.630 2.128356
        1.640 2.128084
        1.650 2.127814
        1.660 2.127544
        1.670 2.127275
        1.680 2.127007
        1.690 2.126739
        1.700 2.126473
        1.710 2.126207
        1.720 2.125942
        1.730 2.125677
        1.740 2.125413
        1.750 2.125149
        1.760 2.124886
        1.770 2.124623
        1.780 2.124361
        1.790 2.124099
        1.800 2.123838
        1.810 2.123577
        1.820 2.123316
        1.830 2.123055
        1.840 2.122795
        1.850 2.122534
        1.860 2.122274
        1.870 2.122014
        1.880 2.121754
        1.890 2.121495
        1.900 2.121235
        1.910 2.120975
        1.920 2.120716
        1.930 2.120456
        1.940 2.120196
        1.950 2.119937
        1.960 2.119677
        1.970 2.119417
        1.980 2.119157
        1.990 2.118897
        2.000 2.118637
        2.010 2.118376
        2.020 2.118115
        2.030 2.117854
        2.040 2.117593
        2.050 2.117332
        2.060 2.117070
        2.070 2.116808
        2.080 2.116546
        2.090 2.116283
        2.100 2.116021
        2.110 2.115757
        2.120 2.115494
        2.130 2.115230
        2.140 2.114965
        2.150 2.114701
        2.160 2.114435
        2.170 2.114170
        2.180 2.113904
        2.190 2.113637
        2.200 2.113370
        2.210 2.113103
        2.220 2.112835
        2.230 2.112566
        2.240 2.112297
        2.250 2.112028
        2.260 2.111758
        2.270 2.111487
        2.280 2.111216
        2.290 2.110944
        2.300 2.110672
        2.310 2.110399
        2.320 2.110125
        2.330 2.109851
        2.340 2.109576
        2.350 2.109301
        2.360 2.109025
        2.370 2.108748
        2.380 2.108471
        2.390 2.108193
        2.400 2.107914
        2.410 2.107635
        2.420 2.107354
        2.430 2.107074
        2.440 2.106792
        2.450 2.106510
        2.460 2.106227
        2.470 2.105943
        2.480 2.105659
        2.490 2.105374
        2.500 2.105088
        2.510 2.104801
        2.520 2.104514
        2.530 2.104225
        2.540 2.103936
        2.550 2.103647
        2.560 2.103356
        2.570 2.103065
        2.580 2.102772
        2.590 2.102479
        2.600 2.102185
        2.610 2.101891
        2.620 2.101595
        2.630 2.101299
        2.640 2.101002
        2.650 2.100704
        2.660 2.100405
        2.670 2.100105
        2.680 2.099804
        2.690 2.099503
        2.700 2.099200
        2.710 2.098897
        2.720 2.098593
        2.730 2.098288
        2.740 2.097982
        2.750 2.097675
        2.760 2.097367
        2.770 2.097058
        2.780 2.096749
        2.790 2.096438
        2.800 2.096127
        2.810 2.095814
        2.820 2.095501
        2.830 2.095187
        2.840 2.094871
        2.850 2.094555
        2.860 2.094238
        2.870 2.093920
        2.880 2.093601
        2.890 2.093281
        2.900 2.092960
        2.910 2.092637
        2.920 2.092314
        2.930 2.091990
        2.940 2.091665
        2.950 2.091339
        2.960 2.091012
        2.970 2.090684
        2.980 2.090355
        2.990 2.090025
        3.000 2.089694
        3.010 2.089362
        3.020 2.089029
        3.030 2.088695
        3.040 2.088360
        3.050 2.088023
        3.060 2.087686
        3.070 2.087348
        3.080 2.087008
        3.090 2.086668
        3.100 2.086327
        3.110 2.085984
        3.120 2.085640
        3.130 2.085296
        3.140 2.084950
        3.150 2.084603
        3.160 2.084255
        3.170 2.083906
        3.180 2.083556
        3.190 2.083205
        3.200 2.082853
        3.210 2.082499
        3.220 2.082145
        3.230 2.081789
        3.240 2.081433
        3.250 2.081075
        3.260 2.080716
        3.270 2.080356
        3.280 2.079995
        3.290 2.079632
        3.300 2.079269
        3.310 2.078904
        3.320 2.078539
        3.330 2.078172
        3.340 2.077804
        3.350 2.077435
        3.360 2.077065
        3.370 2.076693
        3.380 2.076321
        3.390 2.075947
        3.400 2.075572
        3.410 2.075196
        3.420 2.074819
        3.430 2.074440
        3.440 2.074061
        3.450 2.073680
        3.460 2.073298
        3.470 2.072915
        3.480 2.072530
        3.490 2.072145
        3.500 2.071758
        3.510 2.071370
        3.520 2.070981
        3.530 2.070591
        3.540 2.070199
        3.550 2.069807
        3.560 2.069413
        3.570 2.069017
        3.580 2.068621
        3.590 2.068223
        3.600 2.067825
        3.610 2.067424
        3.620 2.067023
        3.630 2.066621
        3.640 2.066217
        3.650 2.065812
        3.660 2.065405
        3.670 2.064998
        3.680 2.064589
        3.690 2.064179
        3.700 2.063768
        3.710 2.063355
        3.720 2.062941
        3.730 2.062526
        3.740 2.062110
        3.750 2.061692
        3.760 2.061273
        3.770 2.060853
        3.780 2.060431
        3.790 2.060008
        3.800 2.059584
        3.810 2.059159
        3.820 2.058732
        3.830 2.058304
        3.840 2.057875
        3.850 2.057444
        3.860 2.057012
        3.870 2.056579
        3.880 2.056144
        3.890 2.055708
        3.900 2.055271
        3.910 2.054833
        3.920 2.054393
        3.930 2.053951
        3.940 2.053509
        3.950 2.053065
        3.960 2.052620
        3.970 2.052173
        3.980 2.051725
        3.990 2.051276
        4.000 2.050825

File: static/api/v1/dispersion/gayer2008-mgo5-o.rii.yml
# refractiveindex.info-compatible export generated by lithium-niobate.com (data: CC BY 4.0)
REFERENCES: |
    O. Gayer, Z. Sacks, E. Galun, et al., "Temperature and wavelength dependent refractive index equations for MgO-doped congruent and stoichiometric LiNbO3", Applied Physics B 91, 343-348, (2008) doi:10.1007/s00340-008-2998-2
COMMENTS: |
    Gayer 2008, 5 mol% MgO:congruent LiNbO3, ordinary. Axis o. Reference temperature 24.5 C. Status P.
    Erratum: Erratum, Appl. Phys. B 94, 367 (2009) (applied: true).
CONDITIONS:
    temperature: 297.65
    direction: o
DATA:
  - type: tabulated n
    data: |
        0.500 2.336606
        0.510 2.330804
        0.520 2.325402
        0.530 2.320361
        0.540 2.315648
        0.550 2.311235
        0.560 2.307094
        0.570 2.303202
        0.580 2.299539
        0.590 2.296085
        0.600 2.292825
        0.610 2.289743
        0.620 2.286826
        0.630 2.284061
        0.640 2.281437
        0.650 2.278944
        0.660 2.276573
        0.670 2.274315
        0.680 2.272163
        0.690 2.270110
        0.700 2.268149
        0.710 2.266274
        0.720 2.264479
        0.730 2.262761
        0.740 2.261114
        0.750 2.259533
        0.760 2.258015
        0.770 2.256556
        0.780 2.255154
        0.790 2.253803
        0.800 2.252502
        0.810 2.251249
        0.820 2.250039
        0.830 2.248871
        0.840 2.247743
        0.850 2.246653
        0.860 2.245598
        0.870 2.244577
        0.880 2.243588
        0.890 2.242629
        0.900 2.241699
        0.910 2.240797
        0.920 2.239921
        0.930 2.239070
        0.940 2.238243
        0.950 2.237438
        0.960 2.236655
        0.970 2.235893
        0.980 2.235150
        0.990 2.234425
        1.000 2.233719
        1.010 2.233029
        1.020 2.232356
        1.030 2.231699
        1.040 2.231056
        1.050 2.230428
        1.060 2.229813
        1.070 2.229212
        1.080 2.228623
        1.090 2.228045
        1.100 2.227480
        1.110 2.226925
        1.120 2.226381
        1.130 2.225847
        1.140 2.225323
        1.150 2.224807
        1.160 2.224301
        1.170 2.223804
        1.180 2.223314
        1.190 2.222833
        1.200 2.222358
        1.210 2.221892
        1.220 2.221432
        1.230 2.220979
        1.240 2.220532
        1.250 2.220091
        1.260 2.219657
        1.270 2.219228
        1.280 2.218804
        1.290 2.218386
        1.300 2.217973
        1.310 2.217565
        1.320 2.217161
        1.330 2.216762
        1.340 2.216367
        1.350 2.215976
        1.360 2.215589
        1.370 2.215206
        1.380 2.214827
        1.390 2.214451
        1.400 2.214078
        1.410 2.213709
        1.420 2.213343
        1.430 2.212979
        1.440 2.212619
        1.450 2.212261
        1.460 2.211906
        1.470 2.211554
        1.480 2.211204
        1.490 2.210856
        1.500 2.210510
        1.510 2.210167
        1.520 2.209826
        1.530 2.209486
        1.540 2.209149
        1.550 2.208813
        1.560 2.208479
        1.570 2.208146
        1.580 2.207815
        1.590 2.207485
        1.600 2.207157
        1.610 2.206831
        1.620 2.206505

File: static/api/v1/dispersion/zelmon1997-cln-e.rii.yml
# refractiveindex.info-compatible export generated by lithium-niobate.com (data: CC BY 4.0)
REFERENCES: |
    David E. Zelmon, David L. Small, Dieter Jundt, "Infrared corrected Sellmeier coefficients for congruently grown lithium niobate and 5 mol% magnesium oxide-doped lithium niobate", Journal of the Optical Society of America B 14, 3319, (1997) doi:10.1364/JOSAB.14.003319
COMMENTS: |
    Zelmon 1997, congruent LiNbO3, extraordinary. Axis e. Reference temperature 21 C. Status P-db.
CONDITIONS:
    temperature: 294.15
    direction: e
DATA:
  - type: formula 2
    wavelength_range: 0.4 5
    coefficients: 0 2.9804 0.02047 0.5981 0.0666 8.9543 416.08

File: static/api/v1/dispersion/zelmon1997-cln-o.rii.yml
# refractiveindex.info-compatible export generated by lithium-niobate.com (data: CC BY 4.0)
REFERENCES: |
    David E. Zelmon, David L. Small, Dieter Jundt, "Infrared corrected Sellmeier coefficients for congruently grown lithium niobate and 5 mol% magnesium oxide-doped lithium niobate", Journal of the Optical Society of America B 14, 3319, (1997) doi:10.1364/JOSAB.14.003319
COMMENTS: |
    Zelmon 1997, congruent LiNbO3, ordinary. Axis o. Reference temperature 21 C. Status P-db.
CONDITIONS:
    temperature: 294.15
    direction: o
DATA:
  - type: formula 2
    wavelength_range: 0.4 5
    coefficients: 0 2.6734 0.01764 1.229 0.05914 12.614 474.6

File: static/api/v1/dispersion/zelmon1997-mgo5-e.rii.yml
# refractiveindex.info-compatible export generated by lithium-niobate.com (data: CC BY 4.0)
REFERENCES: |
    David E. Zelmon, David L. Small, Dieter Jundt, "Infrared corrected Sellmeier coefficients for congruently grown lithium niobate and 5 mol% magnesium oxide-doped lithium niobate", Journal of the Optical Society of America B 14, 3319, (1997) doi:10.1364/JOSAB.14.003319
COMMENTS: |
    Zelmon 1997, 5 mol% MgO:congruent LiNbO3, extraordinary (erratum applied). Axis e. Reference temperature 21 C. Status P-db.
    Erratum: Erratum, J. Opt. Soc. Am. B 43(11), 2788 (2026): the headings for the ordinary and extraordinary index for 5 mol.% doped lithium niobate are switched (applied: true).
    Erratum: Gayer et al., Appl. Phys. B 91, 343 (2008), p. 348: the Zelmon MgO5 n_o and n_e parameters 'were switched by mistake' (applied: true).
CONDITIONS:
    temperature: 294.15
    direction: e
DATA:
  - type: formula 2
    wavelength_range: 0.4 5
    coefficients: 0 2.2454 0.01242 1.3005 0.05313 6.8972 331.33

File: static/api/v1/dispersion/zelmon1997-mgo5-o.rii.yml
# refractiveindex.info-compatible export generated by lithium-niobate.com (data: CC BY 4.0)
REFERENCES: |
    David E. Zelmon, David L. Small, Dieter Jundt, "Infrared corrected Sellmeier coefficients for congruently grown lithium niobate and 5 mol% magnesium oxide-doped lithium niobate", Journal of the Optical Society of America B 14, 3319, (1997) doi:10.1364/JOSAB.14.003319
COMMENTS: |
    Zelmon 1997, 5 mol% MgO:congruent LiNbO3, ordinary (erratum applied). Axis o. Reference temperature 21 C. Status P-db.
    Erratum: Erratum, J. Opt. Soc. Am. B 43(11), 2788 (2026): the headings for the ordinary and extraordinary index for 5 mol.% doped lithium niobate are switched (applied: true).
    Erratum: Gayer et al., Appl. Phys. B 91, 343 (2008), p. 348: the Zelmon MgO5 n_o and n_e parameters 'were switched by mistake' (applied: true).
CONDITIONS:
    temperature: 294.15
    direction: o
DATA:
  - type: formula 2
    wavelength_range: 0.4 5
    coefficients: 0 2.4272 0.01478 1.4617 0.05612 9.6536 371.216
