Repository: jwt625/lithium-niobate

# lithium-niobate.com

A website dedicated to lithium niobate (LiNbO3): the crystal, its physics, how it is made, what it does, its history, and its industry. It aims to augment published review papers with what a PDF cannot offer: real-time 3D, interactive explanations, in-browser simulations, and provenance-tagged, machine-readable material data for people and AI agents alike.

## Current state

Research, proposal, and static mockup phase (2026-10-25). The production site is not built yet.

- Static mockup (theme "Optic Axis", layout, core elements): [mockup/](mockup/) (open `mockup/index.html`; served by GitHub Pages until the site exists)
- Proposal: [DevLog/DevLog-001-proposal.md](DevLog/DevLog-001-proposal.md)
- Requirements and progress: [DevLog/DevLog-000-kickoff-and-requirements.md](DevLog/DevLog-000-kickoff-and-requirements.md)
- Research notes: [research/](research/) (R01..R13)
- Audits: [DevLog/audits/](DevLog/audits/)

## Structure

| Path | Content |
|---|---|
| `DevLog/` | Plans, decisions, progress, audits |
| `research/` | Sourced research notes feeding the proposal |
| `mockup/` | Static, no-build mockup of theme and layout (live conoscope hero, sample chapter page) |
| `.github/workflows/pages.yml` | GitHub Pages deployment (currently the mockup) |

File: static/data/devices/atlas-ln.json (part 1 of 11)
{"source":{"repo":"https://github.com/jwt625/eo-modulator-atlas","sha":"eb97f961165a331599e8191c62e15b5a52ba1d51","commit_date":"2026-10-20","fetched_on":"2026-10-25","mode":"local checkout at the pinned commit","files":{"data/devices.csv":{"sha256":"0dd95c55abdf711b9511e561c5efa60db657f23553690dd211421f4036b987f7","bytes":772730},"data/papers.csv":{"sha256":"62d5ddf8325cd88f0a4995c62021cefafd9683e72b820ea6044e10585dad1b67","bytes":416422}},"license":"none upstream at the pin (open question Q6.1); facts with locators and attribution","conventions":"content/chapters/08-industry/chart-specs.md sec. 1","subset":"rows with device_class in {mzm, iq_mzm} (any platform) or platform in {TFLN, TFLT}"},"devices":[{"device_id":"aimone2026-a","paper_id":"aimone2026","platform":"TFLN","eo_material":"lithium_niobate","integration":"monolithic","electrode_type":"cl_twe","device_class":"mzm","row_kind":"device","tags":"tfln;hybrid_assembly;sige_driver;truly_differential;sssss_electrode;capacitively_loaded;iq_chip;wire_bond;pam8;pam4;ngmi","band":"c_band","vpi_convention":"mzm_push_pull","bw3db_reference":"low_freq_unstated","bw_method":"eo_s21","modulation_format":"PAM-4 at 120-180 GBd and PAM-8 at 120-160 GBd, NGMI vs symbol rate; PAM-8 140 GBd error-free under SC-LDPC (5/6) plus BCH (0.9915) FEC; PAM-4 180 GBd NGMI above threshold 0.8714","qualifiers":"bw3db_ghz:gt","evidence_ref":"data/evidence/aimone2026.yaml","notes":"Only the I channel of the I/Q chip is characterized. Vpi 3.26 V is the modulator's own measurement, taken stand-alone in GSG fashion (implied; drive not stated explicitly), so entered as push-pull MZM Vpi; it was not measured under the dif…","wavelength_nm":1550,"length_mm":7.5,"vpi_dc_v":3.26,"bw3db_ghz":67,"bw_measured_to_ghz":67,"max_baud_gbd":180,"max_net_rate_gbps":347,"eo_film_thickness_nm":350,"vpil_best":2.445,"vpil_source":"derived_dc","year":2026,"telecom":true},{"device_id":"anjali2025-a","paper_id":"anjali2025","platform":"SiPh","eo_material":"silicon_plasma_dispersion","waveguide_platform":"soi_rib","electrode_type":"lumped","device_class":"mzm","row_kind":"design","tags":"carrier_depletion;pin_junction;thick_film_soi;design_study;simulation_only","band":"c_band","vpi_convention":"per_arm_phase_shifter","bw3db_reference":"dc","bw_method":"eo_s21","modulation_format":"NRZ OOK, PRBS; eyes at 0.1 Gb/s (BER 8.4e-117) and 5 Gb/s (BER 6.2e-4, closed eye)","qualifiers":"length_mm:approx","evidence_ref":"data/evidence/anjali2025.yaml","notes":"Design study, all simulated. Phase shifter in one arm; 0 to 5 V reverse bias; DC bias 0 V for the eyes; 10 mW input; Y-splitter/combiner loss 2.6 dB in INTERCONNECT. dn_eff 4.3e-6 (0 to 5 V). VpiL 88 V cm is the Table 2 value (Fig. 9(b) ph…","wavelength_nm":1550,"length_mm":6.45,"vpil_dc_vcm":88,"bw3db_ghz":3.5,"eo_film_thickness_nm":5000,"electrode_gap_um":8,"vpil_best":88,"vpil_source":"reported_dc","year":2025,"telecom":true},{"device_id":"anjali2025-b","paper_id":"anjali2025","platform":"SiPh","eo_material":"silicon_plasma_dispersion","waveguide_platform":"soi_rib","device_class":"mzm","row_kind":"design","tags":"carrier_depletion;pin_junction;thick_film_soi;design_study;simulation_only","band":"c_band","bw3db_reference":"dc","bw_method":"eo_s21","modulation_format":"NRZ OOK, PRBS; eyes at 1 Gb/s (BER 2.14e-25) and 10 Gb/s (BER 9.81e-4, closed eye)","qualifiers":"length_mm:approx","evidence_ref":"data/evidence/anjali2025.yaml","notes":"Design study, all simulated. Phase shifter in one arm; 0 to 5 V reverse bias; DC bias 0 V for the eyes; 10 mW input; Y-splitter/combiner loss 2.6 dB in INTERCONNECT. vpil_dc_vcm left empty: Table 2 prints 4.5 V cm but dn_eff 7.4e-6 (p.6) a…","wavelength_nm":1550,"length_mm":6.45,"bw3db_ghz":6.5,"eo_film_thickness_nm":3000,"electrode_gap_um":5,"year":2025,"telecom":true},{"device_id":"anjali2025-c","paper_id":"anjali2025","platform":"SiPh","eo_material":"silicon_plasma_dispersion","waveguide_platform":"soi_rib","device_class":"mzm","row_kind":"design","tags":"carrier_depletion;pn_junction;thin_film_soi;design_study;simulation_only","band":"c_band","vpi_convention":"per_arm_phase_shifter","bw3db_reference":"dc","bw_method":"eo_s21","modulation_format":"NRZ OOK, PRBS; eyes at 1 Gb/s (BER 0) and 20 Gb/s (BER 1.32e-9, open eye)","qualifiers":"length_mm:approx","evidence_ref":"data/evidence/anjali2025.yaml","notes":"Design study, all simulated. Phase shifter in one arm; 0 to 5 V reverse bias; DC bias 0 V for the eyes; 10 mW input; Y-splitter/combiner loss 2.6 dB in INTERCONNECT. dn_eff 1.1e-4 (0 to 5 V); the full Vpi of 5 V at 6.45 mm is stated only f…","wavelength_nm":1550,"length_mm":6.45,"vpil_dc_vcm":3.17,"bw3db_ghz":9.5,"max_baud_gbd":20,"max_line_rate_gbps":20,"eo_film_thickness_nm":220,"electrode_gap_um":6,"vpil_best":3.17,"vpil_source":"reported_dc","year":2025,"telecom":true},{"device_id":"arabjuneghani2022-a","paper_id":"arabjuneghani2022","platform":"TFLN","eo_material":"lithium_niobate","waveguide_platform":"lnoi_rib","integration":"monolithic","electrode_type":"tw_cpw","device_class":"mzm","row_kind":"device","tags":"asymmetric_waveguide_position;buffer_layer;traveling_wave","band":"c_band","vpi_convention":"mzm_push_pull","bw3db_reference":"low_freq_unstated","bw_method":"sideband","modulation_format":"OOK 100 Gbaud; PAM-4 53.125 and 100 Gbaud; PAM-8 80 Gbaud","crystal_cut":"x-cut","qualifiers":"il_fiber_to_fiber_db:approx","evidence_ref":"data/evidence/arabjuneghani2022.yaml","notes":"Modulator #1 (narrow gap). EO 3 dB bandwidth 84 GHz is measured (3.6 dB roll-off at 100 GHz; VNA to 67 GHz plus OSA 60-100 GHz); the roll-off reference is 'low frequencies' (Fig. 5), no frequency stated. Data demonstrations (Fig. 8) are sp…","wavelength_nm":1550,"length_mm":5,"vpi_dc_v":4.4,"vpil_dc_vcm":2.2,"bw3db_ghz":84,"bw_measured_to_ghz":100,"max_baud_gbd":100,"max_line_rate_gbps":240,"eo_film_thickness_nm":500,"electrode_gap_um":5,"vpil_best":2.2,"vpil_source":"reported_dc","year":2022,"telecom":true},{"device_id":"arabjuneghani2022-b","paper_id":"arabjuneghani2022","platform":"TFLN","eo_material":"lithium_niobate","waveguide_platform":"lnoi_rib","integration":"monolithic","electrode_type":"tw_cpw","device_class":"mzm","row_kind":"device","tags":"asymmetric_waveguide_position;buffer_layer;traveling_wave","band":"c_band","vpi_convention":"mzm_push_pull","bw3db_reference":"low_freq_unstated","bw_method":"sideband","crystal_cut":"x-cut","qualifiers":"il_fiber_to_fiber_db:approx;prop_loss_db_per_cm:lt;vpil_rf_vcm:lt;bw3db_ghz:gt","evidence_ref":"data/evidence/arabjuneghani2022.yaml","notes":"Modulator #2 (wide gap, headline). Measured 3 dB bandwidth is a bound (2 dB roll-off at 100 GHz, text 'well beyond 100 GHz'), entered as 100 gt; the authors' analytical-model extrapolation gives 170 GHz (Fig. 5(b) dashed curve, prediction,…","wavelength_nm":1550,"length_mm":5,"vpi_dc_v":6.6,"vpil_dc_vcm":3.3,"vpil_rf_vcm":4.1,"bw3db_ghz":100,"bw_measured_to_ghz":100,"prop_loss_db_per_cm":0.02,"rf_loss_db_per_cm":3.6,"rf_loss_freq_ghz":67,"n_rf":2.2,"ng_opt":2.23,"eo_film_thickness_nm":500,"electrode_gap_um":10,"vpil_best":3.3,"vpil_source":"reported_dc","year":2022,"telecom":true},{"device_id":"axline2026-d1","paper_id":"axline2026","platform":"TFLT","eo_material":"lithium_tantalate","waveguide_platform":"ltoi_rib","integration":"monolithic","electrode_type":"lumped","device_class":"resonator","row_kind":"device","tags":"transducer;photonic_molecule;cryogenic;superconducting_electrodes;wafer_scale_duv;air_clad;coupled_racetracks","band":"c_band","crystal_cut":"x-cut","qualifiers":"slab_thickness_nm:approx;etch_depth_nm:approx","evidence_ref":"data/evidence/axline2026.yaml","notes":"Table B.1 (p.16), Device 1 (wafer 1): tunability cold 0.315(0.004) GHz/V = shift of the dark-resonator frequency per applied bias voltage, below 4 K (p.5), sign not stated in the text, Fig. 2(a) (Device 1, p.4) consistent with positive d(l…","wavelength_nm":1560.7,"eo_film_thickness_nm":400,"tuning_nm_per_v":0.00256,"year":2026,"telecom":true},{"device_id":"axline2026-d2","paper_id":"axline2026","platform":"TFLT","eo_material":"lithium_tantalate","waveguide_platform":"ltoi_rib","integration":"monolithic","electrode_type":"lumped","device_class":"resonator","row_kind":"device","tags":"transducer;photonic_molecule;cryogenic;superconducting_electrodes;wafer_scale_duv;air_clad;coupled_racetracks","band":"c_band","crystal_cut":"x-cut","qualifiers":"slab_thickness_nm:approx;etch_depth_nm:approx","evidence_ref":"data/evidence/axline2026.yaml","notes":"Table B.1 (p.16), Device 2 (wafer 1): tunability cold 0.179(0.004) GHz/V = shift of the dark-resonator frequency per applied bias voltage, below 4 K (p.5), sign not stated or shown for this device (magnitude entered); warm (room temperatur…","wavelength_nm":1562.74,"eo_film_thickness_nm":400,"tuning_nm_per_v":0.00146,"year":2026,"telecom":true},{"device_id":"axline2026-d3","paper_id":"axline2026","platform":"TFLT","eo_material":"lithium_tantalate","waveguide_platform":"ltoi_rib","integration":"monolithic","electrode_type":"lumped","device_class":"resonator","row_kind":"device","tags":"transducer;photonic_molecule;cryogenic;superconducting_electrodes;wafer_scale_duv;air_clad;coupled_racetracks","band":"c_band","crystal_cut":"x-cut","qualifiers":"slab_thickness_nm:approx;etch_depth_nm:approx","evidence_ref":"data/evidence/axline2026.yaml","notes":"Table B.1 (p.16), Device 3 (wafer 1): tunability cold 0.301(0.007) GHz/V = shift of the dark-resonator frequency per applied bias voltage, below 4 K (p.5), sign not stated or shown for this device (magnitude entered); warm (room temperatur…","wavelength_nm":1562,"eo_film_thickness_nm":400,"tuning_nm_per_v":0.00245,"year":2026,"telecom":true},{"device_id":"axline2026-d4","paper_id":"axline2026","platform":"TFLT","eo_material":"lithium_tantalate","waveguide_platform":"ltoi_rib","integration":"monolithic","electrode_type":"lumped","device_class":"resonator","row_kind":"device","tags":"transducer;photonic_molecule;cryogenic;superconducting_electrodes;wafer_scale_duv;air_clad;coupled_racetracks","band":"c_band","crystal_cut":"x-cut","qualifiers":"slab_thickness_nm:approx;etch_depth_nm:approx","evidence_ref":"data/evidence/axline2026.yaml","notes":"Table B.1 (p.16), Device 4 (wafer 2): tunability cold 0.25(0.01) GHz/V = shift of the dark-resonator frequency per applied bias voltage, below 4 K (p.5), sign not stated or shown for this device (magnitude entered); warm (room temperature)…","wavelength_nm":1560.77,"eo_film_thickness_nm":400,"tuning_nm_per_v":0.00203,"year":2026,"telecom":true},{"device_id":"axline2026-d5","paper_id":"axline2026","platform":"TFLT","eo_material":"lithium_tantalate","waveguide_platform":"ltoi_rib","integration":"monolithic","electrode_type":"lumped","device_class":"resonator","row_kind":"device","tags":"transducer;photonic_molecule;cryogenic;superconducting_electrodes;wafer_scale_duv;air_clad;coupled_racetracks","band":"c_band","crystal_cut":"x-cut","qualifiers":"slab_thickness_nm:approx;etch_depth_nm:approx","evidence_ref":"data/evidence/axline2026.yaml","notes":"Table B.1 (p.16), Device 5 (wafer 2): tunability cold 0.364(0.002) GHz/V = shift of the dark-resonator frequency per applied bias voltage, below 4 K (p.5), sign not stated or shown for this device (magnitude entered); warm (room temperatur…","wavelength_nm":1560.92,"eo_film_thickness_nm":400,"tuning_nm_per_v":0.00296,"year":2026,"telecom":true},{"device_id":"axline2026-d6","paper_id":"axline2026","platform":"TFLT","eo_material":"lithium_tantalate","waveguide_platform":"ltoi_rib","integration":"monolithic","electrode_type":"lumped","device_class":"resonator","row_kind":"device","tags":"transducer;photonic_molecule;cryogenic;superconducting_electrodes;wafer_scale_duv;air_clad;coupled_racetracks","band":"c_band","crystal_cut":"x-cut","qualifiers":"slab_thickness_nm:approx;etch_depth_nm:approx","evidence_ref":"data/evidence/axline2026.yaml","notes":"Table B.1 (p.16), Device 6 (wafer 2): tunability cold 0.337(0.005) GHz/V = shift of the dark-resonator frequency per applied bias voltage, below 4 K (p.5), sign not stated or shown for this device (magnitude entered); warm (room temperatur…","wavelength_nm":1560.96,"eo_film_thickness_nm":400,"tuning_nm_per_v":0.00274,"year":2026,"telecom":true},{"device_id":"bankwitz2026-a","paper_id":"bankwitz2026","platform":"TFLN","eo_material":"lithium_niobate","integration":"foundry_native","device_class":"mzm","row_kind":"device","tags":"cascaded_mzi;fabrication_tolerant;high_extinction;grating_coupler;wire_bonded;traveling_wave","band":"c_band","vpi_convention":"mzm_push_pull","crystal_cut":"x-cut","qualifiers":"vpi_dc_v:approx;extinction_ratio_db:gt","evidence_ref":"data/evidence/bankwitz2026.yaml","notes":"Two serial MZIs (push-pull traveling-wave electrodes, lift-off metal) coupled by a 2x2 directional coupler; mean splitter ratio 75/25 with 4% standard deviation; the stages cannot be driven independently. Static ER 51 dB at optimized bias …","wavelength_nm":1550,"vpi_dc_v":3.4,"year":2026,"telecom":true},{"device_id":"behzadfar2026-a","paper_id":"behzadfar2026","platform":"TFLN","eo_material":"lithium_niobate","waveguide_platform":"suspended_lnoi","electrode_type":"cl_twe","device_class":"mzm","row_kind":"design","tags":"design_study;slow_light;segmented_electrode;interdigitated_t_rail;high_k_cladding;air_undercut;displaced_waveguide;traveling_wave","vpi_convention":"mzm_push_pull","bw3db_reference":"dc","bw_method":"eo_s21","crystal_cut":"x-cut","evidence_ref":"data/evidence/behzadfar2026.yaml","notes":"Simulated design (CST RF, Lumerical optical), not fabricated; wavelength not stated. Table 1 design #1: Vpi 0.84 V, 3-dB EO bandwidth 219 GHz, optical bandwidth 3.3 nm, metal-induced optical loss 0.042 dB/cm (not a total propagation loss; …","length_mm":10,"vpi_dc_v":0.84,"vpil_dc_vcm":0.84,"bw3db_ghz":219,"rf_loss_db_per_cm":4.7,"rf_loss_freq_ghz":219,"ng_opt":4.3,"eo_film_thickness_nm":600,"electrode_gap_um":5,"vpil_best":0.84,"vpil_source":"reported_dc","year":2026,"telecom":false},{"device_id":"behzadfar2026-b","paper_id":"behzadfar2026","platform":"TFLN","eo_material":"lithium_niobate","waveguide_platform":"suspended_lnoi","electrode_type":"cl_twe","device_class":"mzm","row_kind":"design","tags":"design_study;slow_light;segmented_electrode;interdigitated_t_rail;high_k_cladding;air_undercut;displaced_waveguide;traveling_wave","vpi_convention":"mzm_push_pull","bw3db_reference":"dc","bw_method":"eo_s21","crystal_cut":"x-cut","evidence_ref":"data/evidence/behzadfar2026.yaml","notes":"Simulated design (Table 1 design #2): lower group index (pitch detuning 43 nm, T-head 6.7 um, digit length 21 um) gives Vpi 0.91 V at the same 219 GHz; optical bandwidth 5.1 nm, metal-induced optical loss 0.042 dB/cm. Wavelength not stated…","length_mm":10,"vpi_dc_v":0.91,"bw3db_ghz":219,"ng_opt":3.7,"eo_film_thickness_nm":600,"electrode_gap_um":5,"vpil_best":0.9099999999999999,"vpil_source":"derived_dc","year":2026,"telecom":false},{"device_id":"behzadfar2026-c","paper_id":"behzadfar2026","platform":"TFLN","eo_material":"lithium_niobate","waveguide_platform":"suspended_lnoi","electrode_type":"cl_twe","device_class":"mzm","row_kind":"design","tags":"design_study;slow_light;segmented_electrode;interdigitated_t_rail;high_k_cladding;air_undercut;displaced_waveguide;traveling_wave","vpi_convention":"mzm_push_pull","bw3db_reference":"dc","bw_method":"eo_s21","crystal_cut":"x-cut","evidence_ref":"data/evidence/behzadfar2026.yaml","notes":"Simulated design (Table 1 design #3): narrower gap G = 4.0 um (T-head 6.7 um, digit length 24 um) lowers Vpi to 0.64 V but raises metal-induced optical loss to 0.240 dB/cm (nearly six-fold) and cuts the bandwidth to 187 GHz; optical bandwi…","length_mm":10,"vpi_dc_v":0.64,"bw3db_ghz":187,"ng_opt":4.3,"eo_film_thickness_nm":600,"electrode_gap_um":4,"vpil_best":0.64,"vpil_source":"derived_dc","year":2026,"telecom":false},{"device_id":"behzadfar2026-d","paper_id":"behzadfar2026","platform":"TFLN","eo_material":"lithium_niobate","waveguide_platform":"lnoi_rib","electrode_type":"cl_twe","device_class":"mzm","row_kind":"design","tags":"design_study;slow_light;segmented_electrode;interdigitated_t_rail;benchmark;traveling_wave","vpi_convention":"mzm_push_pull","crystal_cut":"x-cut","evidence_ref":"data/evidence/behzadfar2026.yaml","notes":"Simulated benchmark structure of the same co-design study (Si substrate, SiO2 bottom cladding, air top cladding, G = 5 um, ng 4.3). Vpi 0.63 V at 20 mm and VpiL 1.25 V cm are stated (p.7, p.9). Bandwidth left empty (source contradiction): …","length_mm":20,"vpi_dc_v":0.63,"vpil_dc_vcm":1.25,"rf_loss_db_per_cm":6.8,"rf_loss_freq_ghz":219,"ng_opt":4.3,"eo_film_thickness_nm":600,"electrode_gap_um":5,"vpil_best":1.25,"vpil_source":"reported_dc","year":2026,"telecom":false},{"device_id":"boynton2020-a","paper_id":"boynton2020","platform":"TFLN","eo_material":"lithium_niobate","waveguide_platform":"lnoi_loaded_sin","integration":"bonded_heterogeneous","electrode_type":"tw_cpw","device_class":"mzm","row_kind":"device","tags":"hybrid_sin_ln;bonded_tfln;foundry_process;cmos_fab;unetched_ln;bilayer_sin;traveling_wave;cpw","band":"c_band","vpi_convention":"mzm_push_pull","bw3db_reference":"low_freq_unstated","bw_method":"eo_s21","crystal_cut":"x-cut","qualifiers":"extinction_ratio_db:gt","evidence_ref":"data/evidence/boynton2020.yaml","notes":"Single device. Vpi from Fig. 7(b) (13.34 V on 0.5 cm, 50 kHz sawtooth, laser 6 dBm at 1551.64 nm, quadrature bias by wavelength); the text calls 6.67 V cm the 'half-wave voltage'. Insertion loss: 13.4 dB (Table 2) is fiber-to-fiber through…","wavelength_nm":1551.64,"length_mm":5,"vpi_dc_v":13.34,"vpil_dc_vcm":6.67,"bw3db_ghz":30.55,"z0_ohm":50,"ng_opt":2.051,"eo_film_thickness_nm":200,"electrode_gap_um":4,"vpil_best":6.67,"vpil_source":"reported_dc","year":2020,"telecom":true},{"device_id":"cai2025-a","paper_id":"cai2025","platform":"TFLT","eo_material":"lithium_tantalate","waveguide_platform":"ltoi_loaded_sin","integration":"bonded_heterogeneous","electrode_type":"tw_cpw","device_class":"mzm","row_kind":"device","tags":"hybrid_sin_lt;wafer_bonded;unetched_lt;damascene_sin","band":"c_band","vpi_convention":"mzm_push_pull","bw3db_reference":"other","bw_method":"eo_s21","modulation_format":"PAM4 IMDD, 144-200 GBd","crystal_cut":"x-cut","qualifiers":"bw3db_ghz:approx;rf_loss_db_per_cm:approx","evidence_ref":"data/evidence/cai2025.yaml","notes":"Fiber-to-chip loss about 5 dB. Hybrid ring waveguide loss 14.2 dB/m is for a 2 um wide ring. 6.1 V mean Vpi, 1 Hz-100 kHz.","wavelength_nm":1550,"length_mm":6.8,"vpi_dc_v":6,"vpil_dc_vcm":4.08,"bw3db_ghz":100,"bw_measured_to_ghz":110,"max_baud_gbd":200,"max_line_rate_gbps":400,"max_net_rate_gbps":333,"rf_loss_db_per_cm":6.3,"rf_loss_freq_ghz":64,"n_rf":2.19,"ng_opt":2.185,"eo_film_thickness_nm":300,"electrode_gap_um":6,"vpil_best":4.08,"vpil_source":"reported_dc","year":2025,"telecom":true},{"device_id":"cai2025-b","paper_id":"cai2025","platform":"TFLT","eo_material":"lithium_tantalate","waveguide_platform":"ltoi_loaded_sin","integration":"bonded_heterogeneous","electrode_type":"tw_cpw","device_class":"iq_mzm","row_kind":"device","tags":"hybrid_sin_lt;wafer_bonded;unetched_lt;damascene_sin;coherent","band":"c_band","modulation_format":"QPSK and 16QAM, 144-204 GBd","crystal_cut":"x-cut","evidence_ref":"data/evidence/cai2025.yaml","notes":"Two 13.5 mm MZMs with heater phase shifter; no Vpi, bandwidth or loss reported for the IQ device. Wavelength not stated. Band inferred from the IMDD setup.","length_mm":13.5,"max_baud_gbd":204,"max_line_rate_gbps":704,"max_net_rate_gbps":581,"eo_film_thickness_nm":300,"electrode_gap_um":6,"year":2025,"telecom":true},{"device_id":"celik2022-a","paper_id":"celik2022","platform":"TFLN","eo_material":"lithium_niobate","waveguide_platform":"lnos_rib","integration":"monolithic","electrode_type":"lumped","device_class":"mzm","row_kind":"device","tags":"visible_nir;lithium_niobate_on_sapphire;mgo_doped;lumped_rc;trench_electrodes;photorefractive_mitigation","band":"nir_below_o","vpi_convention":"mzm_push_pull","bw3db_reference":"dc","bw_method":"eo_s21","crystal_cut":"x-cut","evidence_ref":"data/evidence/celik2022.yaml","notes":"Lumped RC-limited MZI: 3 dB bandwidth 2.7 GHz set by signal-to-ground capacitance, 50 ohm source and about 20 ohm Al electrode resistance; shorter devices have higher bandwidth and higher Vpi (not tabulated). Waveguide-to-electrode gap 1 u…","wavelength_nm":780,"length_mm":3,"vpi_dc_v":4.2,"vpil_dc_vcm":1.26,"bw3db_ghz":2.7,"prop_loss_db_per_cm":1.6,"eo_film_thickness_nm":200,"vpil_best":1.26,"vpil_source":"reported_dc","year":2022,"telecom":false},{"device_id":"chen2022-a","paper_id":"chen2022","platform":"TFLN","eo_material":"lithium_niobate","waveguide_platform":"lnoi_rib","integration":"monolithic","electrode_type":"cl_twe","device_class":"mzm","row_kind":"device","vpi_convention":"mzm_push_pull","bw3db_reference":"low_freq_unstated","bw_method":"eo_s21","il_onchip_scope":"device_total","crystal_cut":"x-cut","qualifiers":"extinction_ratio_db:gt;il_onchip_db:approx;bw3db_ghz:gt","evidence_ref":"data/evidence/chen2022.yaml","notes":"Same electrode design as the 7 and 10 mm devices. EO 3 dB bandwidth >67 GHz (not crossed). EO roll-off at 67 GHz not stated for this length; EE S12 roll-off <1.7 dB at 67 GHz. ER reported as >30 dB.","length_mm":5,"vpi_dc_v":4.45,"vpil_dc_vcm":2.22,"bw3db_ghz":67,"bw_measured_to_ghz":67,"il_onchip_db":0.2,"ng_opt":2.2,"eo_film_thickness_nm":400,"electrode_gap_um":1.8,"vpil_best":2.22,"vpil_source":"reported_dc","year":2022,"telecom":false},{"device_id":"chen2022-b","paper_id":"chen2022","platform":"TFLN","eo_material":"lithium_niobate","waveguide_platform":"lnoi_rib","integration":"monolithic","electrode_type":"cl_twe","device_class":"mzm","row_kind":"device","vpi_convention":"mzm_push_pull","bw3db_reference":"low_freq_unstated","bw_method":"eo_s21","il_onchip_scope":"device_total","crystal_cut":"x-cut","qualifiers":"extinction_ratio_db:gt;il_onchip_db:approx;bw3db_ghz:gt","evidence_ref":"data/evidence/chen2022.yaml","notes":"EO 3 dB bandwidth >67 GHz (not crossed). EO roll-off at 67 GHz not stated for this length; EE S12 roll-off <2.4 dB at 67 GHz. ER reported as >25 dB.","length_mm":7,"vpi_dc_v":3.22,"vpil_dc_vcm":2.25,"bw3db_ghz":67,"bw_measured_to_ghz":67,"il_onchip_db":0.2,"ng_opt":2.2,"eo_film_thickness_nm":400,"electrode_gap_um":1.8,"vpil_best":2.25,"vpil_source":"reported_dc","year":2022,"telecom":false},{"device_id":"chen2022-c","paper_id":"chen2022","platform":"TFLN","eo_material":"lithium_niobate","waveguide_platform":"lnoi_rib","integration":"monolithic","electrode_type":"cl_twe","device_class":"mzm","row_kind":"device","vpi_convention":"mzm_push_pull","bw3db_reference":"low_freq_unstated","bw_method":"eo_s21","modulation_format":"OOK; PAM-4","il_onchip_scope":"device_total","crystal_cut":"x-cut","qualifiers":"extinction_ratio_db:gt;il_onchip_db:approx;bw3db_ghz:gt;rf_loss_db_per_cm:approx;prop_loss_db_per_cm:approx","evidence_ref":"data/evidence/chen2022.yaml","notes":"Headline device. EO roll-off 1.4 dB at 67 GHz and 0.76 dB at 50 GHz (Table I); 3 dB bandwidth >67 GHz (not crossed). ER >20 dB. 112 Gb/s = 56 GBd PAM-4; 100 Gb/s OOK; dynamic ER >9.7 dB; BER below KP4 FEC. Vpi from 100 kHz triangular sweep…","length_mm":10,"vpi_dc_v":2.2,"vpil_dc_vcm":2.2,"bw3db_ghz":67,"bw_measured_to_ghz":67,"max_baud_gbd":100,"max_line_rate_gbps":112,"il_onchip_db":0.2,"prop_loss_db_per_cm":0.15,"rf_loss_db_per_cm":2.947,"rf_loss_freq_ghz":67,"z0_ohm":50.5,"n_rf":2.35,"ng_opt":2.2,"eo_film_thickness_nm":400,"electrode_gap_um":1.8,"vpil_best":2.2,"vpil_source":"reported_dc","year":2022,"telecom":false},{"device_id":"chen2023-a","paper_id":"chen2023","platform":"TFLN","eo_material":"lithium_niobate","waveguide_platform":"lnoi_rib","integration":"monolithic","electrode_type":"tw_gsg","device_class":"mzm","row_kind":"device","tags":"slow_light;coupled_bragg_resonator;bragg_grating;traveling_wave;gsg","band":"cl_band","vpi_convention":"resonance_tuning_derived","bw3db_reference":"low_freq_unstated","bw_method":"eo_s21","modulation_format":"OOK, 64 and 80 Gbit/s; back-to-back BER with offline FFE (64 Gbit/s) and Volterra nonlinear equalization (80 Gbit/s); BER below the KP4-FEC threshold (2.4e-4) at 64 Gbit/s and below the HD-FEC threshold (3.8e-3) at 80 Gbit/s","crystal_cut":"x-cut","qualifiers":"vpil_dc_vcm:approx;tuning_nm_per_v:approx;bw3db_ghz:gt;extinction_ratio_db:approx;ng_opt:approx","evidence_ref":"data/evidence/chen2023.yaml","notes":"Single SL-MZM (W 0.4 um, delta 0.24 um, P 20, N 20, measured ng about 4.0). length_mm empty: about 370 um in the abstract, p.4 and p.8 (conclusions) versus 360 um in Table 1 (p.8). Vpi in volts not reported: VpiL 1.29 V cm is deduced by th…","vpil_dc_vcm":1.29,"bw3db_ghz":50,"bw_measured_to_ghz":50,"max_baud_gbd":80,"max_line_rate_gbps":80,"prop_loss_db_per_cm":133,"n_rf":2.18,"ng_opt":4,"eo_film_thickness_nm":400,"electrode_gap_um":5.3,"tuning_nm_per_v":0.0157,"vpil_best":1.29,"vpil_source":"reported_dc","year":2023,"telecom":true},{"device_id":"chen2023a-air","paper_id":"chen2023a","platform":"TFLN","eo_material":"lithium_niobate","waveguide_platform":"lnoi_rib","integration":"monolithic","electrode_type":"tw_gsg","device_class":"mzm","row_kind":"device","tags":"high_permittivity_cladding;air_upper_cladding","band":"c_band","vpi_convention":"mzm_push_pull","crystal_cut":"x-cut","evidence_ref":"data/evidence/chen2023a.yaml","notes":"Air point of the upper-cladding comparison at wSiO2 = 3.2 um (Fig. 6(d), 4 mm devices); not geometry-matched to the headline glycerol row. The matched glycerol device at the same wSiO2 reads about 1.92 V cm (Fig. 6(d)) and is not a row; co…","wavelength_nm":1550,"length_mm":4,"vpil_dc_vcm":2.22,"eo_film_thickness_nm":600,"vpil_best":2.22,"vpil_source":"reported_dc","year":2023,"telecom":true},{"device_id":"chen2023a-glycerol","paper_id":"chen2023a","platform":"TFLN","eo_material":"lithium_niobate","waveguide_platform":"lnoi_rib","integration":"monolithic","electrode_type":"tw_gsg","device_class":"mzm","row_kind":"device","tags":"high_permittivity_cladding;glycerol_upper_cladding;composite_cladding","band":"c_band","vpi_convention":"mzm_push_pull","bw3db_reference":"low_freq_unstated","bw_method":"eo_s21","il_onchip_scope":"excess_over_reference","crystal_cut":"x-cut","qualifiers":"il_onchip_db:approx;bw3db_ghz:gt","evidence_ref":"data/evidence/chen2023a.yaml","notes":"Headline device: almost fully glycerol-covered (right end of Fig. 6(e), P about 83 percent on the plot; the text's P about 85 percent refers to a different reverse-trend point; the air curve at that P reads about 2.32 V cm, not the 2.22 V …","wavelength_nm":1550,"length_mm":4,"vpi_dc_v":3.52,"vpil_dc_vcm":1.41,"bw3db_ghz":40,"bw_measured_to_ghz":40,"il_onchip_db":0.5,"eo_film_thickness_nm":600,"vpil_best":1.41,"vpil_source":"reported_dc","year":2023,"telecom":true},{"device_id":"chen2025-a","paper_id":"chen2025","platform":"TFLN","eo_material":"lithium_niobate","waveguide_platform":"lnoi_rib","integration":"monolithic","electrode_type":"lumped","device_class":"resonator","row_kind":"device","tags":"topological;ssh_lattice;photonic_crystal_cavity;slow_light;resonant;lumped;peaking;directly_etched","band":"l_band","bw3db_reference":"low_freq_unstated","bw_method":"eo_s21","modulation_format":"NRZ eyes 180, 190, 220 Gb/s; PAM4 180, 200, 220 Gb/s; PAM6 128, 154 Gb/s; PAM8 150 Gb/s; BER of NRZ 50, 70, 100 Gb/s against the SD-FEC threshold 2e-2 (sensitivity -5, -4, -2 dBm)","il_onchip_scope":"undefined","crystal_cut":"x-cut","qualifiers":"bw3db_ghz:gt;il_onchip_db:approx;energy_per_bit_fj:approx;wavelength_nm:approx","evidence_ref":"data/evidence/chen2025.yaml","notes":"Headline device: 70 unit cells per side, 3.5 um electrode gap (Fig. 3(f),(g); text p.5), 64 um electrode length (Fig. 3(b) dimension; photonic crystal 2 x 70 x 454 nm = 63.6 um; footprint 57.6 um^2 = 64 um x 0.9 um). Resonance near 1568 nm…","wavelength_nm":1568,"length_mm":0.064,"bw3db_ghz":110,"bw_measured_to_ghz":110,"max_baud_gbd":220,"max_line_rate_gbps":220,"il_onchip_db":13.7,"q_loaded":2200,"eo_film_thickness_nm":400,"electrode_gap_um":3.5,"tuning_nm_per_v":-0.02433,"year":2025,"telecom":true},{"device_id":"chen2025-b","paper_id":"chen2025","platform":"TFLN","eo_material":"lithium_niobate","waveguide_platform":"lnoi_rib","integration":"monolithic","electrode_type":"lumped","device_class":"resonator","row_kind":"device","tags":"topological;ssh_lattice;photonic_crystal_cavity;slow_light;resonant;lumped;peaking;directly_etched","band":"l_band","il_onchip_scope":"undefined","crystal_cut":"x-cut","qualifiers":"il_onchip_db:approx;wavelength_nm:approx","evidence_ref":"data/evidence/chen2025.yaml","notes":"Same-chip sibling with 70 unit cells and a 3.7 um electrode gap (p.4-5 Fig. 3(e); supplement Fig. S1, S2). Tuning efficiency from the Fig. S2(d) label (Fig. S2(d) uses the reversed voltage axis and the resonance blue-shifts for positive vo…","wavelength_nm":1569.2,"il_onchip_db":14.6,"eo_film_thickness_nm":400,"electrode_gap_um":3.7,"tuning_nm_per_v":-0.02015,"year":2025,"telecom":true},{"device_id":"chen2025-c","paper_id":"chen2025","platform":"TFLN","eo_material":"lithium_niobate","waveguide_platform":"lnoi_rib","integration":"monolithic","electrode_type":"lumped","device_class":"resonator","row_kind":"device","tags":"topological;ssh_lattice;photonic_crystal_cavity;slow_light;resonant;lumped;peaking;directly_etched","band":"l_band","il_onchip_scope":"undefined","crystal_cut":"x-cut","qualifiers":"il_onchip_db:approx;wavelength_nm:approx","evidence_ref":"data/evidence/chen2025.yaml","notes":"Same-chip sibling with 70 unit cells and a 4.0 um electrode gap (p.4-5 Fig. 3(e); supplement Fig. S1, S2). Tuning efficiency from the Fig. S2(f) label (Fig. S2(f) uses the reversed voltage axis and the resonance blue-shifts for positive vo…","wavelength_nm":1569.3,"il_onchip_db":12.9,"eo_film_thickness_nm":400,"electrode_gap_um":4,"tuning_nm_per_v":-0.01753,"year":2025,"telecom":true},{"device_id":"chen2025-d","paper_id":"chen2025","platform":"TFLN","eo_material":"lithium_niobate","waveguide_platform":"lnoi_rib","integration":"monolithic","electrode_type":"lumped","device_class":"resonator","row_kind":"device","tags":"topological;ssh_lattice;photonic_crystal_cavity;slow_light;resonant;lumped;peaking;directly_etched","band":"l_band","il_onchip_scope":"undefined","crystal_cut":"x-cut","qualifiers":"il_onchip_db:approx;wavelength_nm:approx","evidence_ref":"data/evidence/chen2025.yaml","notes":"Same-chip sibling with 70 unit cells and a 4.2 um electrode gap (p.4-5 Fig. 3(e); supplement Fig. S1, S2). Tuning efficiency from the Fig. S2(h) label (Fig. S2(h) uses the reversed voltage axis and the resonance blue-shifts for positive vo…","wavelength_nm":1569.3,"il_onchip_db":13,"eo_film_thickness_nm":400,"electrode_gap_um":4.2,"tuning_nm_per_v":-0.01536,"year":2025,"telecom":true},{"device_id":"chen2025-e","paper_id":"chen2025","platform":"TFLN","eo_material":"lithium_niobate","waveguide_platform":"lnoi_rib","integration":"monolithic","electrode_type":"lumped","device_class":"resonator","row_kind":"device","tags":"topological;ssh_lattice;photonic_crystal_cavity;slow_light;resonant;lumped;peaking;directly_etched","band":"l_band","il_onchip_scope":"undefined","crystal_cut":"x-cut","qualifiers":"il_onchip_db:approx;wavelength_nm:approx","evidence_ref":"data/evidence/chen2025.yaml","notes":"Same-chip sibling with 70 unit cells and a 4.5 um electrode gap (p.4-5 Fig. 3(e); supplement Fig. S1, S2). Tuning efficiency from the Fig. S2(j) label (Fig. S2(j) uses the reversed voltage axis and the resonance blue-shifts for positive vo…","wavelength_nm":1568.2,"il_onchip_db":12.3,"eo_film_thickness_nm":400,"electrode_gap_um":4.5,"tuning_nm_per_v":-0.01105,"year":2025,"telecom":true},{"device_id":"chen2025-f","paper_id":"chen2025","platform":"TFLN","eo_material":"lithium_niobate","waveguide_platform":"lnoi_rib","integration":"monolithic","electrode_type":"lumped","device_class":"resonator","row_kind":"device","tags":"topological;ssh_lattice;photonic_crystal_cavity;slow_light;resonant;lumped;peaking;directly_etched","band":"l_band","crystal_cut":"x-cut","qualifiers":"wavelength_nm:approx","evidence_ref":"data/evidence/chen2025.yaml","notes":"Same-chip sibling with 50 unit cells per side and 3.5 um electrode gap (p.4-5, Fig. 3(d)); tuning efficiency from the p.5 text (sign not stated; polarity convention undefined, value is the magnitude). Q 1118 is the stated end of the 1118 t…","wavelength_nm":1566.7,"q_loaded":1118,"eo_film_thickness_nm":400,"electrode_gap_um":3.5,"tuning_nm_per_v":0.02452,"year":2025,"telecom":true},{"device_id":"chen2025-g","paper_id":"chen2025","platform":"TFLN","eo_material":"lithium_niobate","waveguide_platform":"lnoi_rib","integration":"monolithic","electrode_type":"lumped","device_class":"resonator","row_kind":"device","tags":"topological;ssh_lattice;photonic_crystal_cavity;slow_light;resonant;lumped;peaking;directly_etched","band":"l_band","crystal_cut":"x-cut","qualifiers":"wavelength_nm:approx","evidence_ref":"data/evidence/chen2025.yaml","notes":"Same-chip sibling with 60 unit cells per side and 3.5 um electrode gap (p.4-5, Fig. 3(d)); tuning efficiency from the p.5 text (sign not stated; polarity convention undefined, value is the magnitude). Q for this N is not individually state…","wavelength_nm":1567.5,"eo_film_thickness_nm":400,"electrode_gap_um":3.5,"tuning_nm_per_v":0.01743,"year":2025,"telecom":true},{"device_id":"chen2025-h","paper_id":"chen2025","platform":"TFLN","eo_material":"lithium_niobate","waveguide_platform":"lnoi_rib","integration":"monolithic","electrode_type":"lumped","device_class":"resonator","row_kind":"device","tags":"topological;ssh_lattice;photonic_crystal_cavity;slow_light;resonant;lumped;peaking;directly_etched","band":"l_band","crystal_cut":"x-cut","qualifiers":"wavelength_nm:approx","evidence_ref":"data/evidence/chen2025.yaml","notes":"Same-chip sibling with 80 unit cells per side and 3.5 um electrode gap (p.4-5, Fig. 3(d)); tuning efficiency from the p.5 text (sign not stated; polarity convention undefined, value is the magnitude). Q for this N is not individually state…","wavelength_nm":1569.4,"eo_film_thickness_nm":400,"electrode_gap_um":3.5,"tuning_nm_per_v":0.02179,"year":2025,"telecom":true},{"device_id":"chen2025-i","paper_id":"chen2025","platform":"TFLN","eo_material":"lithium_niobate","waveguide_platform":"lnoi_rib","integration":"monolithic","electrode_type":"lumped","device_class":"resonator","row_kind":"device","tags":"topological;ssh_lattice;photonic_crystal_cavity;slow_light;resonant;lumped;peaking;directly_etched","band":"l_band","crystal_cut":"x-cut","qualifiers":"wavelength_nm:approx","evidence_ref":"data/evidence/chen2025.yaml","notes":"Same-chip sibling with 90 unit cells per side and 3.5 um electrode gap (p.4-5, Fig. 3(d)); tuning efficiency from the p.5 text (sign not stated; polarity convention undefined, value is the magnitude). Q 3848 is the stated end of the 1118 t…","wavelength_nm":1568.4,"q_loaded":3848,"eo_film_thickness_nm":400,"electrode_gap_um":3.5,"tuning_nm_per_v":0.0167,"year":2025,"telecom":true},{"device_id":"chen2026-a","paper_id":"chen2026","platform":"TFLT","eo_material":"lithium_tantalate","waveguide_platform":"ltoi_rib","integration":"monolithic","electrode_type":"tw_gsg","device_class":"mzm","row_kind":"device","tags":"low_dc_drift","band":"c_band","vpi_convention":"mzm_push_pull","bw3db_reference":"low_freq_unstated","bw_method":"eo_s21","crystal_cut":"x-cut","evidence_ref":"data/evidence/chen2026.yaml","notes":"Drive and Vpi convention not stated by the authors: push-pull inferred from one waveguide in each gap of the G-S-G electrode (Fig. 1(a) inset), basis derived. Vpi 3.2 V from a 5 kHz, 8 V peak-to-peak triangle, constant from 50 Hz to 500 kH…","wavelength_nm":1550,"length_mm":7.5,"vpi_dc_v":3.2,"vpil_dc_vcm":2.4,"bw_measured_to_ghz":67,"n_rf":2.2,"ng_opt":2.2,"eo_film_thickness_nm":600,"electrode_gap_um":6,"vpil_best":2.4,"vpil_source":"reported_dc","year":2026,"telecom":true},{"device_id":"chiang2025-a","paper_id":"chiang2025","platform":"Other","eo_material":"ferroelectric_nematic_lc","waveguide_platform":"soi_slot","integration":"polymer_backfill","electrode_type":"tw_gsg","device_class":"mzm","row_kind":"device","tags":"soh;slot;ferroelectric_nematic;gsgsg;doped_slot;numbers_from_arxiv_v1","band":"c_band","vpi_convention":"unspecified","bw3db_reference":"low_freq_unstated","bw_method":"eo_s21","modulation_format":"PAM-4","qualifiers":"bw6db_ghz:gt;prop_loss_db_per_cm:approx;r_eff_pm_per_v:approx","evidence_ref":"data/evidence/chiang2025.yaml","notes":"Numbers from arXiv v1 (2507.14724v1, 4 pages; page-1 footer reads (c)2024 The Author(s), venue not stated in the source). Vpi 3 V and VpiL 0.3 V*cm are AC values at 25 MHz (entered in vpi_rf_*), not DC; convention not stated by the authors…","length_mm":1,"vpi_dc_v":3,"vpil_dc_vcm":0.3,"bw_measured_to_ghz":67,"max_baud_gbd":51,"max_line_rate_gbps":102,"prop_loss_db_per_cm":65,"vpil_best":0.3,"vpil_source":"reported_dc","year":2025,"telecom":true},{"device_id":"churaev2023-a","paper_id":"churaev2023","platform":"TFLN","eo_material":"lithium_niobate","waveguide_platform":"lnoi_loaded_sin","integration":"bonded_heterogeneous","device_class":"phase_shifter","row_kind":"device","tags":"hybrid_ln_on_sin;wafer_bonded;mzi_measured;single_arm","vpi_convention":"per_arm_phase_shifter","crystal_cut":"x-cut","qualifiers":"vpil_dc_vcm:approx","evidence_ref":"data/evidence/churaev2023.yaml","notes":"Single-arm phase modulator measured in a Mach-Zehnder interferometer; 'single-arm' per Conclusion p.6. LN optical mode participation 38 percent (Fig. 1h legend). Authors' FEM for this geometry gives VpiL = 8.2 V cm (Fig. 1i label; simulate…","length_mm":4,"vpi_dc_v":22,"vpil_dc_vcm":8.8,"eo_film_thickness_nm":300,"electrode_gap_um":6,"vpil_best":8.8,"vpil_source":"reported_dc","year":2021,"telecom":false},{"device_id":"churaev2023-b","paper_id":"churaev2023","platform":"TFLN","eo_material":"lithium_niobate","waveguide_platform":"lnoi_loaded_sin","integration":"bonded_heterogeneous","device_class":"phase_shifter","row_kind":"device","tags":"hybrid_ln_on_sin;wafer_bonded;mzi_measured;single_arm","vpi_convention":"per_arm_phase_shifter","crystal_cut":"x-cut","qualifiers":"vpil_dc_vcm:approx","evidence_ref":"data/evidence/churaev2023.yaml","notes":"Higher-confinement variant: narrower Si3N4 waveguide and 5.5 um electrode gap (Fig. 1h red curve, 52 percent participation). Vpi is not stated in text; the curve minimum lies near 14-15 V on Fig. 1h and 5.6 V cm x 0.4 cm = 14 V (not entere…","length_mm":4,"vpil_dc_vcm":5.6,"eo_film_thickness_nm":300,"electrode_gap_um":5.5,"vpil_best":5.6,"vpil_source":"reported_dc","year":2021,"telecom":false},{"device_id":"churaev2023-c","paper_id":"churaev2023","platform":"TFLN","eo_material":"lithium_niobate","waveguide_platform":"lnoi_loaded_sin","integration":"bonded_heterogeneous","device_class":"ring","row_kind":"device","tags":"hybrid_ln_on_sin;wafer_bonded;eo_comb;low_participation","band":"c_band","crystal_cut":"x-cut","evidence_ref":"data/evidence/churaev2023.yaml","notes":"EO comb demonstration: 40 dBm microwave at 20.97 GHz across integrated electrodes (6 um gap), phase-modulation amplitude about 0.14 pi, about 60 sidebands in a 25 dB span (Fig. 4c; p.5). Intrinsic Q up to 4.5e6 (Fig. 2g, p.3); loaded Q, ri…","wavelength_nm":1552,"prop_loss_db_per_cm":0.085,"eo_film_thickness_nm":300,"year":2021,"telecom":true},{"device_id":"deng2026-a","paper_id":"deng2026","platform":"BTO","eo_material":"barium_titanate","waveguide_platform":"bto_on_oxide_substrate","integration":"monolithic","electrode_type":"tw_gsg","device_class":"mzm","row_kind":"device",
