Repository: jwt625/lithium-niobate

# lithium-niobate.com

A website dedicated to lithium niobate (LiNbO3): the crystal, its physics, how it is made, what it does, its history, and its industry. It aims to augment published review papers with what a PDF cannot offer: real-time 3D, interactive explanations, in-browser simulations, and provenance-tagged, machine-readable material data for people and AI agents alike.

## Current state

Research, proposal, and static mockup phase (2026-10-25). The production site is not built yet.

- Static mockup (theme "Optic Axis", layout, core elements): [mockup/](mockup/) (open `mockup/index.html`; served by GitHub Pages until the site exists)

File: static/data/devices/atlas-ln.provenance.json
{
 "repo": "https://github.com/jwt625/eo-modulator-atlas",
 "sha": "eb97f961165a331599e8191c62e15b5a52ba1d51",
 "commit_date": "2026-10-20",
 "fetched_on": "2026-10-25",
 "mode": "local checkout at the pinned commit",
 "files": {
  "data/devices.csv": {
   "sha256": "0dd95c55abdf711b9511e561c5efa60db657f23553690dd211421f4036b987f7",
   "bytes": 772730
  },
  "data/papers.csv": {
   "sha256": "62d5ddf8325cd88f0a4995c62021cefafd9683e72b820ea6044e10585dad1b67",
   "bytes": 416422
  }
 },
 "license": "none upstream at the pin (open question Q6.1); facts with locators and attribution",
 "conventions": "content/chapters/08-industry/chart-specs.md sec. 1",
 "output": {
  "file": "atlas-ln.json",
  "sha256": "44d5aabd49d52c379cb6ca0619b87dc57e4b0b212cb107c2548e19f841e61b5b",
  "bytes": 427074,
  "devices": 398,
  "papers": 161
 },
 "generator": "src/routes/devices/_data/fetch-atlas.mjs",
 "acceptance": [
  {
   "name": "A1 default points",
   "ok": true,
   "got": 71
  },
  {
   "name": "A1 platforms",
   "ok": true,
   "got": {
    "AlGaAs": 1,
    "InP": 1,
    "Other": 1,
    "Polymer": 3,
    "TFLN": 56,
    "TFLT": 9
   }
  },
  {
   "name": "A1 bounds",
   "ok": true,
   "got": 30
  },
  {
   "name": "A1 all bands/conventions",
   "ok": true,
   "got": 146
  },
  {
   "name": "A2 points",
   "ok": true,
   "got": 28
  },
  {
   "name": "A2 within 0.1",
   "ok": true,
   "got": 23
  },
  {
   "name": "A3 points",
   "ok": true,
   "got": 71
  },
  {
   "name": "A4 points",
   "ok": true,
   "got": 91
  },
  {
   "name": "A4 platforms",
   "ok": true,
   "got": {
    "AlGaAs": 1,
    "BTO": 2,
    "InP": 3,
    "Other": 3,
    "Polymer": 8,
    "TFLN": 60,
    "TFLT": 14
   }
  },
  {
   "name": "A5 points",
   "ok": true,
   "got": 117
  },
  {
   "name": "A5 platforms",
   "ok": true,
   "got": {
    "TFLN": 95,
    "TFLT": 22
   }
  },
  {
   "name": "A7 points",
   "ok": true,
   "got": 13
  },
  {
   "name": "rows (all, device, papers referenced; 233 papers in papers.csv)",
   "ok": true,
   "got": [
    519,
    486,
    215,
    233
   ]
  }
 ]
}

File: static/data/devices/atlas-ln.json (part 2 of 11)
"tags":"epitaxial;pld;self_buffer;strain_engineered;sin_loaded;single_arm_rf_drive","band":"c_band","vpi_convention":"mzm_single_arm","bw3db_reference":"low_freq_unstated","bw_method":"eo_s21","crystal_cut":"(001) BTO film on (001) LSAT","qualifiers":"bw3db_ghz:approx;eo_rolloff_db:approx","evidence_ref":"data/evidence/deng2026.yaml","notes":"MZI with two 50:50 Y-branches and 1 mm arms; one arm carries the GSG coplanar traveling-wave electrode for RF plus DC bias, the other a GS capacitive electrode with low DC bias for operating-point tuning. Vpi 7 V and Vpi*L 0.7 V*cm (= 7 V …","wavelength_nm":1550,"length_mm":1,"vpi_dc_v":7,"vpil_dc_vcm":0.7,"bw3db_ghz":12,"eo_film_thickness_nm":300,"electrode_gap_um":5.5,"vpil_best":0.7,"vpil_source":"reported_dc","year":2026,"telecom":true},{"device_id":"deng2026a-a","paper_id":"deng2026a","platform":"SiPh","eo_material":"silicon_plasma_dispersion","waveguide_platform":"soi_rib","integration":"foundry_native","electrode_type":"cl_twe","device_class":"mzm","row_kind":"device","tags":"traveling_wave;capacitively_loaded;gssg;series_push_pull;lateral_pn;sige_driver;ctle_driver;wire_bonded;transceiver_prototype;pam4;pam6;pam8","band":"o_band","vpi_convention":"unspecified","bw3db_reference":"dc","bw_method":"eo_s21","modulation_format":"112 GBaud eyes: NRZ 112 Gb/s (ER 4.05 dB), PAM4 224 Gb/s (ER 3.38 dB, RLM 94.4%, TDECQ 1.25 dB), PAM6 280 Gb/s, PAM8 336 Gb/s; 10-tap FFE; no BER reported","evidence_ref":"data/evidence/deng2026a.yaml","notes":"40.8 GHz labels the plotted -3 V trace (also one wafer-map die); text calls it the median but the inset median is 38.0 GHz (max 43.0, bias unlabeled). VpiL 1.5 V cm is stated as modulation efficiency; bias, DC/RF and definition not given. …","length_mm":2.5,"vpil_dc_vcm":1.5,"bw3db_ghz":40.8,"max_baud_gbd":112,"max_line_rate_gbps":336,"eo_film_thickness_nm":220,"vpil_best":1.5,"vpil_source":"reported_dc","year":2026,"telecom":true},{"device_id":"deng2026a-b","paper_id":"deng2026a","platform":"SiPh","eo_material":"silicon_plasma_dispersion","waveguide_platform":"soi_rib","integration":"foundry_native","electrode_type":"cl_twe","device_class":"mzm","row_kind":"device","tags":"traveling_wave;capacitively_loaded;gssg;series_push_pull;lateral_pn","band":"o_band","vpi_convention":"unspecified","bw3db_reference":"dc","bw_method":"eo_s21","evidence_ref":"data/evidence/deng2026a.yaml","notes":"Same MZM as deng2026a-a at -6 V reverse bias: EO bandwidth label 52.9 GHz (Fig. 2(d), blue; text calls it the median). Only the bandwidth is bias-specific and entered; no system demonstration at this bias.","length_mm":2.5,"bw3db_ghz":52.9,"year":2026,"telecom":true},{"device_id":"derose2012-a","paper_id":"derose2012","platform":"SiPh","eo_material":"silicon_plasma_dispersion","waveguide_platform":"soi_rib","integration":"monolithic","electrode_type":"cl_twe","device_class":"mzm","row_kind":"device","tags":"segmented;capacitively_loaded;slot_line;traveling_wave;carrier_depletion;series_push_pull;impedance_matched","bw3db_reference":"low_freq_unstated","bw_method":"eo_s21","evidence_ref":"data/evidence/derose2012.yaml","notes":"Effective active length 0.5 mm. Fig. 2(a) overlays fit curves on the measured traces; the paper does not say whether 24 GHz is read from trace or fit. S11 better than -20 dB to 30 GHz (Fig. 2(b)). Unloaded slot line 95 ohm, n_RF 2.3; desig…","length_mm":0.5,"bw3db_ghz":24,"eo_film_thickness_nm":250,"year":2012,"telecom":false},{"device_id":"derose2012-b","paper_id":"derose2012","platform":"SiPh","eo_material":"silicon_plasma_dispersion","waveguide_platform":"soi_rib","integration":"monolithic","electrode_type":"cl_twe","device_class":"mzm","row_kind":"device","tags":"segmented;capacitively_loaded;slot_line;traveling_wave;carrier_depletion;series_push_pull;impedance_matched","bw3db_reference":"low_freq_unstated","bw_method":"eo_s21","evidence_ref":"data/evidence/derose2012.yaml","notes":"Effective active length 1.5 mm; same design as derose2012-a. Fig. 2(a) shows fit curves over the measured trace; source of the 14 GHz value (trace or fit) not stated. S11 better than -20 dB to 30 GHz (Fig. 2(b)). Not reported: Vpi, inserti…","length_mm":1.5,"bw3db_ghz":14,"eo_film_thickness_nm":250,"year":2012,"telecom":false},{"device_id":"derose2012-c","paper_id":"derose2012","platform":"SiPh","eo_material":"silicon_plasma_dispersion","waveguide_platform":"soi_rib","integration":"monolithic","electrode_type":"cl_twe","device_class":"mzm","row_kind":"device","tags":"segmented;capacitively_loaded;slot_line;traveling_wave;carrier_depletion;series_push_pull;impedance_matched","vpi_convention":"unspecified","evidence_ref":"data/evidence/derose2012.yaml","notes":"Vpi*L 0.7 V cm measured on a 2 mm modulator (abstract, p.2, conclusions). Paper does not state DC versus RF, bias, or per-arm versus MZM-level; vpil_dc_vcm assumes the usual DC phase-shift measurement. Vpi and bandwidth not reported for th…","length_mm":2,"vpil_dc_vcm":0.7,"eo_film_thickness_nm":250,"vpil_best":0.7,"vpil_source":"reported_dc","year":2012,"telecom":false},{"device_id":"didier2026-a","paper_id":"didier2026","platform":"TFLN","eo_material":"lithium_niobate","waveguide_platform":"lnos_rib","integration":"monolithic","electrode_type":"tw_gsg","device_class":"mzm","row_kind":"device","tags":"lnos;sapphire;mid_ir;thermo_optic_bias;numbers_from_journal","band":"mid_ir","vpi_convention":"mzm_push_pull","bw3db_reference":"low_freq_unstated","bw_method":"eo_s21","modulation_format":"two-level PRBS 2^15 at 10 Gbit/s over 0.5 m free space; -log10(BER) = 4.3","il_onchip_scope":"device_total","crystal_cut":"x-cut","qualifiers":"bw3db_ghz:gt;il_onchip_db:lt;prop_loss_db_per_cm:approx;sidewall_angle_deg:approx","evidence_ref":"data/evidence/didier2026.yaml","notes":"Headline device. On-chip loss is an upper bound deduced by the authors. Comb: 70 GHz span at 7 GHz drive. Modulated output power 350 uW.","wavelength_nm":4000,"length_mm":8,"vpi_dc_v":28,"vpil_dc_vcm":22.4,"bw3db_ghz":20,"bw_measured_to_ghz":20,"max_baud_gbd":10,"max_line_rate_gbps":10,"il_onchip_db":4,"prop_loss_db_per_cm":1.1,"eo_film_thickness_nm":1500,"electrode_gap_um":10.5,"vpil_best":22.4,"vpil_source":"reported_dc","year":2026,"telecom":false},{"device_id":"didier2026-b","paper_id":"didier2026","platform":"TFLN","eo_material":"lithium_niobate","waveguide_platform":"lnos_rib","integration":"monolithic","electrode_type":"tw_gsg","device_class":"mzm","row_kind":"device","tags":"lnos;sapphire;mid_ir;thermo_optic_bias;numbers_from_journal","band":"mid_ir","vpi_convention":"mzm_push_pull","bw3db_reference":"low_freq_unstated","bw_method":"eo_s21","crystal_cut":"x-cut","qualifiers":"bw3db_ghz:gt;sidewall_angle_deg:approx","evidence_ref":"data/evidence/didier2026.yaml","notes":"Only length and S21 reported for this device; electrode gap, Vpi and wavelength not stated. Response about -2 dB at 20 GHz.","length_mm":6.6,"bw3db_ghz":20,"bw_measured_to_ghz":20,"eo_film_thickness_nm":1500,"year":2026,"telecom":false},{"device_id":"didier2026-c","paper_id":"didier2026","platform":"TFLN","eo_material":"lithium_niobate","waveguide_platform":"lnos_rib","integration":"monolithic","electrode_type":"tw_gsg","device_class":"mzm","row_kind":"device","tags":"lnos;sapphire;mid_ir;thermo_optic_bias;numbers_from_journal","band":"mid_ir","vpi_convention":"mzm_push_pull","bw3db_reference":"low_freq_unstated","bw_method":"eo_s21","crystal_cut":"x-cut","qualifiers":"bw3db_ghz:approx;sidewall_angle_deg:approx","evidence_ref":"data/evidence/didier2026.yaml","notes":"Text says up to 16 GHz, caption 15 GHz, no length attributed; authors blame 50 ohm impedance mismatch.","length_mm":4,"bw3db_ghz":16,"bw_measured_to_ghz":20,"eo_film_thickness_nm":900,"year":2026,"telecom":false},{"device_id":"didier2026-d","paper_id":"didier2026","platform":"TFLN","eo_material":"lithium_niobate","waveguide_platform":"lnos_rib","integration":"monolithic","electrode_type":"tw_gsg","device_class":"mzm","row_kind":"device","tags":"lnos;sapphire;mid_ir;thermo_optic_bias;numbers_from_journal","band":"mid_ir","vpi_convention":"mzm_push_pull","bw3db_reference":"low_freq_unstated","bw_method":"eo_s21","crystal_cut":"x-cut","qualifiers":"bw3db_ghz:approx;sidewall_angle_deg:approx","evidence_ref":"data/evidence/didier2026.yaml","notes":"Crossing read from Fig. 4(a); text states up to 16 GHz and caption 15 GHz without attributing a length.","length_mm":5,"bw3db_ghz":14,"bw_measured_to_ghz":20,"eo_film_thickness_nm":900,"year":2026,"telecom":false},{"device_id":"didier2026-e","paper_id":"didier2026","platform":"TFLN","eo_material":"lithium_niobate","waveguide_platform":"lnos_rib","integration":"monolithic","electrode_type":"tw_gsg","device_class":"mzm","row_kind":"device","tags":"lnos;sapphire;mid_ir;thermo_optic_bias;numbers_from_journal","band":"mid_ir","vpi_convention":"mzm_push_pull","il_onchip_scope":"device_total","crystal_cut":"x-cut","qualifiers":"vpil_dc_vcm:approx;il_onchip_db:lt;prop_loss_db_per_cm:approx;sidewall_angle_deg:approx","evidence_ref":"data/evidence/didier2026.yaml","notes":"Length of the swept device not stated. Insertion loss text is not tied to a named device. DFB QCL at 4.3 um. 4.0 um teal marker (about 22.5) matches -a; same device likely but not stated.","wavelength_nm":4300,"vpil_dc_vcm":25,"il_onchip_db":5,"prop_loss_db_per_cm":4.4,"eo_film_thickness_nm":1500,"electrode_gap_um":10.5,"vpil_best":25,"vpil_source":"reported_dc","year":2026,"telecom":false},{"device_id":"didier2026-f","paper_id":"didier2026","platform":"TFLN","eo_material":"lithium_niobate","waveguide_platform":"lnos_rib","integration":"monolithic","electrode_type":"tw_gsg","device_class":"mzm","row_kind":"device","tags":"lnos;sapphire;mid_ir;thermo_optic_bias;numbers_from_journal","band":"mid_ir","vpi_convention":"mzm_push_pull","crystal_cut":"x-cut","qualifiers":"vpil_dc_vcm:approx;il_fiber_to_fiber_db:approx;sidewall_angle_deg:approx","evidence_ref":"data/evidence/didier2026.yaml","notes":"Length of the swept device not stated. Facet-coupling loss not evaluated at 4.5 um, so no on-chip value. 4.0 um teal marker (about 22.5) matches -a; same device likely but not stated.","wavelength_nm":4500,"vpil_dc_vcm":28,"prop_loss_db_per_cm":5.3,"eo_film_thickness_nm":1500,"electrode_gap_um":10.5,"vpil_best":28,"vpil_source":"reported_dc","year":2026,"telecom":false},{"device_id":"didier2026-g","paper_id":"didier2026","platform":"TFLN","eo_material":"lithium_niobate","waveguide_platform":"lnos_rib","integration":"monolithic","electrode_type":"tw_gsg","device_class":"mzm","row_kind":"device","tags":"lnos;sapphire;mid_ir;thermo_optic_bias;numbers_from_journal","band":"mid_ir","vpi_convention":"mzm_push_pull","crystal_cut":"x-cut","qualifiers":"sidewall_angle_deg:approx","evidence_ref":"data/evidence/didier2026.yaml","notes":"Smallest-gap 1.5 um-film device; length and Vpi not stated. Paper: the lowest-Vpi modulator had about 150 uW output (electrode misalignment); likely, not stated, this device. Fig. 3(d) G = 10 um marker reads about 18.5 at 3.95 um and 21 at…","wavelength_nm":4000,"vpil_dc_vcm":18.4,"eo_film_thickness_nm":1500,"electrode_gap_um":10,"vpil_best":18.4,"vpil_source":"reported_dc","year":2026,"telecom":false},{"device_id":"didier2026-h","paper_id":"didier2026","platform":"TFLN","eo_material":"lithium_niobate","waveguide_platform":"lnos_rib","integration":"monolithic","electrode_type":"tw_gsg","device_class":"mzm","row_kind":"device","tags":"lnos;sapphire;mid_ir;thermo_optic_bias;numbers_from_journal","band":"mid_ir","vpi_convention":"mzm_push_pull","crystal_cut":"x-cut","qualifiers":"sidewall_angle_deg:approx","evidence_ref":"data/evidence/didier2026.yaml","notes":"Minimum VpiL of the 0.9 um film, assigned to the 13.2 um gap by the Fig. 3(c) marker position; length and Vpi not stated.","wavelength_nm":4000,"vpil_dc_vcm":31.4,"eo_film_thickness_nm":900,"electrode_gap_um":13.2,"vpil_best":31.4,"vpil_source":"reported_dc","year":2026,"telecom":false},{"device_id":"dong2026-a","paper_id":"dong2026","platform":"SiPh","eo_material":"silicon_plasma_dispersion","integration":"monolithic","electrode_type":"tw_gssg","device_class":"mzm","row_kind":"device","tags":"dual_drive_differential;traveling_wave;lateral_pn;sige_driver;transceiver_prototype;pam4;aluminum_electrode","vpi_convention":"unspecified","bw3db_reference":"dc","bw_method":"eo_s21","modulation_format":"PAM4 optical back-to-back at 300, 360 and 420 Gb/s; 15-tap FFE at 300 Gb/s, 31-tap FFE at 360 and 420 Gb/s; link BER 3e-6, 2e-2, 8e-2 with a 200G/lane receiver; RLM 0.93, 0.95, 0.94; dynamic ER 4.71, 4.22, 3.71 dB","qualifiers":"vpi_dc_v:approx;bw3db_ghz:gt","evidence_ref":"data/evidence/dong2026.yaml","notes":"Differential-drive device with target differential impedance 75 ohm (design target, z0_ohm left empty). Vpi is the authors' effective Vpi = VpiL / phase-shifter length, approx 7 V; neither VpiL nor length is stated, and DC versus RF is not…","vpi_dc_v":7,"bw3db_ghz":70,"bw_measured_to_ghz":70,"max_line_rate_gbps":420,"eo_film_thickness_nm":220,"year":2026,"telecom":false},{"device_id":"eltes2020-c","paper_id":"eltes2020","platform":"BTO","eo_material":"barium_titanate","waveguide_platform":"bto_on_sin","integration":"bonded_heterogeneous","electrode_type":"lumped","device_class":"mzm","row_kind":"device","tags":"switch;cryogenic;sin_strip;mmi_2x2;single_arm","vpi_convention":"mzm_single_arm","il_onchip_scope":"device_total","qualifiers":"il_onchip_db:lt;capacitance_ff:approx","evidence_ref":"data/evidence/eltes2020.yaml","notes":"Low-power switch, not a high-speed modulator. Switching between the two output ports with E from -6 to +6 MV/m (Fig. 4b); text: 6 MV/m, about 50 V (about 54 V at 9 um gap); SI Note 7: +/-50 V applied for a full pi shift. VpiL 5 V cm at 0.5…","length_mm":0.5,"vpil_dc_vcm":5,"il_onchip_db":1,"prop_loss_db_per_cm":5.6,"eo_film_thickness_nm":80,"electrode_gap_um":9,"vpil_best":5,"vpil_source":"reported_dc","year":2020,"telecom":false},{"device_id":"eltes2023-a","paper_id":"eltes2023","platform":"BTO","eo_material":"barium_titanate","integration":"foundry_native","device_class":"mzm","row_kind":"device","tags":"bto_dc_tuner;on_chip_termination;driverless;wafer_scale_200mm","band":"c_band","vpi_convention":"mzm_push_pull","modulation_format":"OOK 128 GBd (net 117 Gb/s, KP4-FEC) and PAM-4 106 GBd (net 200 Gb/s, HD-FEC) driver-less; PAM-4 112 GBd (net 212 Gb/s) and PAM-6 112 GBd (net 262 Gb/s, HD-FEC) at 3 Vpp","il_onchip_scope":"device_total","qualifiers":"length_mm:lt;il_onchip_db:approx","evidence_ref":"data/evidence/eltes2023.yaml","notes":"Stand-alone BTO MZMs (no SiPh components) with BTO DC tuner (below 100 uW, Fig. 1d) and on-chip 50 ohm termination; HSPS \"single-ended drive scheme enabling standard push-pull driving\". Table 1 operating point (106 GBd PAM-4, 830 mVpp, lin…","wavelength_nm":1550,"length_mm":2,"vpi_dc_v":3.6,"max_baud_gbd":128,"max_net_rate_gbps":262,"il_onchip_db":2,"z0_ohm":50,"vpil_best":0.72,"vpil_source":"derived_dc","year":2023,"telecom":true},{"device_id":"feng2022-a","paper_id":"feng2022","platform":"TFLN","eo_material":"lithium_niobate","waveguide_platform":"lnoi_rib","integration":"monolithic","device_class":"mzm","row_kind":"device","tags":"ring_assisted_mzm;linearized;microwave_photonics;sfdr;racetrack;resonant","band":"l_band","modulation_format":"analog two-tone IMD3 test, tones 10 MHz apart; SFDR 120.04 dB Hz^(4/5) at 1 GHz and 114.54 dB Hz^(4/5) at 5 GHz","il_onchip_scope":"device_total","crystal_cut":"x-cut","qualifiers":"etch_depth_nm:approx;fsr_nm:approx","evidence_ref":"data/evidence/feng2022.yaml","notes":"VERSION arXiv v1. Racetrack with 50 GHz FSR coupled to one arm of an unbalanced MZI (50 um arm difference, MZI FSR 20 nm) through a deep over-coupled 2x2 MMI (kappa about 0.96, |kappa|^2 about 92 percent); modulation electrodes (two ground…","wavelength_nm":1594.9,"il_onchip_db":2.5,"eo_film_thickness_nm":500,"electrode_gap_um":5,"year":2022,"telecom":true},{"device_id":"feng2022-b","paper_id":"feng2022","platform":"TFLN","eo_material":"lithium_niobate","waveguide_platform":"lnoi_rib","integration":"monolithic","device_class":"mzm","row_kind":"device","tags":"reference;sfdr;microwave_photonics","modulation_format":"analog two-tone IMD3 test; SFDR 102.31 dB Hz^(2/3) at 1 GHz and 101.28 dB Hz^(2/3) at 5 GHz","evidence_ref":"data/evidence/feng2022.yaml","notes":"Reference MZI fabricated on the same chip with similar waveguide dimensions and electrode design (p.5); no geometry, Vpi, loss or bandwidth reported for it. SFDR: 102.31 dB Hz^(2/3) at 1 GHz (Fig. 3(b)) and 101.28 dB Hz^(2/3) at 5 GHz (Fig…","year":2022,"telecom":false},{"device_id":"gaier2025-a","paper_id":"gaier2025","platform":"TFLN","eo_material":"lithium_niobate","waveguide_platform":"lnoi_rib","integration":"monolithic","electrode_type":"tw_cps","device_class":"phase_shifter","row_kind":"device","tags":"wireless;mmwave;antenna_coupled;si_lens;traveling_wave","band":"c_band","vpi_convention":"per_arm_phase_shifter","crystal_cut":"x-cut","evidence_ref":"data/evidence/gaier2025.yaml","notes":"Free-space-fed device: the mmWave is captured by a 400 um dipole antenna (with a hyper-hemispherical Si back lens) and launched into the 2 mm coplanar-strip line. VpiL 3.4 V cm is the authors' calculation from the sideband ratio and the on…","wavelength_nm":1550,"length_mm":2,"vpil_rf_vcm":3.4,"prop_loss_db_per_cm":10,"eo_film_thickness_nm":600,"electrode_gap_um":3.3,"vpil_best":3.4,"vpil_source":"reported_rf","year":2025,"telecom":true},{"device_id":"gaier2025-b","paper_id":"gaier2025","platform":"TFLN","eo_material":"lithium_niobate","waveguide_platform":"lnoi_rib","integration":"monolithic","electrode_type":"tw_cps","device_class":"phase_shifter","row_kind":"device","tags":"wireless;mmwave;antenna_coupled;si_lens;traveling_wave","band":"c_band","vpi_convention":"per_arm_phase_shifter","crystal_cut":"x-cut","evidence_ref":"data/evidence/gaier2025.yaml","notes":"VpiL 3.65 V cm in WR2.8 is the authors' derived value (same method as -a: eta 2-6 % across the band estimated with Eq. 1, Z_TL not stated; band 240-380 GHz). No bandwidth entered: the detection experiment (Fig. 4, p.9-10) amplitude-modulat…","wavelength_nm":1550,"length_mm":2,"vpil_rf_vcm":3.65,"prop_loss_db_per_cm":10,"eo_film_thickness_nm":600,"electrode_gap_um":3.3,"vpil_best":3.65,"vpil_source":"reported_rf","year":2025,"telecom":true},{"device_id":"gao2024-a","paper_id":"gao2024","platform":"TFLN","eo_material":"lithium_niobate","waveguide_platform":"lnoi_rib","integration":"monolithic","electrode_type":"tw_gsg","device_class":"phase_shifter","row_kind":"device","tags":"dual_arm;delay_waveguide;frequency_dependent_vpi;place_etching;spot_size_converter;eo_comb","band":"cl_band","vpi_convention":"unspecified","crystal_cut":"x-cut","qualifiers":"vpi_rf_v:approx;vpi_rf_freq_ghz:approx","evidence_ref":"data/evidence/gao2024.yaml","notes":"VERSION arXiv v1. Two GSG electrode pairs joined by a delay waveguide and crossing waveguides so the optical phase accumulates with the same sign in both pairs only when the delay equals an odd half-period of the RF: Vpi falls to about 3 V…","length_mm":10,"vpi_rf_v":3,"eo_film_thickness_nm":500,"electrode_gap_um":6.5,"year":2024,"telecom":true},{"device_id":"geravand2025-b","paper_id":"geravand2025","platform":"SiPh","eo_material":"silicon_plasma_dispersion","waveguide_platform":"soi_rib","integration":"foundry_native","electrode_type":"lumped","device_class":"iq_mzm","row_kind":"device","tags":"ring_assisted_mzm;microring;chirp_free;coherent;nested_mzi;add_drop;pn_depletion;wdm_ready;shoreline_density","band":"c_band","bw3db_reference":"dc","bw_method":"eo_s21","modulation_format":"Coherent QPSK up to 180 GBd, 16QAM up to 150 GBd, 32QAM up to 130 GBd (single polarization, back-to-back, 24 percent SD-FEC threshold); dual-polarization 32QAM at 125 GBd back-to-back, 40 km and 80 km (BER below the 24 percent SD-FEC threshold)","il_onchip_scope":"undefined","qualifiers":"bw3db_ghz:approx;bw6db_ghz:gt;il_onchip_db:approx;il_fiber_to_fiber_db:approx;extinction_ratio_db:gt;max_net_rate_gbps:gt","evidence_ref":"data/evidence/geravand2025.yaml","notes":"Version: arXiv 2412.17986v1 preprint (stamp 23 Dec 2024), not the Nature Photonics version of record. Headline device: two nested MRM-assisted MZMs (four identical add-drop MRMs, geravand2025-a design) forming an I/Q modulator, push-pull (…","wavelength_nm":1550.5,"bw3db_ghz":35,"bw_measured_to_ghz":67,"max_baud_gbd":180,"max_net_rate_gbps":1000,"il_onchip_db":1,"eo_film_thickness_nm":220,"year":2024,"telecom":true},{"device_id":"ghavami2023-a","paper_id":"ghavami2023","platform":"TFLN","eo_material":"lithium_niobate","waveguide_platform":"lnoi_rib","electrode_type":"tw_gsg","device_class":"mzm","row_kind":"design","tags":"design_study;eo_equalizer;polarity_reversal;waveguide_crossing;two_layer_metallization;gsg;traveling_wave","bw3db_reference":"dc","bw_method":"eo_s21","crystal_cut":"x-cut","qualifiers":"bw3db_ghz:approx","evidence_ref":"data/evidence/ghavami2023.yaml","notes":"Design/simulation only. Bandwidth wording differs: abstract 'up to 300 GHz for a 5 mm-long device', introduction p.2 'over 300 GHz', Sec. 2.1.2 'exceeding 200 GHz', conclusion 'over 300 GHz'; Fig. 1(c) shows the equalized response (peak ab…","length_mm":5,"bw3db_ghz":300,"year":2023,"telecom":false},{"device_id":"ghavami2023-b","paper_id":"ghavami2023","platform":"TFLN","eo_material":"lithium_niobate","device_class":"mzm","row_kind":"design","tags":"design_study;reference_device;traveling_wave","bw3db_reference":"dc","bw_method":"eo_s21","evidence_ref":"data/evidence/ghavami2023.yaml","notes":"Regular traveling-wave MZM without equalizer simulated in COMSOL, described as having very low microwave loss and good velocity and impedance matching but a 70 GHz bandwidth (Sec. 2.1.1, Fig. 1(c) blue curve reaches -3 dB near 70 GHz). Len…","bw3db_ghz":70,"year":2023,"telecom":false},{"device_id":"gong2026-a","paper_id":"gong2026","platform":"SiPh","eo_material":"silicon_plasma_dispersion","waveguide_platform":"soi_rib","integration":"foundry_native","electrode_type":"slow_wave","device_class":"mzm","row_kind":"device","tags":"slow_wave;gsgsg;differential_drive;s_shape_pn;lateral_pn;on_chip_ac_termination;thermal_phase_shifters;pam4;foundry_300mm;statistics_10_lots","band":"o_band","vpi_convention":"unspecified","bw3db_reference":"dc","bw_method":"eo_s21","modulation_format":"PAM4 at -1 V bias, 7-tap FFE, BER target 3.8e-3: 160 Gb/s TDECQ 1.3 dB (3.2 Vppd); 200 Gb/s TDECQ 2.9 dB (3.2 Vppd) and 1.6 dB (2.65 Vppd); 240 Gb/s TDECQ 3.1 dB (1.92 Vppd)","qualifiers":"z0_ohm:approx","evidence_ref":"data/evidence/gong2026.yaml","notes":"VpiL 1.80 V cm (std 0.016) and propagation loss 10.3 dB/cm (median, std 0.15) are 10-lot statistics (Fig. 2); bias and per-arm versus MZM definition not stated. Bandwidth 61 GHz is the -1 V average (Fig. 3(a)); lot median 61, std 3 GHz. ER…","vpil_dc_vcm":1.8,"bw3db_ghz":61,"max_baud_gbd":100,"max_line_rate_gbps":240,"prop_loss_db_per_cm":10.3,"z0_ohm":70,"vpil_best":1.8,"vpil_source":"reported_dc","year":2026,"telecom":true},{"device_id":"gong2026-b","paper_id":"gong2026","platform":"SiPh","eo_material":"silicon_plasma_dispersion","waveguide_platform":"soi_rib","integration":"foundry_native","electrode_type":"slow_wave","device_class":"mzm","row_kind":"device","tags":"slow_wave;gsgsg;differential_drive;s_shape_pn;lateral_pn;on_chip_ac_termination","band":"o_band","vpi_convention":"unspecified","bw3db_reference":"dc","bw_method":"eo_s21","qualifiers":"bw3db_ghz:gt","evidence_ref":"data/evidence/gong2026.yaml","notes":"Same MZM at -2 V bias: Fig. 3(b) traces stay above -3 dB to the 67 GHz limit, text states >67 GHz. Slight peaking from under-termination at higher line impedance.","bw3db_ghz":67,"bw_measured_to_ghz":67,"year":2026,"telecom":true},{"device_id":"gui2022-a","paper_id":"gui2022","platform":"Other","eo_material":"transparent_conducting_oxide","waveguide_platform":"soi_strip","integration":"monolithic","electrode_type":"plasmonic_lumped","device_class":"mzm","row_kind":"design","tags":"ito;plasmonic;carrier_accumulation;mos_capacitor;asymmetric_splitter;design_study;simulation_only;numbers_from_arxiv_v2","band":"c_band","vpi_convention":"per_arm_phase_shifter","bw3db_reference":"dc","bw_method":"indirect","il_onchip_scope":"device_total","evidence_ref":"data/evidence/gui2022.yaml","notes":"Numbers from arXiv v2 (2112.10926v2, 14 pages incl. Supplementary Information); associated journal Nanophotonics 11(17), 4001-4009 (2022). Simulation and design study only (FEM eigenmode, COMSOL RC extraction, 3D FDTD/Lumerical): the only …","wavelength_nm":1550,"length_mm":0.0047,"vpil_dc_vcm":0.0108,"bw3db_ghz":102,"il_onchip_db":2.9,"prop_loss_db_per_cm":2700,"eo_film_thickness_nm":10,"vpil_best":0.0108,"vpil_source":"reported_dc","year":2021,"telecom":true},{"device_id":"gui2022-b","paper_id":"gui2022","platform":"Other","eo_material":"transparent_conducting_oxide","waveguide_platform":"soi_strip","integration":"monolithic","electrode_type":"plasmonic_lumped","device_class":"mzm","row_kind":"design","tags":"ito;plasmonic;carrier_accumulation;mos_capacitor;asymmetric_splitter;design_study;simulation_only;numbers_from_arxiv_v2;max_er_design","band":"c_band","bw3db_reference":"dc","bw_method":"indirect","il_onchip_scope":"device_total","evidence_ref":"data/evidence/gui2022.yaml","notes":"Numbers from arXiv v2 (2112.10926v2, 14 pages incl. Supplementary Information); associated journal Nanophotonics 11(17), 4001-4009 (2022). Simulation and design study only (FEM eigenmode, COMSOL RC extraction, 3D FDTD/Lumerical): the only …","wavelength_nm":1550,"length_mm":0.0091,"bw3db_ghz":71,"il_onchip_db":10,"eo_film_thickness_nm":10,"year":2021,"telecom":true},{"device_id":"guo2026-a","paper_id":"guo2026","platform":"TFLT","eo_material":"lithium_tantalate","waveguide_platform":"ltoi_rib","integration":"monolithic","electrode_type":"cl_twe","device_class":"mzm","row_kind":"device","tags":"capacitively_loaded;visible;uwoc_transmitter;thermo_optic_bias","band":"visible","vpi_convention":"mzm_push_pull","bw3db_reference":"low_freq_unstated","bw_method":"eo_s21","modulation_format":"OOK 100 Gb/s and PAM-4 56 GBd (112 Gb/s) over 3 m; OOK 64 Gb/s over 9 m","il_onchip_scope":"undefined","crystal_cut":"x-cut","qualifiers":"vpi_dc_v:approx;vpil_dc_vcm:approx;bw3db_ghz:gt;il_fiber_to_fiber_db:approx;prop_loss_db_per_cm:approx;extinction_ratio_db:gt;rf_loss_db_per_cm:approx;n_rf:approx;z0_ohm:approx;ng_opt:approx;sidewall_angle_deg:approx;optical_power_handling_dbm:gt","evidence_ref":"data/evidence/guo2026.yaml","notes":"RF loss, n_rf, Z0 and ng are simulated CLTW design values (basis simulated/figure-read), not measurements; simulated Vpi*L 0.77 V cm. 50 ohm on-chip termination; 67 GHz GGB probe; PD Newport 1014. TFLN comparison device of similar geometry…","wavelength_nm":532,"length_mm":3,"vpi_dc_v":2.6,"vpil_dc_vcm":0.78,"bw3db_ghz":50,"bw_measured_to_ghz":57,"max_baud_gbd":100,"max_line_rate_gbps":112,"il_onchip_db":2.7,"prop_loss_db_per_cm":1.7,"rf_loss_db_per_cm":5.5,"rf_loss_freq_ghz":100,"z0_ohm":49,"n_rf":2.48,"ng_opt":2.45,"eo_film_thickness_nm":200,"vpil_best":0.78,"vpil_source":"reported_dc","year":2026,"telecom":false},{"device_id":"guo2026-b","paper_id":"guo2026","platform":"TFLT","eo_material":"lithium_tantalate","waveguide_platform":"ltoi_rib","integration":"monolithic","electrode_type":"cl_twe","device_class":"mzm","row_kind":"device","tags":"dual_drive;capacitively_loaded;visible;ossb;eo_comb","band":"visible","modulation_format":"OSSB at 50 GHz drive, SSR > 15 dB; EO comb 11 lines at 50 GHz spacing, 7 flat-top","evidence_ref":"data/evidence/guo2026.yaml","notes":"Same TFLT platform as guo2026-a; cross-section not restated for the DD-MZM. No Vpi, bandwidth or loss reported for this device. SSR and comb metrics have no dedicated column.","wavelength_nm":532,"length_mm":3,"year":2026,"telecom":false},{"device_id":"gupta2023-a","paper_id":"gupta2023","platform":"InP","eo_material":"inp_mqw","waveguide_platform":"inp","integration":"foundry_native","electrode_type":"tw_cps","device_class":"mzm","row_kind":"device","tags":"periodically_loaded_twe;qcse;mqw;generic_foundry;open_access_mpw;integrated_dfb_pd","band":"c_band","vpi_convention":"mzm_push_pull","bw3db_reference":"low_freq_unstated","bw_method":"eo_s21","modulation_format":"NRZ 64 Gb/s (SNR 5, ER 9.3 dB) and 80 Gb/s (SNR 4, ER 8 dB) optical eyes; PAM4 24 GBd (SNR 2.2, ER 5.5 dB, 3-bit 32 GBd DAC)","evidence_ref":"data/evidence/gupta2023.yaml","notes":"Version: accepted manuscript (author's version, IEEE copyright notice), not the version of record (JLT 41(11) 3498-3504, Crossref date 2023-06-01). Headline device. Push-pull is stated by the authors (RF voltage divides equally and antipha…","wavelength_nm":1550,"length_mm":5,"vpi_dc_v":1.4,"vpil_dc_vcm":0.7,"bw3db_ghz":32,"max_baud_gbd":80,"max_line_rate_gbps":80,"vpil_best":0.7,"vpil_source":"reported_dc","year":2023,"telecom":true},{"device_id":"gupta2023-b","paper_id":"gupta2023","platform":"InP","eo_material":"inp_mqw","waveguide_platform":"inp","integration":"foundry_native","electrode_type":"tw_cps","device_class":"mzm","row_kind":"device","tags":"periodically_loaded_twe;qcse;mqw;generic_foundry;open_access_mpw;integrated_dfb_pd","band":"c_band","bw3db_reference":"low_freq_unstated","bw_method":"eo_s21","evidence_ref":"data/evidence/gupta2023.yaml","notes":"Version: accepted manuscript. Length-variant row: only the small-signal EO 3 dB bandwidth (34 GHz at 8 V bias, 1550 nm) is reported; no Vpi, IL or ER for 4 mm. The 4 mm and 3 mm devices were probed with a 50 ohm terminated probe instead of…","wavelength_nm":1550,"length_mm":4,"bw3db_ghz":34,"year":2023,"telecom":true},{"device_id":"gupta2023-c","paper_id":"gupta2023","platform":"InP","eo_material":"inp_mqw","waveguide_platform":"inp","integration":"foundry_native","electrode_type":"tw_cps","device_class":"mzm","row_kind":"device","tags":"periodically_loaded_twe;qcse;mqw;generic_foundry;open_access_mpw;integrated_dfb_pd","band":"c_band","bw3db_reference":"low_freq_unstated","bw_method":"eo_s21","evidence_ref":"data/evidence/gupta2023.yaml","notes":"Version: accepted manuscript. Length-variant row: only the small-signal EO 3 dB bandwidth (42 GHz at 8 V bias, 1550 nm) is reported; no Vpi, IL or ER for 3 mm. Terminated with a 50 ohm probe (p.6).","wavelength_nm":1550,"length_mm":3,"bw3db_ghz":42,"year":2023,"telecom":true},{"device_id":"gupta2023-d","paper_id":"gupta2023","platform":"InP","eo_material":"inp_mqw","waveguide_platform":"inp","integration":"foundry_native","electrode_type":"tw_cps","device_class":"mzm","row_kind":"device","tags":"periodically_loaded_twe;qcse;mqw;generic_foundry;open_access_mpw;integrated_dfb_pd","band":"c_band","vpi_convention":"mzm_push_pull","evidence_ref":"data/evidence/gupta2023.yaml","notes":"Version: accepted manuscript. Wavelength variant of gupta2023-a: only the half-wave voltage at 1530 nm is stated (Fig. 12(c) ER map not read quantitatively). Bias not stated, so not entered. Same Vpi definition as gupta2023-a (diagonal arr…","wavelength_nm":1530,"length_mm":5,"vpi_dc_v":1.2,"vpil_best":0.6,"vpil_source":"derived_dc","year":2023,"telecom":true},{"device_id":"gupta2023-e","paper_id":"gupta2023","platform":"InP","eo_material":"inp_mqw","waveguide_platform":"inp","integration":"foundry_native","electrode_type":"tw_cps","device_class":"mzm","row_kind":"device","tags":"periodically_loaded_twe;qcse;mqw;generic_foundry;open_access_mpw;integrated_dfb_pd","band":"l_band","vpi_convention":"mzm_push_pull","evidence_ref":"data/evidence/gupta2023.yaml","notes":"Version: accepted manuscript. Wavelength variant of gupta2023-a: only the half-wave voltage at 1570 nm is stated (Fig. 12(d) ER map not read quantitatively). Bias not stated, so not entered. Same Vpi definition as gupta2023-a (diagonal arr…","wavelength_nm":1570,"length_mm":5,"vpi_dc_v":1.7,"vpil_best":0.85,"vpil_source":"derived_dc","year":2023,"telecom":true},{"device_id":"han2023-a","paper_id":"han2023","platform":"SiPh","eo_material":"silicon_plasma_dispersion","waveguide_platform":"soi_rib","integration":"foundry_native","electrode_type":"other","device_class":"mzm","row_kind":"device","tags":"slow_light;coupled_resonator_crow;bragg_grating;pn_depletion;foundry_process;gsgsg_electrode","band":"c_band","vpi_convention":"unspecified","bw3db_reference":"low_freq_unstated","bw_method":"eo_s21","modulation_format":"OOK, 70 / 84 / 98 / 100 / 112 Gb/s; eye diagrams at 100 and 112 Gb/s without pre-equalization or DSP; BER with offline FFE and MLSE at the receiver; BER at 1550 nm (Table S2) 1.86e-5, 9.85e-5, 2.17e-3 and 1.64e-2 at 70, 84, 98 and 112 Gb/s; at 1550 nm 70, 84 and 98 Gb/s are below the 7 percent HD-FEC value (3.8e-3), and at 98 Gb/s no other wavelength is (7.14e-3 to 4.07e-2); 112 Gb/s best BER 1.64e-2 is above the SD-FEC value 2e-3 quoted in the text and marginally above the 20 percent FEC line (about 1.5e-2, Fig. 4(I))","il_onchip_scope":"device_total","qualifiers":"wavelength_nm:approx;bw3db_ghz:approx;n_rf:approx","evidence_ref":"data/evidence/han2023.yaml","notes":"Device A (Np 20, Nr 10). Vpi 78 V and VpiL 0.96 V cm come from a sinusoidal fit to a transmission change of only about 10 percent over 0-5 V (Fig. S4); the authors state the response is strongly nonlinear (efficiency factor 0.013 pi/V, pha…","wavelength_nm":1550,"length_mm":0.124,"vpi_dc_v":78,"vpil_dc_vcm":0.96,"bw3db_ghz":110,"bw_measured_to_ghz":110,"max_baud_gbd":112,"max_line_rate_gbps":112,"il_onchip_db":6.8,"prop_loss_db_per_cm":298,"n_rf":2.1,"ng_opt":6.1,"eo_film_thickness_nm":220,"electrode_gap_um":6.4,"vpil_best":0.96,"vpil_source":"reported_dc","year":2023,"telecom":true},{"device_id":"han2023-b","paper_id":"han2023","platform":"SiPh","eo_material":"silicon_plasma_dispersion","waveguide_platform":"soi_rib","integration":"foundry_native","electrode_type":"other","device_class":"mzm","row_kind":"device","tags":"slow_light;coupled_resonator_crow;bragg_grating;pn_depletion;foundry_process;gsgsg_electrode","il_onchip_scope":"device_total","evidence_ref":"data/evidence/han2023.yaml","notes":"Device B, same-chip sibling of Device A (supplement Sec. S5, S7): only the total insertion loss 10.5 dB is reported as a device metric. The passband narrows from 8 nm (Device A) to 7 nm (Fig. S6, supplement p.9); the IL scope is not restat…","length_mm":0.249,"il_onchip_db":10.5,"year":2023,"telecom":false},{"device_id":"han2023-c","paper_id":"han2023","platform":"SiPh","eo_material":"silicon_plasma_dispersion","waveguide_platform":"soi_rib","integration":"foundry_native","electrode_type":"other","device_class":"mzm","row_kind":"device","tags":"slow_light;coupled_resonator_crow;bragg_grating;pn_depletion;foundry_process;gsgsg_electrode","band":"c_band","bw3db_reference":"low_freq_unstated","bw_method":"eo_s21","qualifiers":"wavelength_nm:approx;bw3db_ghz:gt","evidence_ref":"data/evidence/han2023.yaml","notes":"Device A (Np 20, Nr 10) at 4 V reverse bias; the headline row han2023-a is at 3.5 V (same physical device, han2023-device-a). Supplement p.11-12 Sec. S8: 'by slightly increasing the reverse bias voltage to 4 V, the 3 dB bandwidth could fur…","wavelength_nm":1550,"length_mm":0.124,"bw3db_ghz":110,"bw_measured_to_ghz":110,"eo_film_thickness_nm":220,"electrode_gap_um":6.4,"year":2023,"telecom":true},{"device_id":"he2019-a","paper_id":"he2019","platform":"TFLN","eo_material":"lithium_niobate","waveguide_platform":"lnoi_rib","integration":"bonded_heterogeneous","electrode_type":"tw_gsg","device_class":"mzm","row_kind":"device","tags":"hybrid_si_ln;bcb_bonded;vertical_adiabatic_coupler;rib_etched_ln;gsg","band":"c_band","vpi_convention":"mzm_push_pull","bw3db_reference":"low_freq_unstated","bw_method":"eo_s21","modulation_format":"OOK 56, 72, 84 and 100 Gb/s (dynamic ER 11.8, 6.0, 5.5, 5.0 dB); PAM-4 28 and 56 GBd (56 and 112 Gb/s)","il_onchip_scope":"undefined","crystal_cut":"x-cut","qualifiers":"bw3db_ghz:gt;extinction_ratio_db:gt;ng_opt:approx;sidewall_angle_deg:approx","evidence_ref":"data/evidence/he2019.yaml","notes":"Numbers from the arXiv-style manuscript (a later revision than arXiv v1) with Supplementary Information in the cache; the Nature Photonics version was not read. Vpi 7.4 V from a 100 kHz triangular sweep (Fig. 2a arrow; text), entered as DC…","length_mm":3,"vpi_dc_v":7.4,"vpil_dc_vcm":2.2,"bw3db_ghz":70,"bw_measured_to_ghz":70,"max_baud_gbd":100,"max_line_rate_gbps":112,"il_onchip_db":2.5,"prop_loss_db_per_cm":0.98,"ng_opt":2.21,"electrode_gap_um":6.5,"vpil_best":2.2,"vpil_source":"reported_dc","year":2018,"telecom":true},{"device_id":"he2019-b","paper_id":"he2019","platform":"TFLN","eo_material":"lithium_niobate","waveguide_platform":"lnoi_rib","integration":"bonded_heterogeneous","electrode_type":"tw_gsg","device_class":"mzm","row_kind":"device","tags":"hybrid_si_ln;bcb_bonded;vertical_adiabatic_coupler;rib_etched_ln;gsg","band":"c_band","vpi_convention":"mzm_push_pull","bw3db_reference":"low_freq_unstated","bw_method":"eo_s21","crystal_cut":"x-cut","qualifiers":"bw3db_ghz:gt;ng_opt:approx;sidewall_angle_deg:approx","evidence_ref":"data/evidence/he2019.yaml","notes":"Numbers from the arXiv-style manuscript (a later revision than arXiv v1) with Supplementary Information in the cache; the Nature Photonics version was not read. Same cross-section as the 3 mm device. Vpi 5.1 V from the 100 kHz triangular s…","length_mm":5,"vpi_dc_v":5.1,"vpil_dc_vcm":2.5,"bw3db_ghz":70,"bw_measured_to_ghz":70,"prop_loss_db_per_cm":0.98,"ng_opt":2.21,"electrode_gap_um":6.5,"vpil_best":2.5,"vpil_source":"reported_dc","year":2018,"telecom":true},{"device_id":"hillier2025-1mm-ee","paper_id":"hillier2025","platform":"InP","eo_material":"inp_mqw","waveguide_platform":"inp","integration":"foundry_native","electrode_type":"tw_cps","device_class":"mzm","row_kind":"device","tags":"cps;traveling_wave;mqw;jeppix;generic_foundry","vpi_convention":"unspecified","qualifiers":"z0_ohm:approx","evidence_ref":"data/evidence/hillier2025.yaml","notes":"Best-performing design of a 22-device array on one 4.6 x 4.0 mm chip (w_wvg 0.8 um, w_sig 10 um, signal-signal gap 7 um, Table 2); the JePPIX PDK process at SMART Photonics with an MQW modulator stack. Wavelength, electrode metal, MQW well…","length_mm":1,"z0_ohm":50,"eo_film_thickness_nm":580,"electrode_gap_um":7,"year":2025,"telecom":false},{"device_id":"hillier2025-1mm-q1","paper_id":"hillier2025","platform":"InP","eo_material":"inp_mqw","waveguide_platform":"inp","integration":"foundry_native","electrode_type":"tw_cps","device_class":"mzm","row_kind":"device","tags":"cps;traveling_wave;mqw;jeppix;generic_foundry","vpi_convention":"unspecified","il_onchip_scope":"device_total","evidence_ref":"data/evidence/hillier2025.yaml","notes":"Best-performing design of a 22-device array on one 4.6 x 4.0 mm chip (w_wvg 0.8 um, w_sig 10 um, signal-signal gap 7 um, Table 2); the JePPIX PDK process at SMART Photonics with an MQW modulator stack. Wavelength, electrode metal, MQW well…","length_mm":1,"vpi_dc_v":11.9,"il_onchip_db":9.1,"eo_film_thickness_nm":580,"electrode_gap_um":7,"vpil_best":1.19,"vpil_source":"derived_dc","year":2025,"telecom":false},{"device_id":"hillier2025-1mm-q2","paper_id":"hillier2025","platform":"InP","eo_material":"inp_mqw","waveguide_platform":"inp","integration":"foundry_native","electrode_type":"tw_cps","device_class":"mzm","row_kind":"device","tags":"cps;traveling_wave;mqw;jeppix;generic_foundry","vpi_convention":"unspecified","evidence_ref":"data/evidence/hillier2025.yaml","notes":"Best-performing design of a 22-device array on one 4.6 x 4.0 mm chip (w_wvg 0.8 um, w_sig 10 um, signal-signal gap 7 um, Table 2); the JePPIX PDK process at SMART Photonics with an MQW modulator stack. Wavelength, electrode metal, MQW well…","length_mm":1,"vpi_dc_v":3.1,
