Repository: jwt625/lithium-niobate

# lithium-niobate.com

A website dedicated to lithium niobate (LiNbO3): the crystal, its physics, how it is made, what it does, its history, and its industry. It aims to augment published review papers with what a PDF cannot offer: real-time 3D, interactive explanations, in-browser simulations, and provenance-tagged, machine-readable material data for people and AI agents alike.

## Current state

Research, proposal, and static mockup phase (2026-10-25). The production site is not built yet.

- Static mockup (theme "Optic Axis", layout, core elements): [mockup/](mockup/) (open `mockup/index.html`; served by GitHub Pages until the site exists)
- Proposal: [DevLog/DevLog-001-proposal.md](DevLog/DevLog-001-proposal.md)
- Requirements and progress: [DevLog/DevLog-000-kickoff-and-requirements.md](DevLog/DevLog-000-kickoff-and-requirements.md)
- Research notes: [research/](research/) (R01..R13)
- Audits: [DevLog/audits/](DevLog/audits/)

## Structure

| Path | Content |
|---|---|
| `DevLog/` | Plans, decisions, progress, audits |
| `research/` | Sourced research notes feeding the proposal |
| `mockup/` | Static, no-build mockup of theme and layout (live conoscope hero, sample chapter page) |
| `.github/workflows/pages.yml` | GitHub Pages deployment (currently the mockup) |

File: static/llms-full.txt (part 1 of 3)
# lithium-niobate.com: LiNbO3 property data (full text)

> Recommended values with conditions, status and source for every property, followed by tensors, dispersion models and the glossary. Data license CC BY 4.0. Generated from the canonical data; the JSON API carries all alternatives.

Status codes: P: primary source read at the locator. P(abs): only the abstract read. P-comp: read in a compilation that names the original measurement (original not read). P-db: CC0 database transcription of a primary source. S: secondary. V: vendor datasheet. C: computed from listed inputs. U: unverified, never shown in default endpoints.

## Scalar properties

### Absorption coefficient in the transparent range (absorption-coefficient)

- cln: 0.0001-2 cm^-1; P(abs); recommended; source leidinger2015 (abstract), https://doi.org/10.1364/OE.23.021690

### Birefringence n_e - n_o (birefringence)

- cln: -0.0766 (1064 nm, 21 C); C; recommended; source zelmon1997, https://doi.org/10.1364/JOSAB.14.003319
- cln: -0.0736 (1550 nm, 21 C); C; recommended; source zelmon1997, https://doi.org/10.1364/JOSAB.14.003319
- cln: -0.0842 (632.8 nm, 21 C); C; recommended; source zelmon1997, https://doi.org/10.1364/JOSAB.14.003319
- mgo5-cln: -0.0815 (1064 nm, 21 C); C; recommended; source zelmon1997, https://doi.org/10.1364/JOSAB.14.003319
- mgo5-cln: -0.0782 (1550 nm, 21 C); C; recommended; source zelmon1997, https://doi.org/10.1364/JOSAB.14.003319
- mgo5-cln: -0.0897 (632.8 nm, 21 C); C; recommended; source zelmon1997, https://doi.org/10.1364/JOSAB.14.003319

### Bulk longitudinal velocity along X (bulk-velocity-longitudinal-x)

- cln: 6544.53 +- 0.3 m/s; P; recommended; source kushibiki1999 (Table II), https://doi.org/10.1109/58.796136

### Bulk longitudinal velocity along Y (bulk-velocity-longitudinal-y)

- cln: 6806.55 +- 0.26 m/s; P; recommended; source kushibiki1999 (Table II), https://doi.org/10.1109/58.796136

### Bulk longitudinal velocity along Z (bulk-velocity-longitudinal-z)

- cln: 7328.2 +- 0.32 m/s; P; recommended; source kushibiki1999 (Table II), https://doi.org/10.1109/58.796136

### Bulk shear velocity along X (resonance) (bulk-velocity-shear-x)

- cln: 4750.67 +- 0.59 m/s; P; recommended; source kushibiki1999 (Table II), https://doi.org/10.1109/58.796136

### Bulk shear velocity along Y (bulk-velocity-shear-y)

- cln: 3940.49 +- 0.21 m/s; P; recommended; source kushibiki1999 (Table II), https://doi.org/10.1109/58.796136

### Bulk shear velocity along Z (bulk-velocity-shear-z)

- cln: 3590.41 +- 0.23 m/s; P; recommended; source kushibiki1999 (Table II), https://doi.org/10.1109/58.796136

### Coercive field (coercive-field)

- cln: 21 kV/mm (room temperature); P-comp; recommended; source volk2008 (Table 7.1, p. 185 (210 kV/cm, literature average); p. 118 (210-220 kV/cm)), https://doi.org/10.1007/978-3-540-70766-0
- mgo1-sln: 2.5 kV/mm (room temperature); P-comp; recommended; source volk2008 (Table 7.1, p. 185 (25 kV/cm)), https://doi.org/10.1007/978-3-540-70766-0
- mgo5-cln: 6-6.8 kV/mm (room temperature); P-comp; recommended; source volk2008 (Table 7.1, p. 185 (60-68 kV/cm, table average)), https://doi.org/10.1007/978-3-540-70766-0
- sln: 6-6.5 kV/mm (room temperature); P-comp; recommended; source volk2008 (Table 7.1, p. 185 (60-65 kV/cm)), https://doi.org/10.1007/978-3-540-70766-0

### Coercive field ratio E_c(CLN)/E_c(SLN) (coercive-field-ratio-cln-sln)

- cln: about 4-5 (room temperature); P(abs); alternative; source gopalan1998 (abstract), https://doi.org/10.1063/1.121491
- cln: 3.2-3.5; C; alternative; source volk2008 (Table 7.1, p. 185; p. 184 ('factor of three', ref. Chen et al. 2001)), https://doi.org/10.1007/978-3-540-70766-0

### Congruent composition (congruent-composition)

- cln: 48.45 mol% Li2O; P-comp; recommended; source volk2008 (pp. 4-5, 9), https://doi.org/10.1007/978-3-540-70766-0
- cln: 48.38 +- 0.01 mol% Li2O; V; alternative; source cti1999

### Curie temperature (curie-temperature)

- cln: 1140 C; P-comp; recommended; source volk2008 (Table 1.1, p. 3), https://doi.org/10.1007/978-3-540-70766-0
- sln: 1206 C; P-comp; recommended; source volk2008 (Table 1.1, p. 3), https://doi.org/10.1007/978-3-540-70766-0
- cln: 1142.3 +- 0.7 C; V; alternative; source cti1999
- sln: 1213 C; S; alternative; source wong2002
- unspecified: about 1430 K; P(abs); alternative; source boysen1994, https://doi.org/10.1107/S0108768193012820
- unspecified: 1165 C; P-comp; alternative; source weis1985 (Table 1, p. 197), https://doi.org/10.1007/BF00614817

### Curie temperature vs crystal composition (linear fit) (curie-temperature-vs-composition)

- unspecified: T_C = 39.26 c - 760.67 (T_C in C, c in mol% Li2O) C; P-comp; recommended; source volk2008 (Eq. (6.2), p. 140), https://doi.org/10.1007/978-3-540-70766-0
- unspecified: T_C = 39.064 c - 746.73 (T_C in C, c in mol% Li2O) C; P-comp; alternative; source volk2008 (Eq. (6.3), p. 140), https://doi.org/10.1007/978-3-540-70766-0

### Dark conductivity (dark-conductivity)

- cln: 1e-16-1e-14 S/m (room temperature, extrapolated from high temperature); P-comp; recommended; source volk2008 (Sec. 3.2.1, pp. 59-60 (1e-16 to 1.0e-18 Ohm^-1 cm^-1)), https://doi.org/10.1007/978-3-540-70766-0

### Activation energy of dark (protonic) conductivity (dark-conductivity-activation-energy)

- cln: about 1.1 eV (200-1000 C); P-comp; recommended; source volk2008 (Sec. 3.2.1, pp. 59-60), https://doi.org/10.1007/978-3-540-70766-0

### Density (density)

- cln: 4642.8 +- 0.2 kg/m^3; P; recommended; source kushibiki1999 (Table IV), https://doi.org/10.1109/58.796136
- sln: 4635 kg/m^3; P-comp; recommended; source volk2008 (Table 1.1, p. 3), https://doi.org/10.1007/978-3-540-70766-0
- cln: 4650 kg/m^3; V; alternative; source cti1999
- cln: 4647 kg/m^3; P-comp; alternative; source volk2008 (Table 1.1, p. 3), https://doi.org/10.1007/978-3-540-70766-0
- unspecified: 4636 kg/m^3 (30 C); P; alternative; source ogi2002, https://doi.org/10.1063/1.1497702
- unspecified: 4628 kg/m^3; P; alternative; source weis1985 (p. 194), https://doi.org/10.1007/BF00614817

### Thermo-optic coefficient, extraordinary (dne-dt)

- cln: 3.75e-05 1/K (1550 nm, 25 C); C; recommended; source jundt1997, https://doi.org/10.1364/OL.22.001553
- cln: 4.01e-05 1/K (1064 nm, 25 C); C; alternative; source jundt1997, https://doi.org/10.1364/OL.22.001553
- cln: 4.89e-05 1/K (633 nm, 25 C); C; alternative; source jundt1997, https://doi.org/10.1364/OL.22.001553
- cln: 3.34e-05 1/K (1523 nm, 300 K); S; alternative; source moretti2005, https://doi.org/10.1063/1.1988987
- cln: 4.12e-05 1/K (632 nm, 300 K); C; alternative; source moretti2005 (schwesyg2011 Eqs. (2.26)-(2.27)), https://doi.org/10.1063/1.1988987

### Thermo-optic coefficient, ordinary (dno-dt)

- cln: 5.4e-06 1/K (1064 nm, 25 C); C; alternative; source cti1999
- cln: 4.1e-06 1/K (1550 nm, 25 C); C; alternative; source cti1999
- cln: 9.4e-06 1/K (633 nm, 25 C); C; alternative; source cti1999
- cln: 3.7e-06 1/K (632 nm, 300 K); C; alternative; source moretti2005 (schwesyg2011 Eqs. (2.26)-(2.27)), https://doi.org/10.1063/1.1988987

### Elastic stiffness component c14 (constant E) (elastic-c14)

- lt-saw [LiTaO3 comparison]: -10.75 GPa; P; recommended; source kushibiki1999, https://doi.org/10.1109/58.796136

### Electro-optic coefficient r13, unclamped (eo-r13-T)

- sln: 10.4 pm/V (633 nm, unclamped (T)); P-comp; recommended; source volk2008 (Table 1.2, p. 4), https://doi.org/10.1007/978-3-540-70766-0

### Electro-optic coefficient r22, unclamped (eo-r22-T)

- cln: 6.54 pm/V (unclamped (T)); P-comp; alternative; source volk2008 (p. 150), https://doi.org/10.1007/978-3-540-70766-0

### Electro-optic coefficient r33 (eo-r33)

- lt-unspecified [LiTaO3 comparison]: 30.5 pm/V; S; recommended; source wang2025lt (introduction, ref. 29), https://doi.org/10.1021/acsphotonics.5c00159

### Electro-optic coefficient r33, unclamped (eo-r33-T)

- sln: 38 pm/V (633 nm, unclamped (T)); P-comp; recommended; source volk2008 (Table 1.2, p. 4), https://doi.org/10.1007/978-3-540-70766-0

### Hydrostatic piezoelectric coefficient d_h = 2 d31 + d33 (hydrostatic-piezo-dh)

- unspecified: 6.31 +- 0.014 pC/N; P-comp; recommended; source weis1985 (p. 198), https://doi.org/10.1007/BF00614817

### Internal field (internal-field)

- cln: about 2.5 kV/mm; P(abs); recommended; source gopalan1998 (abstract), https://doi.org/10.1063/1.121491
- mgo5-cln: 0.5 kV/mm; P-comp; recommended; source volk2008 (Table 7.1, p. 185 (5 kV/cm)), https://doi.org/10.1007/978-3-540-70766-0
- cln: printed '2-33' kV/cm (likely a misprinted range) kV/cm; P-comp; alternative; source volk2008 (Table 7.1, p. 185), https://doi.org/10.1007/978-3-540-70766-0

### IR transmission cutoff (ir-cutoff)

- cln: 4600 nm; V; alternative; source cti1999

### Lattice constant a (hexagonal setting) (lattice-a)

- cln: 5.15 Angstrom (room temperature); P-comp; recommended; source volk2008 (Table 1.1, p. 3 (515.0 pm)), https://doi.org/10.1007/978-3-540-70766-0
- sln: 5.147 Angstrom (room temperature); P-comp; recommended; source volk2008 (Table 1.1, p. 3 (514.7 pm)), https://doi.org/10.1007/978-3-540-70766-0
- unspecified: 5.148 Angstrom (293 K (COD CIF)); P-db; recommended; source hsu1997 (COD 2101845), https://doi.org/10.1107/S010876819600777X
- cln: 5.151 Angstrom; V; alternative; source cti1999
- unspecified: 5.14829 Angstrom (24 C); P-db; alternative; source cod (COD 1541936), https://www.crystallography.net/cod/
- unspecified: 5.1502 Angstrom; P-db; alternative; source ohgaki1992 (COD 1544665)
- unspecified: 5.15 Angstrom; P; alternative; source weis1985 (p. 194), https://doi.org/10.1007/BF00614817

### Lattice constant c (hexagonal setting) (lattice-c)

- cln: 13.864 Angstrom (room temperature); P-comp; recommended; source volk2008 (Table 1.1, p. 3 (1386.4 pm)), https://doi.org/10.1007/978-3-540-70766-0
- sln: 13.856 Angstrom (room temperature); P-comp; recommended; source volk2008 (Table 1.1, p. 3 (1385.6 pm)), https://doi.org/10.1007/978-3-540-70766-0
- unspecified: 13.863 Angstrom (293 K (COD CIF)); P-db; recommended; source hsu1997 (COD 2101845), https://doi.org/10.1107/S010876819600777X
- cln: 13.866 Angstrom; V; alternative; source cti1999
- unspecified: 13.8631 Angstrom (24 C); P-db; alternative; source cod (COD 1541936), https://www.crystallography.net/cod/
- unspecified: 13.8653 Angstrom; P-db; alternative; source ohgaki1992 (COD 1544665)

### Maxwell relaxation time (dark) (maxwell-relaxation-time)

- cln: 5-500 days; P-comp; recommended; source volk2008 (p. 159), https://doi.org/10.1007/978-3-540-70766-0

### Melting point (melting-point)

- cln: 1255 C; P-comp; recommended; source volk2008 (Table 1.1, p. 3), https://doi.org/10.1007/978-3-540-70766-0
- sln: < 1200 C; P-comp; recommended; source volk2008 (Table 1.1, p. 3), https://doi.org/10.1007/978-3-540-70766-0
- cln: about 1250 C; V; alternative; source cti1999

### MgO concentration threshold for optical-damage resistance (mgo-photorefractive-threshold)

- mgo5-cln: >= 4.5 at.% MgO at.% MgO; P(abs); recommended; source bryan1984 (abstract), https://doi.org/10.1063/1.94946

### Mohs hardness (mohs-hardness)

- cln: 5 Mohs; V; alternative; source cti1999

### Second-order nonlinear coefficient d31 (nlo-d31)

- cln: 4.8 +- 0.5 pm/V; P(abs); alternative; source kitamoto1995 (abstract), https://doi.org/10.1007/s10043-995-0280-y
- cln: 4.3 +- 0.5 pm/V; P(abs); alternative; source kitamoto1995 (abstract), https://doi.org/10.1007/s10043-995-0280-y

### Nonlinear (Kerr) refractive index (nonlinear-index-n2)

- unspecified: 9.33e-20 m^2/W (1064 nm); P-db; recommended; source desalvo1996, https://doi.org/10.1109/3.511545
- unspecified: 8.25e-19 m^2/W (532 nm); P-db; alternative; source desalvo1996, https://doi.org/10.1109/3.511545
- unspecified: 1.8e-19 m^2/W; S; alternative; source zhu2021 (Table 1), https://doi.org/10.1364/AOP.411024

### OH stretch absorption band (oh-stretch-band)

- cln: 2.87 um; P(abs); recommended; source bryan1984 (abstract), https://doi.org/10.1063/1.94946
- mgo5-cln: 2.83 um; P(abs); recommended; source bryan1984 (abstract), https://doi.org/10.1063/1.94946

### Optical band gap (frequently cited) (optical-band-gap)

- unspecified: about 3.7 eV; P(abs); recommended; source thierfelder2010 (abstract), https://doi.org/10.1002/pssc.200982473

### Point group (ferroelectric phase) (point-group)

- unspecified: 3m (C3v); P; recommended; source weis1985 (p. 192, Sec. 2.1), https://doi.org/10.1007/BF00614817

### Pyroelectric coefficient (pyroelectric-p3)

- cln: -8.3e-05 C/(m^2 K) (25 C); V; alternative; source cti1999
- unspecified: -6.4e-05 C/(m^2 K) (room temperature); S; alternative; source schwesyg2011 (Eq. (2.17))
- unspecified: -4e-05 C/(m^2 K) (room temperature); P-comp; alternative; source weis1985 (Eq. (2), p. 196), https://doi.org/10.1007/BF00614817

### Extraordinary refractive index (refractive-index-e)

- cln: 2.1555 (1064 nm, 21 C); C; recommended; source zelmon1997, https://doi.org/10.1364/JOSAB.14.003319
- cln: 2.1376 (1550 nm, 21 C); C; recommended; source zelmon1997, https://doi.org/10.1364/JOSAB.14.003319
- cln: 2.2022 (632.8 nm, 21 C); C; recommended; source zelmon1997, https://doi.org/10.1364/JOSAB.14.003319
- lt-unspecified [LiTaO3 comparison]: 2.1432 (1000 nm, room temperature); P-db; recommended; source bond1965 (refractiveindex.info LiTaO3/Bond-e tabulated data), https://doi.org/10.1063/1.1703106
- lt-unspecified [LiTaO3 comparison]: 2.1213 (1600 nm, room temperature); P-db; recommended; source bond1965 (refractiveindex.info LiTaO3/Bond-e tabulated data), https://doi.org/10.1063/1.1703106
- lt-unspecified [LiTaO3 comparison]: 2.1878 (600 nm, room temperature); P-db; recommended; source bond1965 (refractiveindex.info LiTaO3/Bond-e tabulated data), https://doi.org/10.1063/1.1703106
- mgo5-cln: 2.1474 (1064 nm, 21 C); C; recommended; source zelmon1997, https://doi.org/10.1364/JOSAB.14.003319
- mgo5-cln: 2.1299 (1550 nm, 21 C); C; recommended; source zelmon1997, https://doi.org/10.1364/JOSAB.14.003319
- mgo5-cln: 2.1928 (632.8 nm, 21 C); C; recommended; source zelmon1997, https://doi.org/10.1364/JOSAB.14.003319
- sln: 2.19 (633 nm); P-comp; recommended; source volk2008 (Table 1.2, p. 4 (refs. [26-28])), https://doi.org/10.1007/978-3-540-70766-0
- cln: 2.2028 (632.8 nm); V; alternative; source cti1999
- cln: 2.1561 (1060 nm, 24.5 C); P-comp; alternative; source weis1985 (Table 2, p. 197), https://doi.org/10.1007/BF00614817
- cln: 2.2028 (632.8 nm, 24.5 C); P-comp; alternative; source weis1985 (Table 2, p. 197), https://doi.org/10.1007/BF00614817
- sln: 2.2005 (632.8 nm, 25 C); P-comp; alternative; source weis1985 (Table 2, p. 197), https://doi.org/10.1007/BF00614817

### Ordinary refractive index (refractive-index-o)

- cln: 2.2321 (1064 nm, 21 C); C; recommended; source zelmon1997, https://doi.org/10.1364/JOSAB.14.003319
- cln: 2.2111 (1550 nm, 21 C); C; recommended; source zelmon1997, https://doi.org/10.1364/JOSAB.14.003319
- cln: 2.2865 (632.8 nm, 21 C); C; recommended; source zelmon1997, https://doi.org/10.1364/JOSAB.14.003319
- lt-unspecified [LiTaO3 comparison]: 2.1391 (1000 nm, room temperature); P-db; recommended; source bond1965 (refractiveindex.info LiTaO3/Bond-o tabulated data), https://doi.org/10.1063/1.1703106
- lt-unspecified [LiTaO3 comparison]: 2.1174 (1600 nm, room temperature); P-db; recommended; source bond1965 (refractiveindex.info LiTaO3/Bond-o tabulated data), https://doi.org/10.1063/1.1703106
- lt-unspecified [LiTaO3 comparison]: 2.1834 (600 nm, room temperature); P-db; recommended; source bond1965 (refractiveindex.info LiTaO3/Bond-o tabulated data), https://doi.org/10.1063/1.1703106
- mgo5-cln: 2.2288 (1064 nm, 21 C); C; recommended; source zelmon1997, https://doi.org/10.1364/JOSAB.14.003319
- mgo5-cln: 2.2082 (1550 nm, 21 C); C; recommended; source zelmon1997, https://doi.org/10.1364/JOSAB.14.003319
- mgo5-cln: 2.2825 (632.8 nm, 21 C); C; recommended; source zelmon1997, https://doi.org/10.1364/JOSAB.14.003319
- sln: 2.288 (633 nm); P-comp; recommended; source volk2008 (Table 1.2, p. 4 (refs. [26-28])), https://doi.org/10.1007/978-3-540-70766-0
- cln: 2.2866 (632.8 nm); V; alternative; source cti1999
- cln: 2.2323 (1060 nm, 24.5 C); P-comp; alternative; source weis1985 (Table 2, p. 197), https://doi.org/10.1007/BF00614817
- cln: 2.2866 (632.8 nm, 24.5 C); P-comp; alternative; source weis1985 (Table 2, p. 197), https://doi.org/10.1007/BF00614817
- sln: 2.291 (632.8 nm, 25 C); P-comp; alternative; source weis1985 (Table 2, p. 197), https://doi.org/10.1007/BF00614817

### Residual absorption, as-grown crystals (residual-absorption)

- cln: up to 0.04 cm^-1 (transition-metal impurities, 400-2000 nm); about 0.001 cm^-1 H-related bands at 2300-2800 nm; annealing lowers absorption by up to 10x cm^-1; P; recommended; source schwesyg2011 (abstract; Sec. 3.1, 3.3)

### Rhombohedral cell edge a_R (rhombohedral-a)

- unspecified: 5.494 Angstrom; P; recommended; source weis1985 (p. 194, Eq. (1)), https://doi.org/10.1007/BF00614817
- unspecified: 5.493 +- 0.002 Angstrom; P-db; alternative; source hsu1997 (COD 2101845), https://doi.org/10.1107/S010876819600777X

### Rhombohedral cell angle alpha (rhombohedral-alpha)

- unspecified: 55.867 deg; P; recommended; source weis1985 (p. 194, Eq. (1)), https://doi.org/10.1007/BF00614817
- unspecified: 55.89 +- 0.03 deg; P-db; alternative; source hsu1997 (COD 2101845), https://doi.org/10.1107/S010876819600777X

### Space group (ferroelectric phase, below Tc) (space-group)

- unspecified: R3c (No. 161); P; recommended; source weis1985 (p. 192, Sec. 2.1), https://doi.org/10.1007/BF00614817

### Space group (paraelectric phase, above Tc) (space-group-paraelectric)

- unspecified: R-3c (No. 167); P-db; recommended; source boysen1994 (COD 2101175-2101185 high-temperature entries), https://doi.org/10.1107/S0108768193012820

### Specific heat capacity (specific-heat)

- cln: 628 J/(kg K) (room temperature); P-comp; recommended; source volk2008 (Table 1.1, p. 3), https://doi.org/10.1007/978-3-540-70766-0
- sln: 651 J/(kg K) (room temperature); P-comp; recommended; source volk2008 (Table 1.1, p. 3), https://doi.org/10.1007/978-3-540-70766-0
- cln: about 628 J/(kg K) (25 C); V; alternative; source cti1999

### Spontaneous polarization (spontaneous-polarization)

- cln: 80 +- 5 uC/cm^2; P(abs); alternative; source gopalan1998 (abstract), https://doi.org/10.1063/1.121491
- cln: 71 uC/cm^2 (room temperature); P-comp; alternative; source volk2008 (Table 1.1, p. 3 (refs. [22], [24])), https://doi.org/10.1007/978-3-540-70766-0

### Thermal conductivity (thermal-conductivity)

- cln: 3.92 W/(m K) (room temperature); P-comp; recommended; source volk2008 (Table 1.1, p. 3), https://doi.org/10.1007/978-3-540-70766-0
- sln: 5.97 W/(m K) (room temperature); P-comp; recommended; source volk2008 (Table 1.1, p. 3), https://doi.org/10.1007/978-3-540-70766-0
- cln: about 4.2 W/(m K) (25 C); V; alternative; source cti1999
- unspecified: 5 W/(m K); S; alternative; source schwesyg2011 (Eq. (2.28))

### Thermal expansion coefficient perpendicular to c (thermal-expansion-a)

- cln: 1.41e-05 1/K (300 K); P-comp; recommended; source volk2008 (Table 1.1, p. 3), https://doi.org/10.1007/978-3-540-70766-0
- sln: 1.41e-05 1/K (300 K); P-comp; recommended; source volk2008 (Table 1.1, p. 3), https://doi.org/10.1007/978-3-540-70766-0
- cln: 1.5e-05 1/K (25 C); V; alternative; source cti1999

### Thermal expansion coefficient parallel to c (thermal-expansion-c)

- cln: 4.1e-06 1/K (300 K); P-comp; recommended; source volk2008 (Table 1.1, p. 3), https://doi.org/10.1007/978-3-540-70766-0
- sln: 6e-06 1/K (300 K); P-comp; recommended; source volk2008 (Table 1.1, p. 3), https://doi.org/10.1007/978-3-540-70766-0
- cln: 7.5e-06 1/K (25 C); V; alternative; source cti1999

### Transparency range (transparency-range)

- cln: 0.32-5 um; P-comp; recommended; source volk2008 (Table 1.2, p. 4), https://doi.org/10.1007/978-3-540-70766-0
- sln: 0.3-5 um; P-comp; recommended; source volk2008 (Table 1.2, p. 4), https://doi.org/10.1007/978-3-540-70766-0

### UV transmission cutoff (uv-cutoff)

- cln: 340 nm; V; alternative; source cti1999

### UV absorption edge vs composition (uv-edge-formula)

- unspecified: lambda_20 = 320.4 - 1.829 x - 5.485 x^2 nm; lambda_15 = 321.9 - 1.597 x - 5.745 x^2 nm; x = (mol% Li2O) - 48.38 nm (22 C); P-comp; recommended; source volk2008 (Eqs. (6.5)-(6.6), p. 142), https://doi.org/10.1007/978-3-540-70766-0

### UV absorption edge at alpha = 20 cm^-1 (uv-edge-lambda20)

- cln: 320.4 nm (22 C); C; recommended; source volk2008 (Eq. (6.5), p. 142), https://doi.org/10.1007/978-3-540-70766-0
- sln: 303 nm (22 C); C; recommended; source volk2008 (Eq. (6.5), p. 142), https://doi.org/10.1007/978-3-540-70766-0

## Tensors (point group 3m; x perpendicular to a mirror plane, z polar c axis)

- elastic-compliance-sE/cln/kushibiki1999: s11 = 5.85352, s12 = -1.18173, s13 = -1.35637, s14 = -0.920402, s33 = 5.05782, s44 = 16.9493 1e-12 m^2/N; conditions in record; C; recommended; frame convention unstated; source kushibiki1999, https://doi.org/10.1109/58.796136
- elastic-compliance-sE/unspecified/weis1985-smithwelsh1971: s11 = 5.831, s12 = -1.15, s13 = -1.452, s14 = -1, s33 = 5.026, s44 = 17.1 1e-12 m^2/N; conditions in record; P-comp; frame convention IRE-1949; source weis1985, https://doi.org/10.1007/BF00614817
- elastic-compliance-sE/unspecified/weis1985-warner1967: s11 = 5.78, s12 = -1.01, s13 = -1.47, s14 = -1.02, s33 = 5.02, s44 = 17 1e-12 m^2/N; conditions in record; P-comp; frame convention IRE-1949; source weis1985, https://doi.org/10.1007/BF00614817
- elastic-stiffness-cE/cln/kushibiki1999: c11 = 198.86, c12 = 54.67, c13 = 67.99, c14 = 7.83, c33 = 234.18, c44 = 59.85 GPa; conditions in record; P; recommended; frame convention unstated; source kushibiki1999, https://doi.org/10.1109/58.796136
- elastic-stiffness-cE/unspecified/andrushchak2009: c11 = 199, c12 = 54.7, c13 = 70, c14 = 7.9, c33 = 240, c44 = 59.9 GPa; conditions in record; S; frame convention unstated; source andrushchak2009, https://doi.org/10.1063/1.3238507
- elastic-stiffness-cE/unspecified/ogi2002: c11 = 199.5, c12 = 55.27, c13 = 67.67, c14 = 8.7, c33 = 235.2, c44 = 59.48 GPa; 30 C; P; frame convention unstated; source ogi2002, https://doi.org/10.1063/1.1497702
- elastic-stiffness-cE/unspecified/ogi2002-kovacs1990: c11 = 198.4, c12 = 54.72, c13 = 65.13, c14 = 7.88, c33 = 227.9, c44 = 59.65 GPa; conditions in record; S; frame convention unstated; source ogi2002, https://doi.org/10.1063/1.1497702
- elastic-stiffness-cE/unspecified/weis1985-nakagawa1973: c11 = 200, c12 = 54, c13 = 60, c14 = 8, c33 = 243, c44 = 60 GPa; conditions in record; P-comp; frame convention IRE-1949; source weis1985, https://doi.org/10.1007/BF00614817
- elastic-stiffness-cE/unspecified/weis1985-smithwelsh1971: c11 = 203, c12 = 57.3, c13 = 75.2, c14 = 8.5, c33 = 242.4, c44 = 59.5 GPa; conditions in record; P-comp; frame convention IRE-1949; source weis1985, https://doi.org/10.1007/BF00614817
- elastic-stiffness-cE/unspecified/weis1985-warner1967: c11 = 203, c12 = 53, c13 = 75, c14 = 9, c33 = 245, c44 = 60 GPa; conditions in record; P-comp; frame convention IRE-1949; source weis1985, https://doi.org/10.1007/BF00614817
- eo-rS/cln/cti1999: r13 = 9, r22 = 3, r33 = 31, r51 = 28 pm/V; 633 nm, clamped (S); V; frame convention unstated; source cti1999
- eo-rS/cln/turner1966: r13 = 8.6, r22 = 3.4, r33 = 30.8, r51 = 28 pm/V; 633 nm, clamped (S); P-comp; frame convention IRE-1949; source turner1966, https://doi.org/10.1063/1.1754449
- eo-rS/unspecified/kaminow1980: r13 = 7.7, r22 = 3.4, r33 = 28.8, r51 = 18.2 pm/V; 633 nm, clamped (S); P-comp; frame convention IRE-1949; source kaminow1980, https://doi.org/10.1063/1.328301
- eo-rT/cln/cti1999: r13 = 10, r22 = 7, r33 = 33, r51 = 33 pm/V; 633 nm, unclamped (T); V; frame convention unstated; source cti1999
- eo-rT/cln/weis1985: r13 = 10, r22 = 6.81, r33 = 32.2, r51 = 32 pm/V; 633 nm, unclamped (T); P-comp; recommended; frame convention IRE-1949; source weis1985, https://doi.org/10.1007/BF00614817
- nlo-d/cln/cti1999: d22 = 3, d31 = -5, d33 = -33 pm/V; 1060 nm; V; frame convention unstated; source cti1999
- nlo-d/cln/volk2008: d22 = 3, d31 = 6, d33 = 34 pm/V; 1060 nm; P-comp; frame convention unstated; source volk2008, https://doi.org/10.1007/978-3-540-70766-0
- nlo-d/sln/volk2008: d22 = 2.5, d31 = 5, d33 = 42 pm/V; 1060 nm; P-comp; frame convention unstated; source volk2008, https://doi.org/10.1007/978-3-540-70766-0
- nlo-d/unspecified/zhu2021: d22 = 2.1, d31 = -4.3, d33 = -27 pm/V; 1064 nm; S; frame convention unstated; source zhu2021, https://doi.org/10.1364/AOP.411024
- permittivity-S/cln/cti1999: eps11 = 44, eps33 = 27.9 relative (eps/eps0); clamped (S); V; frame convention unstated; source cti1999
- permittivity-S/cln/kushibiki1999: eps11 = 44.9, eps33 = 26.7 relative (eps/eps0); clamped (S); P; recommended; frame convention unstated; source kushibiki1999, https://doi.org/10.1109/58.796136
- permittivity-S/cln/volk2008: eps11 = 44, eps33 = 29 relative (eps/eps0); clamped (S); P-comp; frame convention unstated; source volk2008, https://doi.org/10.1007/978-3-540-70766-0
- permittivity-S/unspecified/weis1985-savage1966: eps11 = 44, eps33 = 29 relative (eps/eps0); clamped (S); P-comp; frame convention IRE-1949; source weis1985, https://doi.org/10.1007/BF00614817
- permittivity-S/unspecified/weis1985-teague1975: eps11 = 46.5, eps33 = 27.3 relative (eps/eps0); clamped (S); P-comp; frame convention IRE-1949; source weis1985, https://doi.org/10.1007/BF00614817
- permittivity-S/unspecified/weis1985-warner1967: eps11 = 44.3, eps33 = 27.9 relative (eps/eps0); clamped (S); P-comp; frame convention IRE-1949; source weis1985, https://doi.org/10.1007/BF00614817
- permittivity-S/unspecified/weis1985-yamada1967: eps11 = 43.9, eps33 = 23.7 relative (eps/eps0); clamped (S); P-comp; frame convention IRE-1949; source weis1985, https://doi.org/10.1007/BF00614817
- permittivity-T/cln/cti1999: eps11 = 85, eps33 = 28.7 relative (eps/eps0); unclamped (T); V; frame convention unstated; source cti1999
- permittivity-T/cln/kushibiki1999: eps11 = 83.3, eps33 = 28.5 relative (eps/eps0); unclamped (T); P; recommended; frame convention unstated; source kushibiki1999, https://doi.org/10.1109/58.796136
- permittivity-T/cln/volk2008: eps11 = 84, eps33 = 30 relative (eps/eps0); unclamped (T); P-comp; frame convention unstated; source volk2008, https://doi.org/10.1007/978-3-540-70766-0
- permittivity-T/unspecified/weis1985-savage1966: eps11 = 84, eps33 = 30 relative (eps/eps0); unclamped (T); P-comp; frame convention IRE-1949; source weis1985, https://doi.org/10.1007/BF00614817
- permittivity-T/unspecified/weis1985-smithwelsh1971: eps11 = 84.6, eps33 = 28.6 relative (eps/eps0); unclamped (T); P-comp; frame convention IRE-1949; source weis1985, https://doi.org/10.1007/BF00614817
- permittivity-T/unspecified/weis1985-teague1975: eps11 = 84.1, eps33 = 28.1 relative (eps/eps0); unclamped (T); P-comp; frame convention IRE-1949; source weis1985, https://doi.org/10.1007/BF00614817
- permittivity-T/unspecified/weis1985-warner1967: eps11 = 85.2, eps33 = 28.7 relative (eps/eps0); unclamped (T); P-comp; frame convention IRE-1949; source weis1985, https://doi.org/10.1007/BF00614817
- photoelastic-p/unspecified/andrushchak2009: p11 = -0.021, p12 = 0.06, p13 = 0.172, p14 = -0.052, p31 = 0.141, p33 = 0.118, p41 = -0.109, p44 = 0.121 -; 633 nm; S; frame convention unstated; source andrushchak2009, https://doi.org/10.1063/1.3238507
- photoelastic-p/unspecified/mys2015-krupych2014: p11 = -0.023, p12 = 0.076, p13 = 0.147, p14 = 0.057, p31 = 0.157, p33 = 0.141, p41 = 0.051, p44 = 0.126 -; 633 nm; S; frame convention unstated; source mys2015, https://arxiv.org/abs/1508.01075
- photoelastic-p/unspecified/rodrigues2023: p11 = -0.026, p12 = 0.088, p13 = 0.134, p14 = -0.083, p31 = 0.177, p33 = 0.07, p41 = -0.151, p44 = 0.145 -; 633 nm; S; frame convention unstated; source rodrigues2023, https://arxiv.org/abs/2302.03890
- photoelastic-p/unspecified/weis1985-avakyants1976: p11 = -0.026, p12 = 0.09, p13 = 0.133, p14 = -0.075, p31 = 0.179, p33 = 0.071, p41 = -0.151, p44 = 0.146 -; 633 nm; P-comp; frame convention unstated; source weis1985, https://doi.org/10.1007/BF00614817
- photoelastic-p/unspecified/weis1985-coquin: p11 = -0.02, p12 = 0.08, p13 = 0.13, p14 = -0.08, p31 = 0.17, p33 = 0.07, p41 = -0.15, p44 = 0.12 -; 633 nm; P-comp; frame convention IRE-1949; source weis1985, https://doi.org/10.1007/BF00614817
- piezo-strain-d/cln/cti1999: d15 = 69.2, d22 = 20.8, d31 = -0.85, d33 = 6 pC/N; conditions in record; V; frame convention unstated; source cti1999
- piezo-strain-d/cln/kushibiki1999: d15 = 66.3805, d22 = 20.2979, d31 = -1.03662, d33 = 8.68973 pC/N; conditions in record; C; recommended; frame convention unstated; source kushibiki1999, https://doi.org/10.1109/58.796136
- piezo-strain-d/unspecified/weis1985-smithwelsh1971: d15 = 69.2, d22 = 20.8, d31 = -0.85, d33 = 6 pC/N; conditions in record; P-comp; frame convention IRE-1949; source weis1985, https://doi.org/10.1007/BF00614817
- piezo-strain-d/unspecified/weis1985-warner1967: d15 = 68, d22 = 21, d31 = -1, d33 = 6 pC/N; conditions in record; P-comp; frame convention IRE-1949; source weis1985, https://doi.org/10.1007/BF00614817
- piezo-strain-d/unspecified/weis1985-yamada1967: d15 = 74, d22 = 21, d31 = -0.87, d33 = 16 pC/N; conditions in record; P-comp; frame convention IRE-1949; source weis1985, https://doi.org/10.1007/BF00614817
- piezo-stress-e/cln/kushibiki1999: e15 = 3.655, e22 = 2.407, e31 = 0.328, e33 = 1.894 C/m^2; conditions in record; P; recommended; frame convention unstated; source kushibiki1999, https://doi.org/10.1109/58.796136
- piezo-stress-e/unspecified/andrushchak2009: e15 = 3.67, e22 = 2.38, e31 = 0.34, e33 = 1.6 C/m^2; conditions in record; S; frame convention unstated; source andrushchak2009, https://doi.org/10.1063/1.3238507
- piezo-stress-e/unspecified/ogi2002: e15 = 3.65, e22 = 2.39, e31 = 0.31, e33 = 1.72 C/m^2; 30 C; P; frame convention unstated; source ogi2002, https://doi.org/10.1063/1.1497702
- piezo-stress-e/unspecified/ogi2002-kovacs1990: e15 = 3.69, e22 = 2.42, e31 = 0.3, e33 = 1.77 C/m^2; conditions in record; S; frame convention unstated; source ogi2002, https://doi.org/10.1063/1.1497702
- piezo-stress-e/unspecified/ogi2002-smithwelsh1971: e15 = 3.76, e22 = 2.43, e31 = 0.23, e33 = 1.33 C/m^2; conditions in record; S; frame convention unstated; source ogi2002, https://doi.org/10.1063/1.1497702
- piezo-stress-e/unspecified/ogi2002-warner1967: e15 = 3.7, e22 = 2.5, e31 = 0.2, e33 = 1.3 C/m^2; conditions in record; S; frame convention unstated; source ogi2002, https://doi.org/10.1063/1.1497702

## Dispersion models

### Gayer 2008, 1 mol% MgO:stoichiometric LiNbO3, extraordinary (gayer2008-mgo1-sln-e)

- Formula: n^2 = a1 + b1 f + (a2 + b2 f)/(L^2 - (a3 + b3 f)^2) + (a4 + b4 f)/(L^2 - a5^2) - a6 L^2; f = (T - 24.5)(T + 570.82), T in C, L in um
- Coefficients: a1 = 5.078, a2 = 0.0964, a3 = 0.2065, a4 = 61.16, a5 = 10.55, a6 = 0.0159, b1 = 4.677e-07, b2 = 7.822e-08, b3 = -2.653e-08, b4 = 0.0001096
- Validity: 0.5-4 um; reference 24.5 C; status P
- Erratum: Erratum, Appl. Phys. B 94, 367 (2009); applied: true
- Caveat: dn/dT from these coefficients: -7.1e-5 /K at 1550 nm (negative); do not use for absolute dn/dT.
- Caveat: The refractiveindex.info comment calling this material congruent is wrong; the paper labels it SLN.

### Gayer 2008, 5 mol% MgO:congruent LiNbO3, extraordinary (gayer2008-mgo5-e)

- Formula: n^2 = a1 + b1 f + (a2 + b2 f)/(L^2 - (a3 + b3 f)^2) + (a4 + b4 f)/(L^2 - a5^2) - a6 L^2; f = (T - 24.5)(T + 570.82), T in C, L in um
- Coefficients: a1 = 5.756, a2 = 0.0983, a3 = 0.202, a4 = 189.32, a5 = 12.52, a6 = 0.0132, b1 = 2.86e-06, b2 = 4.7e-08, b3 = 6.113e-08, b4 = 0.0001516
- Validity: 0.5-4 um; reference 24.5 C; status P
- Erratum: Erratum, Appl. Phys. B 94, 367 (2009); applied: true
- Caveat: dn/dT from these coefficients is anomalous (2.65e-4 /K for MgO5 n_e at 1550 nm vs 3.75e-5 /K from Jundt CLN). Do not use for absolute dn/dT.
- Caveat: Wavelength validity from the refractiveindex.info entries; temperature validity from the paper.

### Gayer 2008, 5 mol% MgO:congruent LiNbO3, ordinary (gayer2008-mgo5-o)

- Formula: n^2 = a1 + b1 f + (a2 + b2 f)/(L^2 - (a3 + b3 f)^2) + (a4 + b4 f)/(L^2 - a5^2) - a6 L^2; f = (T - 24.5)(T + 570.82), T in C, L in um
- Coefficients: a1 = 5.653, a2 = 0.1185, a3 = 0.2091, a4 = 89.61, a5 = 10.85, a6 = 0.0197, b1 = 7.941e-07, b2 = 3.134e-08, b3 = -4.641e-09, b4 = -2.188e-06
- Validity: 0.5-1.62 um; reference 24.5 C; status P
- Erratum: Erratum, Appl. Phys. B 94, 367 (2009); applied: true
- Caveat: n_o is reliable only to 1620 nm and about 20-100 C (gayer2008 p. 348); refractiveindex.info lists 0.5-1.7 um.
- Caveat: dn/dT from these coefficients: 1.11e-4 /K at 1550 nm; do not use for absolute dn/dT.

### Zelmon 1997, congruent LiNbO3, extraordinary (zelmon1997-cln-e)

- Formula: n^2 - 1 = B1 L^2/(L^2 - C1) + B2 L^2/(L^2 - C2) + B3 L^2/(L^2 - C3), L in um
- Coefficients: B1 = 2.9804, C1 = 0.02047, B2 = 0.5981, C2 = 0.0666, B3 = 8.9543, C3 = 416.08
- Validity: 0.4-5 um; reference 21 C; status P-db

### Zelmon 1997, congruent LiNbO3, ordinary (zelmon1997-cln-o)

- Formula: n^2 - 1 = B1 L^2/(L^2 - C1) + B2 L^2/(L^2 - C2) + B3 L^2/(L^2 - C3), L in um
- Coefficients: B1 = 2.6734, C1 = 0.01764, B2 = 1.229, C2 = 0.05914, B3 = 12.614, C3 = 474.6
- Validity: 0.4-5 um; reference 21 C; status P-db

### Zelmon 1997, 5 mol% MgO:congruent LiNbO3, extraordinary (erratum applied) (zelmon1997-mgo5-e)

- Formula: n^2 - 1 = B1 L^2/(L^2 - C1) + B2 L^2/(L^2 - C2) + B3 L^2/(L^2 - C3), L in um
- Coefficients: B1 = 2.2454, C1 = 0.01242, B2 = 1.3005, C2 = 0.05313, B3 = 6.8972, C3 = 331.33
- Validity: 0.4-5 um; reference 21 C; status P-db
- Erratum: Erratum, J. Opt. Soc. Am. B 43(11), 2788 (2026): the headings for the ordinary and extraordinary index for 5 mol.% doped lithium niobate are switched; applied: true
- Erratum: Gayer et al., Appl. Phys. B 91, 343 (2008), p. 348: the Zelmon MgO5 n_o and n_e parameters 'were switched by mistake'; applied: true

### Zelmon 1997, 5 mol% MgO:congruent LiNbO3, ordinary (erratum applied) (zelmon1997-mgo5-o)

- Formula: n^2 - 1 = B1 L^2/(L^2 - C1) + B2 L^2/(L^2 - C2) + B3 L^2/(L^2 - C3), L in um
- Coefficients: B1 = 2.4272, C1 = 0.01478, B2 = 1.4617, C2 = 0.05612, B3 = 9.6536, C3 = 371.216
- Validity: 0.4-5 um; reference 21 C; status P-db
- Erratum: Erratum, J. Opt. Soc. Am. B 43(11), 2788 (2026): the headings for the ordinary and extraordinary index for 5 mol.% doped lithium niobate are switched; applied: true
- Erratum: Gayer et al., Appl. Phys. B 91, 343 (2008), p. 348: the Zelmon MgO5 n_o and n_e parameters 'were switched by mistake'; applied: true

## Glossary

- **+z face (+c face)**: The +z (+c) face of LiNbO3 is the c face that becomes negatively charged under compression along c and positively charged on cooling. (source: weis1985, ieee176, volk2008, ire1949, weis1985)
- **1.6T / 3.2T**: Pluggable optical modules with 1.6 or 3.2 Tb/s aggregate rate, e.g. 8 lanes of 200 or 400 Gb/s (DR8 = 8 parallel single-mode lanes).
- **128 deg Y-X cut**: The 128 deg Y-X cut of LiNbO3 is a substrate orientation whose plate normal is the y axis rotated by about 128 deg about x, with surface waves propagating along x. (source: shibayama1976)
- **180 deg domain wall**: The boundary between antiparallel domains, ideally one to two lattice units wide. (source: gopalan2007)
- **3m point group**: 3m (Schoenflies C3v) is the point group of ferroelectric LiNbO3: a threefold rotation axis along c with three mirror planes that contain it. (source: weis1985, ieee176, weis1985)
- **acceptance bandwidth**: Range of wavelength, temperature or angle over which phase matching holds.
- **acousto-optic effect**: The acousto-optic effect is the modulation or diffraction of light by an acoustic wave through the index changes it carries: photoelastic, plus electro-optic from the accompanying piezoelectric field in LiNbO3. (source: weis1985, shao2019, sarabalis2020)
- **acousto-optic figure of merit**: Material ranking numbers for acousto-optic devices, e.g. M2 = n^6 p²/(rho v³). (source: weis1985, R. W. Dixon, "Photoelastic Properties of Selected Materials and Their Relevance for Applications to Acoustic Light Modulators and Scanners", Journal of Applied Physics 38 5149-5153 (1967))
- **Analog (provenance)**: A reported value taken from a paper other than the one anchoring a process flow, or from LiTaO3, and marked as such.
- **AO modulator**: A modulator in which an acoustic wave, launched piezoelectrically, changes the refractive index and modulates or frequency-shifts light.
- **Ar+ milling**: Ar+ milling is physical dry etching in which accelerated argon ions sputter material, the usual way to etch LiNbO3 waveguides because LN resists chemical dry etching. (source: zhu2021, shi2025)
- **Argon ion milling / ion beam etching**: Physical removal of material by a directed beam of argon ions.
- **atlas sample**: The curated set of modulator papers in eo-modulator-atlas (233 papers at the pinned commit); counts describe the sample, not the whole field.
- **backswitching**: Spontaneous return of freshly reversed domains to the original direction after a too-short poling pulse. (source: volk2008)
- **band gap**: The band gap of LiNbO3 is usually quoted as about 3.7 eV from optical absorption, while GW calculations place the fundamental quasiparticle gap at least 1 eV higher. (source: thierfelder2010)
- **BCB**: Benzocyclobutene, a polymer adhesive used to bond early LN films; it limits later annealing temperatures. (source: guarino2007)
- **BEOL**: The metal interconnect layers of a CMOS process, above the transistors.
- **birefringence**: Birefringence is the index difference n_e - n_o, which for congruent LiNbO3 is negative, about -0.07 to -0.08 between 633 and 1550 nm. (source: zelmon1997, rii)
- **birefringent phase matching**: Birefringent phase matching cancels material dispersion with the difference between ordinary and extraordinary indices, so that orthogonally polarized waves share the same phase velocity. (source: boyd1964, miller1965)
- **BLIIRA (blue-light-induced infrared absorption)**: BLIIRA is the infrared absorption induced in LiNbO3 by blue (or two-photon) excitation through the same light-generated polaron absorption bands. (source: hirohashi2007, imlau2015)
- **boule**: A boule is the as-grown single-crystal ingot from which LiNbO3 wafers are cut after orientation. (source: ballman1965, carruthers1971, volk2008)
- **bound small polaron**: Electron trapped on a Nb antisite; absorption band near 1.6 eV; cause of GRIIRA. (source: Judith R. M.-L. Schwesyg, "Interaction of light with impurities in lithium niobate crystals", Dr. rer. nat. dissertation, Universität Bonn (2011))
- **Bragg diffraction**: Diffraction of light by a thick acoustic grating at the angle where momentum is conserved: sin(theta_B) = lambda0/(2 n Lambda).
- **bulk acoustic wave (BAW)**: A bulk acoustic wave (BAW) is an elastic wave propagating through the volume of a crystal as a quasi-longitudinal or one of two quasi-shear modes. (source: kushibiki1999, lu2025)
- **bulk photovoltaic effect**: The bulk photovoltaic effect is a DC current driven by uniform illumination in a crystal without inversion symmetry, j = kappa alpha I along c in LiNbO3, with no applied field or gradient. (source: glass1974, bryan1984)
- **CAGR**: The constant yearly growth rate that links a base value to a forecast value; as quoted by each market report.
- **capacitively loaded electrode**: A traveling-wave electrode with small T-shaped segments that reach toward the waveguide from wide rails, keeping the field gap small while the current flows in low-loss rails.
- **CAR**: Ratio of true photon-pair coincidences to accidental coincidences; a pair-source quality figure.
