Repository: jwt625/lithium-niobate

# lithium-niobate.com

A website dedicated to lithium niobate (LiNbO3): the crystal, its physics, how it is made, what it does, its history, and its industry. It aims to augment published review papers with what a PDF cannot offer: real-time 3D, interactive explanations, in-browser simulations, and provenance-tagged, machine-readable material data for people and AI agents alike.

## Current state

Research, proposal, and static mockup phase (2026-10-25). The production site is not built yet.

- Static mockup (theme "Optic Axis", layout, core elements): [mockup/](mockup/) (open `mockup/index.html`; served by GitHub Pages until the site exists)

File: static/llms.txt
# lithium-niobate.com

> Lithium niobate (LiNbO3, LN): crystal, light, sound, quirks, fabrication, devices, history and industry. Machine-readable, provenance-tagged property data: every value carries its variant (CLN, SLN, MgO-doped), conditions, source with DOI and locator, and a status code (P primary, P-comp compilation, P-db database, S secondary, V vendor, C computed; U unverified rows are excluded from default endpoints). Data license: CC BY 4.0 (https://creativecommons.org/licenses/by/4.0/). Code license: GPL-3.0.

The API is static and path-parameterized (no query strings). Defaults: congruent LN (CLN); kushibiki1999 for elastic, piezoelectric, dielectric constants and density; Zelmon 1997 Sellmeier (MgO5 with the 2026 erratum applied). Where sources disagree (e.g. clamped r51: 18.2 vs 28 pm/V) records are listed side by side as a spread, not blended.

## API

- [Catalog](https://lithium-niobate.com/api/v1/index.json): properties, tensors, dispersion models, variants, counts, endpoint templates
- [OpenAPI 3.1](https://lithium-niobate.com/api/openapi.json): every GET path
- [Scalar properties (JSON)](https://lithium-niobate.com/api/v1/properties.json) and [CSV](https://lithium-niobate.com/api/v1/properties.csv)
- [Tensors (JSON)](https://lithium-niobate.com/api/v1/tensors.json): 3m tensors with independent components, Voigt matrix and convention, full Cartesian tensor, frame and sign convention
- [Dispersion models](https://lithium-niobate.com/api/v1/dispersion.json): formulas, coefficients, validity, errata, check values, 1 nm index grids, refractiveindex.info YAML
- [Sources](https://lithium-niobate.com/api/v1/sources.json): bibliographic register with DOIs and how each source was read
- [Variants](https://lithium-niobate.com/api/v1/variants.json)
- [Data package](https://lithium-niobate.com/api/v1/datapackage.json): Frictionless v2 with UCUM units per field

## Timelines and records

- [History events](https://lithium-niobate.com/api/v1/events/history.json): dated milestones 1928 onward with status and DOI
- [Industry events](https://lithium-niobate.com/api/v1/events/industry.json): 2009 onward, with evidence grades and access dates
- [Device records](https://lithium-niobate.com/api/v1/records.json): provisional TFLN/TFLT performance records with DOI and verification flag
- [Publications](https://lithium-niobate.com/api/v1/publications.json): LN-relevant publications of the site author

## Reference

- [Glossary](https://lithium-niobate.com/api/v1/glossary.json): 344 terms with one-sentence definitions and sources
- [Full text for agents](https://lithium-niobate.com/llms-full.txt): recommended values, tensors, dispersion models and glossary as markdown

## Optional

- [Unverified rows](https://lithium-niobate.com/api/v1/unverified.json): claims that must not be presented as fact
- [JSON Schemas](https://lithium-niobate.com/api/v1/schema/scalar.schema.json): one per payload type

File: static/llms-full.txt (part 2 of 3)
# lithium-niobate.com: LiNbO3 property data (full text)
- **cascaded chi(2)**: A mismatched chi(2) process that acts like a Kerr effect of chosen sign. (source: R. DeSalvo et al., "Self-focusing and self-defocusing by cascaded second-order effects in KTP", Optics Letters 17 28 (1992))
- **CDM**: A packaged IQ modulator with integrated RF drivers for coherent transceivers; HB-CDM is the high-bandwidth class.
- **CDM, HB-CDM**: Packaged coherent IQ modulator with integrated RF driver.
- **characteristic impedance Z0**: The characteristic impedance Z0 = sqrt((R + j omega L) / (G + j omega C)) of a transmission-line electrode is the voltage-to-current ratio of a single traveling wave on it. (source: zhang2021)
- **charged domain wall**: A domain wall inclined to c, carrying bound charge 2 Ps sin(theta) per area that mobile carriers screen. (source: C. S. Werner, S. J. Herr, K. Buse, B. Sturman, E. Soergel, C. Razzaghi, I. Breunig, "Large and accessible conductivity of charged domain walls in lithium niobate", Sci. Rep. 7, 9862 (2017))
- **chemical-mechanical polishing (CMP)**: Chemical-mechanical polishing (CMP) smooths and thins a surface by combined chemical attack and abrasive polishing with a slurry, used on LiNbO3 films after ion slicing and to pattern low-loss structures. (source: lin2020, jia2021)
- **Christoffel equation**: The Christoffel equation, det(Gamma_ik - rho v² delta_ik) = 0 with Gamma_ik = c_ijkl n_j n_l, gives the phase velocities and polarizations of the three bulk acoustic waves for propagation direction n. (source: kushibiki1999, warner1967, ieee176, J. W. Jaeken & S. Cottenier, "Solving the Christoffel equation: Phase and group velocities", Computer Physics Communications 207 445-451 (2016))
- **clamped (constant strain, S)**: A clamped coefficient (superscript S) is defined at constant strain, the condition reached at drive frequencies above the mechanical resonances of the sample, where the lattice cannot follow the field. (source: weis1985, kushibiki1999)
- **clamped (S) and free (T) coefficients**: Coefficients measured above or below the acoustic resonances. (source: weis1985)
- **clamped and free (S and T)**: Mechanical boundary condition: constant strain (clamped, above mechanical resonances) or constant stress (free, below them). (source: ieee176, kushibiki1999, weis1985)
- **CLN, congruent LN**: LN grown at the composition where melt and crystal match; Li-deficient. (source: volk2008)
- **CLN, SLN**: CLN is grown at the congruent composition and is Li-deficient; SLN approaches [Li]/[Nb] = 1, grown by double-crucible Czochralski (Kitamura et al. 1992) or made by vapor transport equilibration (Y.S. Luh et al. 1987). (source: kitamura1992, luh1987)
- **coercive field**: The coercive field E_c is the field along c needed to reverse the spontaneous polarization of LiNbO3 at a given temperature and field ramp. (source: volk2008, gopalan1998, volk2008, Carsten Langrock, "Classical and low-light-level detection and pulse characterization using optical-frequency mixers", PhD dissertation, Department of Electrical Engineering, Stanford University (advisor M. M. Fejer) (2007))
- **coherence length**: The coherence length L_c = pi / |Delta k| is the distance over which the phase mismatch between nonlinear polarization and generated wave reaches pi, after which conversion reverses. (source: fejer1992)
- **coherent**: Transmission that encodes amplitude and phase on two polarizations and detects them against a local oscillator; used for long reach.
- **columbium**: Name given by Hatchett (1801) to the element now called niobium (Hatchett 1802). (source: hatchett1802)
- **congruent lithium niobate (CLN)**: Congruent LiNbO3 is the Li-deficient composition (about 48.4-48.5 mol% Li2O) at which melt and crystal have the same composition, so Czochralski boules grow uniform. (source: volk2008, reisman1958, lerner1968, carruthers1971, volk2008)
- **congruent LN**: LN grown from the melt composition at which crystal and melt have the same composition; Li-deficient; the standard SAW and optical grade.
- **congruent melting composition**: The composition at which melt and growing crystal are identical, about 48.4-48.5 mol% Li2O for LiNbO3. (source: volk2008)
- **conoscopy**: Viewing a crystal plate in a cone of light between crossed polarizers. (source: Max Born & Emil Wolf, "Principles of Optics" (2019))
- **constant E, constant D**: Electrical boundary condition: shorted (E = 0) or open (D = 0). (source: ieee176)
- **constitutive equations**: Linear relations between stress, strain, electric field and displacement in a piezoelectric. (source: ieee176)
- **contracted (Voigt) index**: Shorthand that maps index pairs to 1..6.
- **convention of 2s**: Factors of 2 and 4 that appear when tensors are written in Voigt matrices. (source: ieee176, weis1985)
- **cooperativity**: C = 4 g0² n_c/(kappa gamma): ratio of optomechanical coupling to the optical and mechanical loss rates. (source: jiang2020)
- **CPO / NPO / LPO**: Ways to place optics close to a switch chip (CPO, NPO) or to drive a pluggable without a retiming DSP (LPO).
- **CPW**: A transmission line with a signal conductor between two ground conductors on one surface.
- **CTE**: Coefficient of thermal expansion.
- **CTLE**: An analog filter that boosts high frequencies to compensate channel or device roll-off.
- **Curie temperature**: The Curie temperature T_c is the temperature of the ferroelectric (R3c) to paraelectric (R-3c) transition of LiNbO3, and it rises with Li content. (source: volk2008, bordui1992, weis1985, volk2008, smolenskii1966)
- **Czochralski growth**: Czochralski growth pulls a single crystal from a melt on a rotating seed, the standard method for LiNbO3 boules. (source: ballman1965, carruthers1971, kitamura1992, Wang, Ji, Dai, Shen, Bao, "The growth and characterization of six inch lithium niobate crystals with high homogeneity", CrystEngComm 22 794-801 (2020), Chen, Zhu, Liu, Xue, "State of the Art in Crystallization of LiNbO3 and Their Applications", Molecules 26 7044 (2021), czochralski1918, fedulov1965)
- **d coefficient**: Piezoelectric strain constant, C/N = m/V: charge per unit stress, or strain per unit field. (source: ieee176, kushibiki1999)
- **d33 (nonlinear)**: d33 is the chi(2) component coupling optical fields polarized along c, the largest nonlinear coefficient of LiNbO3 and the one used by PPLN. (source: volk2008, shoji1997, zhu2021)
- **DAC**: The electronic circuit that generates the multilevel drive waveform; its bandwidth often limits symbol rate in modulator experiments.
- **dark conductivity**: Dark conductivity is the electrical conductivity of LiNbO3 without illumination, which sets how long space-charge and bias fields persist. (source: volk2008, holzgrafe2024, volk2008)
- **dark trace**: Gray coloration in the visible left by intense pulsed light; stable in congruent LN, decays within minutes in Mg- or Zn-doped crystals above threshold. (source: volk2008)
- **DC (bias) drift**: DC bias drift is the slow change of an LN modulator's operating point under constant bias voltage, caused by charge redistribution that screens the applied field. (source: zhu2021, yamada1981, holzgrafe2024, shi2025, seino1992)
- **Diamond-like carbon**: Hard amorphous carbon film used as an etch mask that erodes slowly under argon ions. (source: Li, Wang, Lihachev, Zhang, Tan, Churaev et al., "High density lithium niobate photonic integrated circuits", Nature Communications 14 4856 (2023))
- **dielectric permittivity (eps^T, eps^S)**: The relative permittivity of LiNbO3 is a uniaxial tensor (eps11 perpendicular, eps33 parallel to c) whose value depends on whether the crystal is mechanically free (eps^T) or clamped (eps^S). (source: kushibiki1999, weis1985)
- **dielectric relaxation time**: Time eps eps0 / sigma over which free charge screens a field in a medium of conductivity sigma; sets photorefractive write, erase, and drift times. (source: volk2008)
- **difference-frequency generation (DFG)**: Difference-frequency generation (DFG) is the chi(2) process in which a pump at omega_p and a signal at omega_s generate an idler at omega_i = omega_p - omega_s while amplifying the signal. (source: armstrong1962)
- **diffusion field**: Space-charge field set up by diffusion of carriers from bright to dark fringes; independent of intensity and shifted a quarter period from the light pattern. (source: volk2008)
- **discharge layer**: Thin conductive film (for example a few nm of Al) over resist on an insulating substrate that carries away charge during electron-beam lithography. (source: Wentao Jiang, "Yapping on e-beam lithography" (2024))
- **displacive vs order-disorder transition**: Two limiting pictures of a structural phase transition: a soft mode whose frequency goes to zero, or ions hopping among pre-existing wells that become equally occupied above Tc. (source: inbar1996)
- **domain inversion layer**: Surface layer with reversed spontaneous polarization, formed for example on the +c face during Ti indiffusion. (source: S. Miyazawa, "Ferroelectric domain inversion in Ti-diffused LiNbO3 optical waveguide", Journal of Applied Physics 50 4599-4603 (1979))
- **domain merging**: Lateral spread of reversed domains beyond the electrode, which widens stripes and changes the duty cycle. (source: volk2008)
- **domain wall**: A domain wall is the narrow boundary between antiparallel domains in LiNbO3, across which the polarization reverses. (source: gopalan2007, chakkoria2025)
- **domain-wall conduction**: Electrical conduction along charged domain walls, more than 13 orders of magnitude above the bulk in MgO-doped LiNbO3. (source: C. S. Werner, S. J. Herr, K. Buse, B. Sturman, E. Soergel, C. Razzaghi, I. Breunig, "Large and accessible conductivity of charged domain walls in lithium niobate", Sci. Rep. 7, 9862 (2017))
- **double-crucible Czochralski (DCCZ)**: Growth of near-stoichiometric LiNbO3 from an Li-rich inner melt replenished by stoichiometric powder fed to an outer crucible. (source: kitamura1992)
- **DP-QPSK**: Coherent format carrying 2 bits per symbol in each of two polarizations; an LN modulator for it, described by Fujitsu as a world first, announced in 2009 (Fujitsu Introduces World's First DP-QPSK LN Modulator for 100Gbps Optical Networks). (source: fujitsu-2009)
- **duty cycle**: Ratio of reversed-domain width to period in a periodically poled structure, optimally 0.5 for first-order QPM. (source: volk2008, fejer1992)
- **DUV lithography**: Deep-ultraviolet (DUV) lithography patterns resist by projection exposure in steppers or scanners, enabling wafer-scale, foundry-style patterning of TFLN instead of electron-beam writing. (source: luke2020, wang2024)
- **e coefficient**: Piezoelectric stress constant, C/m²: stress per unit field at constant strain, or charge per unit strain. (source: ieee176, kushibiki1999)
- **Edge exclusion**: Rim of a wafer left out of measurement or devices because film quality or handling degrades there. (source: luke2020)
- **effective area**: Cross-section that sets nonlinear intensity in a waveguide.
- **effective index**: The effective index n_eff = beta / k0 of a waveguide mode is its propagation constant divided by the vacuum wavenumber. (source: zhu2021)
- **effective nonlinear coefficient**: The effective nonlinear coefficient d_eff is the projection of the d tensor onto the polarizations of the interacting waves, including any reduction by a QPM grating. (source: fejer1992)
- **EIC**: The driver or receiver chip paired with a photonic chip.
- **elastic stiffness c^E**: The elastic stiffness tensor c_IJ^E (GPa) of LiNbO3 relates stress to strain at constant electric field, with six independent components for 3m: c11, c12, c13, c14, c33 and c44. (source: kushibiki1999, ogi2002, weis1985)
- **electro-optic bandwidth**: The electro-optic bandwidth of a modulator is the modulation frequency at which its EO response has fallen by a stated amount, usually 3 dB, from its low-frequency value. (source: zhang2021, kharel2021)
- **electro-optic frequency comb**: An electro-optic (EO) frequency comb is a set of equally spaced optical lines produced by strong phase or intensity modulation at a microwave frequency, which sets the line spacing. (source: zhang2019, parriaux2020)
- **electro-optic frequency shifter**: Device that moves light to a new frequency with a microwave drive. (source: hu2021)
- **electro-optic tensor**: The table of coefficients r_Ij linking field to index change. (source: weis1985)
- **electro-optic tensor r_ij**: The electro-optic tensor r_Ij (pm/V) relates the change of optical impermeability to the applied field, Delta B_I = r_Ij E_j, with I = 1-6 in Voigt notation. (source: weis1985)
- **electromechanical coupling factor**: Dimensionless k: the fraction of stored energy that converts between mechanical and electrical form, as k². (source: ieee176, K. A. Ingebrigtsen, "Surface Waves in Piezoelectrics", Journal of Applied Physics 40 2681-2686 (1969))
- **electromechanical coupling k^2**: The electromechanical coupling coefficient k² measures the fraction of energy converted between electrical and mechanical form in a given piezoelectric mode, e.g. k_t² = e33² / (c33^D eps33^S) for a thickness mode. (source: shibayama1976, plessky2019, yamanouchi1972)
- **Electron-beam lithography**: Writing a pattern into resist point by point with a focused electron beam. (source: Kaufmann, Finco, Maeder, Grange, "Redeposition‐free inductively‐coupled plasma etching of lithium niobate for integrated photonics", Nanophotonics 12 1601-1611 (2023))
- **empty octahedral site**: The structurally vacant octahedron in the sequence Nb, empty, Li along +c, distinct from a Li vacancy, which is a defect. (source: volk2008)
- **EO hysteresis**: Persistent change of DC electro-optic response magnitude and linearity after long biasing; reversible with zero or reverse bias. (source: Matthew Yeh et al., "Hysteresis and Trap Emission in dc-Biased Integrated Lithium Niobate Electro-optic Modulators", Nano Letters 26 13450-13456 (2026))
- **EO overlap factor**: Fraction of the ideal field-mode coupling a real electrode achieves.
- **EO S21**: The modulator's measured response, optical modulation amplitude per unit RF drive, versus frequency, usually in dB relative to a low-frequency reference.
- **Er:LNOI**: Erbium-doped LNOI; provides optical gain near 1530 nm when pumped near 980 or 1480 nm.
- **Etch selectivity**: Ratio of the etch rate of the target material to that of the mask.
- **evidence grade**: The site's label for how a claim was checked: F (primary source read), V (vendor claim), T (trade press read), C (snippet only), LG (low-grade), E (site estimate), S (speculation).
- **extinction ratio**: Ratio of maximum to minimum output power of a modulator, in dB, static (DC sweep) or dynamic (eye).
- **extraordinary index**: The extraordinary index n_e is the refractive index of LiNbO3 for light polarized parallel to the c axis. (source: weis1985, zelmon1997, jundt1997, volk2008)
- **Fe doping (Fe:LN)**: Iron doping supplies Fe2+/Fe3+ deep traps in LiNbO3 that act as photorefractive donors and acceptors, making Fe:LN a holographic recording medium. (source: volk2008, schwesyg2011, staebler1971, peterson1971, mok1993)
- **ferroelectric domain**: A ferroelectric domain is a region of uniform spontaneous polarization; LiNbO3 has only 180 deg domains, with P_s along +c or -c. (source: nassau1965, gopalan2007, volk2008)
- **ferroelectricity**: LiNbO3 is ferroelectric: it has a spontaneous polarization along c that a sufficiently strong applied field can reverse. (source: matthias1949, abrahams1966, volk2008, volk2008)
- **ferroniobium**: An iron-niobium alloy, the main traded niobium product, used to make high-strength steel.
- **finesse**: Resonance spacing divided by resonance width.
- **Fluence**: Number of implanted ions per unit area, in cm^-2. (source: guarino2007, wang2024)
- **FOG**: A rotation sensor that measures the Sagnac phase between counter-propagating light in a fiber coil; LN integrated optical circuits split and modulate the light.
- **forward and reverse poling**: Reversal from the virgin single-domain state (forward) and back to it (reverse); forward needs the larger field in congruent crystal. (source: volk2008)
- **foundry**: A company that manufactures chips to customers' designs; a pure-play foundry makes no products of its own.
- **free small polaron**: Electron self-trapped on a regular Nb site; absorption band near 1.0 eV. (source: Judith R. M.-L. Schwesyg, "Interaction of light with impurities in lithium niobate crystals", Dr. rer. nat. dissertation, Universität Bonn (2011))
- **free spectral range**: Frequency spacing between adjacent ring resonances.
- **g coefficient**: Piezoelectric voltage constant, V m/N: field per unit stress at constant D. (source: ieee176, kushibiki1999)
- **g2(0)**: Measures multi-photon contamination of a heralded single photon; 0 is ideal.
- **GBd**: Symbol rate in 1e9 symbols per second; bit rate = symbol rate x bits per symbol.
- **Glass constant**: Scalar coefficient in j_pv = k_G alpha I linking photovoltaic current density to absorbed intensity. (source: volk2008)
- **glide plane**: A mirror reflection combined with a translation along the plane; in R3c the mirrors of 3m are c-glide planes. (source: hsu1997)
- **GRIIRA (green-induced infrared absorption)**: GRIIRA is the transient infrared absorption induced in LiNbO3 by green light, caused by light-generated small polarons. (source: furukawa2001, imlau2015)
- **group index**: The group index n_g = n_eff - lambda dn_eff/dlambda gives the speed c/n_g at which an optical pulse envelope, or a modulation imprinted on it, travels in a waveguide. (source: zhu2021, zhang2021)
- **group-velocity mismatch**: Pulses at two wavelengths travel at different speeds.
- **GSG / GSSG**: Electrode layouts for single-ended (GSG) or differential (GSSG) traveling-wave drive.
- **h coefficient**: Piezoelectric stiffness-voltage constant, V/m: field per unit strain at constant D. (source: ieee176)
- **half-wave voltage V_pi**: The half-wave voltage V_pi is the drive voltage that produces a pi phase shift in a phase modulator, or switches an MZM from maximum to minimum transmission. (source: wang2018, zhang2021, alferness1982)
- **Hard mask**: An inorganic layer patterned first and then used to protect material during a harsher etch.
- **heralded microwave photon**: A microwave photon whose creation is signalled by the detection of a partner optical photon. (source: W. Jiang et al., "Optically heralded microwave photon addition", Nature Physics 19 1423-1428 (2023), W. Jiang et al., "Optically heralded microwave photon addition", Zenodo (2023))
- **hexagonal and rhombohedral cells**: The R3c structure of LiNbO3 can be described by a hexagonal cell (a = 5.148 A, c = 13.863 A at room temperature) or by the primitive rhombohedral cell (a_R = 5.494 A, alpha = 55.867 deg). (source: weis1985, volk2008, hsu1997)
- **hexagonal setting**: Description of the trigonal lattice by a hexagonal prism cell with a = 5.148 A, c = 13.863 A and six formula units. (source: hsu1997)
- **hole polaron (O^-)**: A hole trapped on an oxygen ion next to a cation defect such as a Li vacancy, absorbing broadly near 500 nm. (source: volk2008, Judith R. M.-L. Schwesyg, "Interaction of light with impurities in lithium niobate crystals", Dr. rer. nat. dissertation, Universität Bonn (2011))
- **hologram fixing**: Hologram fixing converts a photorefractive electronic charge grating in LiNbO3 into a stable ionic grating, so that reading light no longer erases it. (source: staebler1971, chen1968, volk2008)
- **HSQ**: Hydrogen silsesquioxane, a negative EBL resist that becomes silicon oxide and serves as an etch mask or cladding. (source: Kaufmann, Finco, Maeder, Grange, "Redeposition‐free inductively‐coupled plasma etching of lithium niobate for integrated photonics", Nanophotonics 12 1601-1611 (2023))
- **ICP-RIE**: Inductively coupled plasma reactive ion etching, where a coil sustains a dense plasma and a separate bias sets ion energy. (source: Kaufmann, Finco, Maeder, Grange, "Redeposition‐free inductively‐coupled plasma etching of lithium niobate for integrated photonics", Nanophotonics 12 1601-1611 (2023))
- **ICPCVD**: Chemical vapour deposition in an inductively coupled plasma, allowing films near room temperature. (source: Shams-Ansari, Huang, He, Li, Holzgrafe, Jankowski et al., "Reduced material loss in thin-film lithium niobate waveguides", APL Photonics 7 081301 (2022))
- **IEEE Std 176-1987**: IEEE Std 176-1987, the IEEE Standard on Piezoelectricity, sets axis and sign conventions for piezoelectric crystals and lists LiNbO3 as its class-3m example. (source: ieee176, ire1949, weis1985, ieee176)
- **ilmenite**: FeTiO3 structure type, centrosymmetric (as noted by Matthias & Remeika 1949). (source: matthias1949, abrahams1966)
- **IM/DD**: Transmission that encodes data in optical intensity and detects it with a photodiode; used inside data centers.
- **IM/DD, PAM-4**: Data-center link format; PAM-4 carries 2 bits per symbol.
- **index ellipsoid**: The index ellipsoid is the surface B_ij x_i x_j = 1, where B = (eps/eps0)⁻¹ is the optical impermeability tensor, whose semi-axes are the principal refractive indices. (source: weis1985, zhu2021, Max Born & Emil Wolf, "Principles of Optics" (2019))
- **indirect photoelastic effect**: Index change from strain via the piezoelectric field and the electro-optic effect. (source: weis1985)
- **insertion loss**: Optical power lost through a device, either on chip with couplers removed or fiber to fiber with couplers included; the two are not comparable.
- **interdigital transducer (IDT)**: An interdigital transducer (IDT) is a pair of interleaved comb electrodes on a piezoelectric surface that converts an RF voltage into a surface acoustic wave and back. (source: white1965, W. R. Smith et al., "Analysis of Interdigital Surface Wave Transducers by Use of an Equivalent Circuit Model", IEEE Transactions on Microwave Theory and Techniques 17 856-864 (1969))
- **internal field**: The internal field is a built-in bias in congruent LiNbO3 that makes the forward and reverse coercive fields unequal, shifting the hysteresis loop along the field axis. (source: gopalan1998, volk2008, gopalan1998)
- **Inverse taper edge coupler**: Waveguide that narrows toward the chip edge so the mode expands to match a fiber. (source: He, Zhang, Shams-Ansari, Zhu, Wang, Marko, "Low-loss fiber-to-chip interface for lithium niobate photonic integrated circuits", Optics Letters 44 2314 (2019))
- **ion slicing (Smart Cut)**: Ion slicing (crystal ion slicing, a Smart Cut variant) detaches a sub-micrometre single-crystal layer from a LiNbO3 wafer by light-ion implantation to a set depth, bonding to a handle wafer, and splitting along the implanted plane. (source: bruel1995, levy1998, jia2021)
- **IQ modulator**: Two MZMs nested in an outer interferometer with a 90-degree phase offset, used to write amplitude and phase (QAM) onto light.
- **IQEC**: Conference where the 1980 MgO:LN abstract appeared (Iqec 1980). (source: iqec1980)
- **isochrome**: Ring of equal retardation.
- **isogyre**: Dark brush where an eigen-polarization lines up with the polarizer.
- **ITO buffer**: Indium tin oxide, a transparent conductor, used in place of SiO2 as the buffer layer under modulator electrodes to reduce drift. (source: C. M. Gee et al., "Minimizing dc drift in LiNbO3 waveguide devices", Applied Physics Letters 47 211-213 (1985))
- **Kerr frequency comb**: Equally spaced laser lines generated by four-wave mixing in a ring. (source: Tobias J. Kippenberg et al., "Dissipative Kerr solitons in optical microresonators", Science 361 (2018))
- **Kerr soliton**: A stable pulse circulating in a chi(3) microresonator whose spectrum is a frequency comb.
- **Kerr soliton microcomb**: A Kerr soliton microcomb is a frequency comb formed by a dissipative Kerr soliton circulating in a high-Q microresonator with anomalous dispersion under CW pumping. (source: he2019, wang2019)
- **Kleinman symmetry**: Kleinman symmetry is the approximate invariance of the chi(2) tensor under any permutation of its Cartesian indices, valid when all frequencies lie far from material resonances. (source: armstrong1962, D. A. Kleinman, "Nonlinear Dielectric Polarization in Optical Media", Physical Review 126 1977-1979 (1962))
- **Kolmogorov-Avrami-Ishibashi (KAI) model**: Switched-fraction law X(t) = 1 - exp(-(t/t0)^n) for nucleation-and-growth polarization reversal.
- **Kroeger-Vink notation**: Defect notation giving species, site and charge relative to the host site, with a prime for negative and a bullet for positive excess charge. (source: volk2008)
- **Kukhtarev equations**: Band-transport rate equations for photorefractive recording (N. V. Kukhtarev et al. 1978). (source: kukhtarev1978a)
- **Kukhtarev model**: Band-transport rate equations (generation, recombination, drift, diffusion, photovoltaic current, Gauss law) for photorefractive gratings. (source: kukhtarev1978a)
- **Lamb wave**: Guided wave in a free plate with symmetric (S) and antisymmetric (A) families.
- **laser-induced damage**: Irreversible mechanical destruction (optical breakdown) at very high pulsed intensity or fluence; separate from photorefraction. (source: volk2008)
- **leaky SAW**: A surface wave faster than the slow shear bulk wave that slowly radiates energy into the substrate (pseudo-SAW). (source: yamanouchi1972, kushibiki1999, warner1967)
- **Li out-diffusion**: Li out-diffusion is the loss of Li2O from the surface of LiNbO3 at high temperature, leaving a Li-poor surface layer with a higher extraordinary index. (source: carruthers1974, kaminow1973, zhu2021)
- **Li vacancy**: A lithium vacancy (V_Li) is an empty Li site; in the Li-site vacancy model of congruent LiNbO3, four V_Li compensate each Nb_Li antisite. (source: iyi1992, abrahams1986, lerner1968, volk2008)
- **Li-site vacancy model**: Defect model [Li(1-5x) Nb_Li(x) V_Li(4x)] Nb O3, supported by X-ray plus neutron refinement and NMR and commonly accepted. (source: iyi1992)
- **Li2CO3**: The lithium starting powder for LN crystal growth; most lithium is consumed by batteries.
- **Lift-off**: Patterning metal by evaporating it over a resist pattern and dissolving the resist, leaving metal only where the resist was open.
- **line rate / net rate**: Line rate counts all transmitted bits; net rate subtracts forward-error-correction and other overhead.
- **lithium niobate on insulator (LNOI)**: LNOI (lithium niobate on insulator) is a layer stack of a thin single-crystal LiNbO3 film on a low-index insulator, usually SiO2, on a handle wafer such as Si, LN or quartz. (source: poberaj2012, levy1998, jia2021, rabiei2004)
- **LN**: Ferroelectric oxide crystal, space group R3c; ferroelectricity reported in 1949 (Matthias & Remeika 1949). (source: matthias1949)
- **LN on sapphire**: Thin-film LN bonded on sapphire; acoustic waves are guided without suspension. (source: F. M. Mayor et al., "Gigahertz Phononic Integrated Circuits on Thin-Film Lithium Niobate on Sapphire", Physical Review Applied 15 014039 (2021), C. J. Sarabalis et al., "Acousto-optic modulation in lithium niobate on sapphire", APL Photonics 5 086104 (2020))
- **LNOI / LTOI**: Thin-film wafers for photonics: LN or LT film on buried oxide on a Si, LN, or quartz handle.
- **LNOI, TFLN**: Thin-film lithium niobate on insulator.
- **Love wave**: Shear-horizontal wave guided by a surface layer slower than the substrate.
- **LT**: Isomorphous sibling of LN; reported ferroelectric with LN in 1949 (Matthias & Remeika 1949); main substrate for phone SAW filters by qualitative industry evidence. (source: matthias1949)
- **Lugiato-Lefever equation**: The equation that models Kerr combs in a ring. (source: L. A. Lugiato & R. Lefever, "Spatial Dissipative Structures in Passive Optical Systems", Physical Review Letters 58 2209-2211 (1987))
- **Mach-Zehnder modulator (MZM)**: A Mach-Zehnder modulator (MZM) splits light into two arms with EO phase shifters and recombines it, converting the phase difference into intensity, T = cos²(Delta phi / 2). (source: alferness1982, wooten2000, wang2018)
- **market teaser**: The free summary page of a paid market report; it shows headline numbers without data or method.
- **Maxwell-Wagner relaxation**: Relaxation in a layered dielectric whose layers differ in eps/sigma: voltage moves from capacitive to resistive division with time constant (C1+C2)/(G1+G2).
- **melatope**: Point in a conoscopic figure where an optic axis emerges.
- **metallization ratio**: Fraction of the IDT period covered by metal fingers.
- **MgO doping**: MgO doping above a threshold (about 4.5 at.% MgO in congruent LiNbO3) makes the crystal resistant to photorefractive damage by raising its photoconductivity. (source: bryan1984, furukawa2001, volk2008, bryan1984, zheng2016, iqec1980)
- **microring resonator**: A microring resonator is a closed waveguide loop, coupled to a bus waveguide, that resonates where the round-trip phase is a multiple of 2 pi (n_eff L = m lambda). (source: zhang2017, zhang2019, he2019)
- **microwave-optical transducer**: A device that converts microwave photons (e.g. from a superconducting qubit) to optical photons and back, via the Pockels effect or a mechanical intermediary.
- **microwave-to-optical transduction**: Microwave-to-optical transduction converts signals or single quanta between GHz microwave and optical carriers, for example to link superconducting qubits through optical fibre. (source: han2021, jiang2020)
- **Miller's rule**: Miller's rule states that chi(2)(omega3; omega1, omega2) is approximately proportional to the product of the linear susceptibilities at the three frequencies, with a nearly material-independent constant. (source: miller1964, shoji1997)
- **Miller-Savage method**: Measurement of domain-wall velocity from the shift of etched wall positions between field pulses. (source: volk2008)
- **mirror plane**: Each of the three mirror planes of LiNbO3 contains the c axis, and the crystal-physics x axis is chosen perpendicular to one of them. (source: ieee176, weis1985)
- **mode hybridization**: TE and TM modes mix where their indices would cross. (source: Archana Kaushalram et al., "Mode hybridization analysis in thin film lithium niobate strip multimode waveguides", Scientific Reports 10 (2020))
- **MPW**: A shared fabrication run in which several customers' designs occupy one wafer, splitting the cost.
- **MPW, PDK**: Shared wafer runs among customers; the design rules and component library for a process (luxtelligence-about, TFLN photonic foundry emerges from CSEM spin-off). (source: csem-2025)
- **MUTC photodiode**: A III-V photodiode design in which only electrons transit the depletion region, enabling high bandwidth.
- **n_g**: c divided by the optical group velocity in the waveguide; atlas column `ng_opt`.
- **n_RF**: c divided by the microwave phase velocity on the electrode line; atlas column `n_rf`.
- **nanobender**: A submicron piezoelectric bending beam driven by non-uniform fields from closely spaced electrodes. (source: W. Jiang et al., "Nanobenders as efficient piezoelectric actuators for widely tunable nanophotonics at CMOS-level voltages", Communications Physics 3 156 (2020))
- **Nb antisite (Nb_Li)**: A niobium ion on a lithium site, the main intrinsic defect of Li-deficient LiNbO3. (source: volk2008)
- **Nb-site vacancy model**: Defect model [Li(1-5x) Nb_Li(5x)] [Nb(1-4x) V_Nb(4x)] O3, proposed from X-ray occupancies of 4.9% Nb on Li sites. (source: abrahams1986)
- **Nb2O5**: High-purity niobium oxide, one of the two starting powders for LN crystal growth; 69.904 wt% Nb.
- **Nb_Li antisite**: An Nb_Li antisite is a niobium ion on a lithium site, the dominant intrinsic defect that accommodates the Li deficit of congruent LiNbO3. (source: iyi1992, abrahams1986, volk2008, furukawa2001)
- **near-stoichiometric lithium niobate**: Crystal close to the 50:50 Li:Nb ratio, grown from Li-rich or K2O-modified melts or made by vapor transport equilibration. (source: gopalan1998)
- **negative uniaxial**: LiNbO3 is negative uniaxial: its extraordinary index is smaller than its ordinary index (n_e < n_o). (source: zelmon1997, gayer2008)
- **Neumann's principle**: The symmetry elements of any physical property of a crystal include the symmetry elements of its point group. (source: weis1985)
- **nonlinear coefficient tensor**: Coefficients d_il that set how strongly light mixes. (source: Robert W. Boyd, "Nonlinear Optics, 3rd ed.", Academic Press (2008))
- **nonlinear parameter**: Kerr phase per watt per metre in a waveguide.
- **nonlinear refractive index n2**: n2 is the nonlinear refractive index coefficient in n = n0 + n2 I, expressed in m²/W. (source: desalvo1996, rii, zhu2021)
- **normalized conversion efficiency**: SHG efficiency per watt and per length squared.
- **NRZ / PAM4**: Intensity formats carrying 1 bit (NRZ) or 2 bits (PAM4) per symbol.
- **OFC, ECOC**: Main annual optical-networking conferences.
- **OH stretch band**: Infrared absorption of OH^- ions near 3480 cm⁻¹ (2.87 µm) whose shape and position track composition and dopant thresholds. (source: volk2008)
- **OPO threshold**: Pump power at which the OPO starts oscillating.
- **optic axis**: The optic axis of LiNbO3 is the crystal c axis, the single direction along which light of any polarization propagates with index n_o. (source: weis1985, zhu2021)
- **optical impermeability**: The inverse dielectric tensor, the quantity the Pockels effect changes linearly.
- **optical Kerr effect**: The optical Kerr effect is the intensity-dependent refractive index n = n0 + n2 I arising from the third-order susceptibility chi(3). (source: desalvo1996, he2019, wang2019)
- **optical parametric amplification (OPA)**: Optical parametric amplification (OPA) is chi(2) gain for a signal at omega_s pumped at omega_p > omega_s, generating an idler at omega_i = omega_p - omega_s. (source: armstrong1962, zhu2021)
- **optical parametric oscillator (OPO)**: An optical parametric oscillator (OPO) places a parametric amplifier in a resonator so that signal and/or idler build up from noise above a pump threshold. (source: giordmaine1965, myers1995, harris1969)
- **optical-damage-resistant ion**: A dopant (Mg, Zn, In, Sc, Hf, Zr) that strongly reduces photorefraction above a threshold concentration. (source: volk2008)
- **ordinary index**: The ordinary index n_o is the refractive index of LiNbO3 for light polarized perpendicular to the c axis. (source: weis1985, zelmon1997, volk2008)
- **orthohexagonal (crystal-physics) frame**: The right-handed Cartesian x, y, z frame used for tensor properties, with z along c, x along an a axis perpendicular to a mirror plane, and y in a mirror plane. (source: weis1985)
- **OSFP, DR8**: Pluggable transceiver form factor; DR8 uses eight parallel fiber lanes.
- **overlap factor Gamma**: The electro-optic overlap factor Gamma is the overlap between the applied RF field, normalized to V/g, and the optical mode intensity inside the EO material. (source: zhang2021, rao2018)
- **oxygen octahedron**: The cage of six oxygen atoms around each cation site; in LiNbO3 one third of the octahedra hold Li, one third Nb, one third are empty. (source: weis1985)
- **PAM4**: Four-level pulse amplitude modulation, a line code carrying two bits per symbol.
- **paraelectric phase**: The non-polar, centrosymmetric phase above the Curie temperature, in which Li lies in the oxygen layers and Nb at octahedron centres. (source: weis1985)
- **partial-wave method**: SAW calculation that superposes bulk-like partial waves decaying into the substrate and enforces the surface boundary conditions. (source: J. J. Campbell & W. R. Jones, "A method for estimating optimal crystal cuts and propagation directions for excitation of piezoelectric surface waves", IEEE Transactions on Sonics and Ultrasonics 15 209-217 (1968))
- **PDK**: The design rules, component library, and models a foundry supplies so customers can design for its process.
- **PECVD**: Plasma-enhanced chemical vapour deposition, used for SiO2 masks and cladding at a few hundred degrees C. (source: Shams-Ansari, Huang, He, Li, Holzgrafe, Jankowski et al., "Reduced material loss in thin-film lithium niobate waveguides", APL Photonics 7 081301 (2022))
- **pelopium**: Name Rose gave in 1846 to a supposed second new metal in Bavarian tantalite, after Pelops; shown to be niobium (Rose 1846, Jean Charles Galissard de Marignac 1866). (source: rose1846, marignac1866)
- **per-lane rate**: Data rate carried by one optical lane (one wavelength on one fiber); 200 G/lane and 400 G/lane are the module generations behind 1.6T and 3.2T.
- **periodically poled lithium niobate (PPLN)**: Periodically poled lithium niobate (PPLN) is LiNbO3 with a periodic pattern of inverted ferroelectric domains that acts as a QPM grating. (source: yamada1993, myers1995, fejer1992, Chen, Wang, Tian, Tang, Gu, Qian et al., "Wafer-Scale Periodic Poling of Thin-Film Lithium Niobate", Materials 17 1720 (2024))
- **phase matching**: Phase matching is the condition Delta k = 0 under which the nonlinear polarization and the generated wave stay in phase, so the generated field grows over the whole interaction length. (source: armstrong1962, boyd1964, fejer1992, miller1965)
- **PhC**: A periodically patterned waveguide or cavity that confines light by a photonic band gap; used for compact, high-Q EO modulators.
- **phononic index guiding**: Confinement of an acoustic wave in a film whose acoustic velocity is lower than the substrate's, without suspension. (source: F. M. Mayor et al., "Gigahertz Phononic Integrated Circuits on Thin-Film Lithium Niobate on Sapphire", Physical Review Applied 15 014039 (2021))
- **photoconductivity**: Photoconductivity sigma_ph is the light-induced increase of electrical conductivity, proportional to intensity in the simplest one-center model. (source: bryan1984, volk2008, Judith R. M.-L. Schwesyg, "Interaction of light with impurities in lithium niobate crystals", Dr. rer. nat. dissertation, Universität Bonn (2011))
- **photoelastic effect**: The photoelastic effect is the linear change of optical impermeability with strain, Delta B_I = p_IJ S_J, described in LiNbO3 by the photoelastic tensor p_IJ. (source: weis1985, andrushchak2009, mytsyk2021, weis1985)
- **photon lifetime**: tau = Q_L / omega_0, the decay time of energy stored in a resonator; it sets the scale of a resonant modulator's bandwidth.
- **photonic molecule**: Two coupled resonators with split supermodes.
- **Photonic wire bonding**: Connecting chips with 3D-printed polymer waveguides written in place. (source: Franken, Cheng, Powell, Kyriazidis, Rosborough, Musolf et al., "High-power and narrow-linewidth laser on thin-film lithium niobate enabled by photonic wire bonding", APL Photonics 10 026107 (2025))
- **photorefraction**: Photorefraction is the light-induced refractive-index change in LiNbO3 caused by photoexcited charge redistribution, whose space-charge field alters the index through the Pockels effect. (source: ashkin1966, chen1969, glass1974, volk2008, jiang2017)
- **photorefractive damage**: Photorefraction when it is unwanted: beam distortion and scattering by the beam's own index change. (source: Judith R. M.-L. Schwesyg, "Interaction of light with impurities in lithium niobate crystals", Dr. rer. nat. dissertation, Universität Bonn (2011))
- **photovoltaic tensor**: Third-rank tensor in j_i = beta_ijk e_j e_k I; for point group 3m its symmetric part has the same nonzero pattern as the piezoelectric d tensor. (source: volk2008)
- **PIC**: Multiple optical components fabricated on one chip.
