Repository: jwt625/lithium-niobate

# lithium-niobate.com

A website dedicated to lithium niobate (LiNbO3): the crystal, its physics, how it is made, what it does, its history, and its industry. It aims to augment published review papers with what a PDF cannot offer: real-time 3D, interactive explanations, in-browser simulations, and provenance-tagged, machine-readable material data for people and AI agents alike.

## Current state

Research, proposal, and static mockup phase (2026-10-25). The production site is not built yet.

- Static mockup (theme "Optic Axis", layout, core elements): [mockup/](mockup/) (open `mockup/index.html`; served by GitHub Pages until the site exists)

File: static/llms-full.txt (part 3 of 3)
# lithium-niobate.com: LiNbO3 property data (full text)
- **piezo-optomechanics**: Piezo-optomechanics couples microwave signals to optical modes through a mechanical mode that is driven piezoelectrically and modulates an optical cavity photoelastically and by boundary motion. (source: jiang2019, jiang2020, W. Jiang et al., "Optically heralded microwave photon addition", Nature Physics 19 1423-1428 (2023))
- **piezoelectric coefficients e_ij and d_ij**: The piezoelectric stress constants e_iJ (C/m²) and strain constants d_iJ (pC/N) of LiNbO3 relate polarization to strain and to stress respectively, with d = e s^E. (source: kushibiki1999, ogi2002, weis1985)
- **piezoelectric effect**: The piezoelectric effect is the linear coupling between mechanical strain or stress and electric polarization, allowed in LiNbO3 because it lacks an inversion center. (source: kushibiki1999, weis1985, ieee176, ieee176)
- **piezoelectric stiffening**: Increase of the effective elastic constant because the wave's own electric field resists deformation. (source: ieee176, kushibiki1999)
- **PLACE**: Photolithography-assisted chemo-mechanical etching, in which a patterned Cr mask protects LN while CMP removes the exposed film. (source: Li, Guan, Lin, Gao, Wang, Qiao et al., "Ultra-high Q lithium niobate microring monolithically fabricated by photolithography assisted chemo-mechanical etching", Optics Express 31 31556 (2023))
- **Plasma-activated direct bonding**: Joining two polished wafers without adhesive after a plasma treatment makes their surfaces bond at room temperature. (source: You, Huang, Zhao, Yi, Chen, Ren et al., "Engineering of self-rectifying filamentary resistive switching in LiNbO3 single crystalline thin film via strain doping", Scientific Reports 9 19134 (2019))
- **Pockels effect**: The Pockels effect is a change of refractive index linear in an applied electric field, allowed only in crystals without inversion symmetry, such as LiNbO3. (source: weis1985, turner1966)
- **POI**: Piezoelectric-on-insulator: a thin LT or LN layer bonded on oxide on silicon for SAW filters. (source: Soitec SA, "Connect POI", eenews-2020-soitec)
- **polar c-axis**: The c axis (crystal-physics z axis) of LiNbO3 is polar: its two ends are inequivalent, and the spontaneous polarization points along it. (source: weis1985, ieee176)
- **poling**: Poling is the reversal of ferroelectric domains in LiNbO3 by a field above the coercive field, either over a whole crystal (single-domain) or in a pattern. (source: yamada1993, chakkoria2025, volk2008)
- **postdeadline paper**: A late-submitted conference paper accepted for results judged exceptional; OFC 2026 had 24.
- **Preston equation**: Empirical CMP law that removal rate is proportional to applied pressure times relative velocity, dz/dt = Kp P v. (source: F. W. Preston, "The theory and design of plate glass polishing machines", Journal of the Society of Glass Technology 11, 214 (1927))
- **Projected range**: Mean depth at which implanted ions come to rest, set mainly by ion species and energy. (source: guarino2007, Ziegler, Ziegler, Biersack, "SRIM – The stopping and range of ions in matter (2010)", Nuclear Instruments and Methods in Physics Research Section B: Beam Interactions with Materials and Atoms 268 1818-1823)
- **propagation loss**: Propagation loss is the power attenuation per unit length of a guided mode from absorption and scattering, usually given in dB/m or dB/cm. (source: zhang2017, zhu2021)
- **proton exchange**: Proton exchange replaces Li+ by H+ near the LiNbO3 surface in an acid melt such as benzoic acid, raising n_e and lowering n_o to form waveguides that guide only the extraordinary polarization. (source: jackel1982, Carsten Langrock, "Classical and low-light-level detection and pulse characterization using optical-frequency mixers", PhD dissertation, Department of Electrical Engineering, Stanford University (advisor M. M. Fejer) (2007))
- **push-pull drive**: Push-pull drive applies opposite phase shifts to the two arms of an MZM, doubling the differential phase per volt and cancelling the common-mode phase (chirp). (source: zhang2021, alferness1982)
- **pyrochlore**: The niobium ore mineral mined in Brazil and Canada; the main primary source of niobium.
- **pyroelectric coefficient**: Rate of change of spontaneous polarization with temperature, dPs/dT; negative in LiNbO3. (source: savage1966)
- **pyroelectric effect**: The pyroelectric effect is the change of spontaneous polarization with temperature, which leaves bound charge on the c faces of LiNbO3 after a temperature change. (source: weis1985, savage1966, volk2008)
- **pyroelectric field**: Field from uncompensated bound charge after a temperature change; decays as free charge screens it. (source: Judith R. M.-L. Schwesyg, "Interaction of light with impurities in lithium niobate crystals", Dr. rer. nat. dissertation, Universität Bonn (2011))
- **Q factor**: The quality factor Q = omega0 tau = lambda0 / delta_lambda (FWHM, for a Lorentzian resonance) measures stored energy relative to the energy lost per optical cycle. (source: zhang2017, zhu2021)
- **QFC**: Changing the frequency of single photons by SFG or DFG while preserving their quantum state.
- **quadrature**: Bias point at half transmission of an MZM, where the transfer slope is largest.
- **quasi-phase matching (QPM)**: Quasi-phase matching (QPM) compensates phase mismatch by periodically reversing the sign of the nonlinear coefficient, adding a grating wave vector K = 2 pi m / Lambda to the momentum balance. (source: armstrong1962, fejer1992, feng1980, yamada1993)
- **R-3c**: The centrosymmetric space group (No. 167) of the paraelectric phase above the Curie temperature. (source: boysen1994)
- **R1, R2**: Composition ratios [Li]/[Nb] and [Li]/([Li] + [Nb]); R2 times 100 equals the Li2O content in mol%. (source: volk2008)
- **r13**: r13 (= r23) is the electro-optic coefficient that changes n_o for a field along c. (source: weis1985, kaminow1980, turner1966)
- **r22**: r22 is the electro-optic coefficient through which a field perpendicular to c changes and rotates the ordinary-index axes (r12 = r61 = -r22). (source: weis1985, volk2008)
- **r33**: r33 is the electro-optic coefficient that changes n_e for a field along c, the largest Pockels coefficient of LiNbO3 and the one most modulators use. (source: weis1985, kaminow1980, turner1966)
- **R3c**: The space group (No. 161) of ferroelectric LiNbO3: a rhombohedral lattice with a threefold axis and c-glide planes, no inversion centre. (source: weis1985)
- **R3c space group**: R3c (No. 161) is the space group of LiNbO3 below the Curie temperature: a rhombohedral lattice with glide planes containing the threefold axis. (source: weis1985, volk2008, cod)
- **r51**: r51 (= r42) is the electro-optic coefficient through which a field perpendicular to c creates xz or yz impermeability components, tilting the principal axes out of the basal plane. (source: weis1985, kaminow1980, turner1966)
- **Redeposition**: Etched material that lands back on the sidewalls or mask during physical etching. (source: Li, Wang, Lihachev, Zhang, Tan, Churaev et al., "High density lithium niobate photonic integrated circuits", Nature Communications 14 4856 (2023), Kaufmann, Finco, Maeder, Grange, "Redeposition‐free inductively‐coupled plasma etching of lithium niobate for integrated photonics", Nanophotonics 12 1601-1611 (2023))
- **retardation**: Phase lag between the two polarizations after a plate.
- **RF loss**: Attenuation of the microwave on the electrode, in dB/cm at a stated frequency (atlas `rf_loss_db_per_cm` at `rf_loss_freq_ghz`); conductor loss scales about as sqrt(f).
- **rhombohedral setting**: Description of the same lattice by its primitive cell with edge a_R = 5.494 A, angle 55.87 deg and two formula units (10 atoms). (source: weis1985)
- **rib waveguide**: Partially etched film forming a ridge on a thin slab.
- **ring modulator**: A ring resonator whose resonance wavelength is shifted by the Pockels effect; efficient and compact, but its speed is limited by the photon lifetime.
- **rotational photoelastic contribution**: Index change from local rotation (antisymmetric displacement gradient) in birefringent crystals. (source: D. F. Nelson & M. Lax, "New Symmetry for Acousto-Optic Scattering", Physical Review Letters 24 379-380 (1970), D. F. Nelson & M. Lax, "Theory of the Photoelastic Interaction", Physical Review B 3 2778-2794 (1971), weis1985)
- **sagittal plane**: The plane containing the propagation direction and the surface normal.
- **SAW grade / optical grade**: Wafer specifications for acoustic filters (rotated-Y cuts, e.g. 128-degree Y LN) versus optics (x- or z-cut, optical quality).
- **second-harmonic generation (SHG)**: Second-harmonic generation (SHG) is the chi(2) process in which two photons at frequency omega combine into one at 2 omega. (source: boyd1964, fejer1992)
- **second-order susceptibility chi(2)**: The second-order susceptibility chi(2), usually given as the d tensor (d = chi(2)/2), describes the polarization quadratic in the optical field that drives SHG, SFG, DFG and parametric processes in LiNbO3. (source: volk2008, shoji1997, armstrong1962)
- **self-injection locking**: Narrowing a laser's linewidth by feeding back light from a high-Q resonator.
- **Sellmeier equation**: A Sellmeier equation is an empirical fit of refractive index versus wavelength, n² = 1 + sum_i B_i lambda² / (lambda² - C_i), with separate coefficients for n_o and n_e of LiNbO3. (source: zelmon1997, jundt1997, gayer2008, schlarb1993, rii)
- **SH0 mode**: Fundamental shear-horizontal plate mode; in-plane displacement normal to propagation. (source: C. J. Sarabalis et al., "Acousto-optic modulation of a wavelength-scale waveguide", Optica 8 477 (2021))
- **SHG / SFG / DFG**: chi(2) processes that produce light at 2 omega, omega1 + omega2, or omega1 - omega2.
- **Sidewall angle**: Angle between an etched waveguide wall and the substrate plane; 90 deg is vertical.
- **sign frame**: The choice of +X, +Y, +Z that fixes the signs of odd-rank and some even-rank tensor components. (source: ieee176, weis1985)
- **single-domain (poled) crystal**: Crystal whose spontaneous polarization points one way throughout, prepared by applying a field near the Curie temperature (K. Nassau et al. 1966). (source: nassau1966b)
- **Single-domain poling (boule)**: Making the spontaneous polarization point the same way throughout a grown crystal. (source: nassau1966b)
- **SLN, NSLN**: Stoichiometric or near-stoichiometric lithium niobate, with Li2O content close to 50 mol%. (source: volk2008)
- **slow light**: Propagation with a large optical group index in a structured waveguide; it raises the phase shift per unit index change and per unit length.
- **slow-wave electrode**: A periodically loaded electrode that lowers the microwave phase velocity (raises n_RF) to match a high optical group index.
- **slowness surface**: Plot of 1/v versus propagation direction; one sheet per bulk mode. (source: J. W. Jaeken & S. Cottenier, "Solving the Christoffel equation: Phase and group velocities", Computer Physics Communications 207 445-451 (2016))
- **small polaron**: A small polaron in LiNbO3 is an electron or hole self-trapped on a single ion by the lattice distortion it creates. (source: schirmer2009, imlau2015, volk2008, Judith R. M.-L. Schwesyg, "Interaction of light with impurities in lithium niobate crystals", Dr. rer. nat. dissertation, Universität Bonn (2011))
- **SNSPD**: Superconducting nanowire single-photon detector.
- **soliton step**: Plateau in intracavity power as solitons form during a laser scan. (source: T. Herr et al., "Temporal solitons in optical microresonators", Nature Photonics 8 145-152 (2013))
- **space-charge field**: The space-charge field E_sc is the electrostatic field of charges separated by photoexcitation, transport and retrapping in a photorefractive crystal. (source: chen1969, glass1974, volk2008)
- **Splitting anneal**: The heating step that makes implanted gas coalesce in a buried plane until the film separates from the donor. (source: Sihao Wang, Likai Yang, Mohan Shen, Wei Fu, Yuntao Xu, et al. (H. X. Tang group, Yale), "SmartCut Er:LiNbO3 with high optical coherence enabling optical thickness control", arXiv preprint (2022))
- **spontaneous polarization**: The spontaneous polarization P_s of LiNbO3 is the electric dipole moment per unit volume along c present without an applied field below T_c. (source: gopalan1998, volk2008, savage1966, gopalan1998)
- **squeezed light**: Light whose noise in one quadrature is below the vacuum (shot-noise) level; quoted in dB, measured or loss-corrected (inferred).
- **stimulated Raman scattering**: Light scattering from lattice vibrations that can steal comb power. (source: Zheng Gong et al., "Near-octave lithium niobate soliton microcomb", Optica 7 1275 (2020))
- **stoichiometric lithium niobate (SLN)**: Stoichiometric (in practice near-stoichiometric, about 49.8-50 mol% Li2O) LiNbO3 has [Li]/[Nb] close to 1 and far fewer intrinsic defects than congruent LN. (source: volk2008, gopalan1998, kitamura1992, bordui1992)
- **sum-frequency generation (SFG)**: Sum-frequency generation (SFG) is the chi(2) process omega1 + omega2 -> omega3 that combines two input photons into one at the sum frequency. (source: armstrong1962)
- **surface acoustic wave (SAW)**: A surface acoustic wave (SAW) is an elastic wave bound to the surface of a solid, decaying within about one wavelength into the bulk. (source: white1965, shibayama1976, sarabalis2020, Lord Rayleigh, "On Waves Propagated along the Plane Surface of an Elastic Solid", Proceedings of the London Mathematical Society s1-17 4-11 (1885), J. J. Campbell & W. R. Jones, "A method for estimating optimal crystal cuts and propagation directions for excitation of piezoelectric surface waves", IEEE Transactions on Sonics and Ultrasonics 15 209-217 (1968), kushibiki1999)
- **TE, TM (quasi-)modes**: Modes polarized mainly in the plane or normal to the film.
- **temperature coefficient of frequency**: TCF: relative change of a resonator's or filter's frequency per kelvin, in ppm/K. (source: OJSC Fomos-Materials, "Lithium niobate (knowledge base)")
- **TFLN, TFLT**: Photonic platforms on LNOI or LTOI wafers; TFLT PICs for volume manufacturing reported in 2024 (Wang et al. 2024). (source: wang2024)
- **thermal lens**: Lens formed by the temperature profile of an absorbing beam through dn/dT. (source: Judith R. M.-L. Schwesyg, "Interaction of light with impurities in lithium niobate crystals", Dr. rer. nat. dissertation, Universität Bonn (2011))
- **thermal triangle**: Triangular resonance shape in a self-heated resonator when the laser is swept toward longer wavelength; a form of thermal bistability. (source: T. Carmon et al., "Dynamical thermal behavior and thermal self-stability of microcavities", Optics Express 12 4742 (2004))
- **thermo-optic coefficient**: The thermo-optic coefficient dn/dT is the change of refractive index with temperature; in LiNbO3 it is much larger for n_e than for n_o. (source: jundt1997, zhu2021, schwesyg2011, jiang2017, moretti2005)
- **thin-film lithium niobate (TFLN)**: TFLN (thin-film lithium niobate) is integrated photonics in sub-micrometre LiNbO3 films, typically LNOI, patterned into high-confinement waveguides. (source: zhu2021, boes2023, wang2018, kaminow1973)
- **thin-film lithium tantalate (TFLT)**: TFLT (thin-film lithium tantalate) is the LiTaO3 counterpart of TFLN: integrated photonics in thin LiTaO3 films on insulator. (source: wang2024, matthias1949, K. Powell et al., "DC-stable electro-optic modulators using thin-film lithium tantalate", Optics Express 32 44115 (2024))
- **threshold concentration**: The dopant level above which photorefraction drops by orders of magnitude and many properties change abruptly, about 5 mol% MgO in congruent LiNbO3. (source: volk2008)
- **Ti indiffusion**: Ti indiffusion forms optical waveguides in bulk LiNbO3 by depositing titanium stripes and diffusing them in at high temperature, raising both n_o and n_e locally. (source: schmidt1974, wooten2000, Luo, Brauner, Eigner, Sharapova, Ricken, Meier et al., "Nonlinear integrated quantum electro-optic circuits", Science Advances 5 eaat1451 (2019))
- **top-seeded solution growth (TSSG)**: Growth of near-stoichiometric LiNbO3 from a K2O-containing high-temperature solution. (source: K. Polgar, A. Peter, L. Kovacs, G. Corradi, Zs. Szaller, "Growth of stoichiometric LiNbO3 single crystals by top seeded solution growth method", J. Cryst. Growth 177, 211-216 (1997))
- **TOSA**: The packaged laser, modulator, and optics on the transmit side of a pluggable module.
- **transparency window**: The transparency window of LiNbO3 spans roughly 0.32 to 5 µm, bounded by electronic absorption in the UV and lattice absorption in the mid-IR. (source: volk2008, bryan1984, schwesyg2011)
- **traveling-wave electrode**: A traveling-wave electrode is a transmission line running along the optical waveguide so that the modulating microwave co-propagates with the light, removing the RC limit of a lumped electrode. (source: alferness1982, zhang2021, kharel2021)
- **two-center model**: Charge-transport scheme in LiNbO3 with a deep trap (for example Fe) and the Nb antisite as a shallow electron trap. (source: volk2008)
- **unclamped (constant stress, T)**: An unclamped (free) coefficient (superscript T) is defined at constant stress, the condition reached at frequencies below the mechanical resonances, where the crystal deforms freely under the field. (source: weis1985, holzgrafe2024)
- **uniaxial crystal**: A crystal with one optic axis; LN is uniaxial along c.
- **unipolarity**: The asymmetry of the ferroelectric hysteresis loop caused by the internal field. (source: volk2008)
- **UV absorption edge**: The UV absorption edge of LiNbO3 moves to shorter wavelength as the Li content rises, and its position is used to measure composition. (source: kovacs1997, volk2008)
- **V_pi L**: Half-wave voltage times electrode length; a modulator's efficiency figure.
- **V_pi*L**: V_pi*L is the product of half-wave voltage and electrode length, a length-independent figure of merit for electro-optic modulation efficiency, usually in V cm. (source: zhang2021, rao2018)
- **V_pi, V_pi L**: Voltage for a pi phase difference; V_pi L normalizes by electrode length (units V cm).
- **vacuum optomechanical coupling rate**: g0: optical frequency shift produced by the zero-point motion of the mechanical mode. (source: jiang2019, jiang2020)
- **vapor transport equilibration (VTE)**: Vapor transport equilibration (VTE) raises the Li content of LiNbO3 wafers toward stoichiometry by annealing them next to Li-rich powder so that Li2O diffuses in through the vapor phase. (source: bordui1992, volk2008)
- **velocity matching**: Velocity matching equalizes the microwave phase velocity on the electrode (index n_m) with the optical group velocity (index n_g), so the light sees the same modulating phase along the whole device. (source: zhang2021, rao2018)
- **Voigt notation**: Voigt notation contracts symmetric index pairs (xx, yy, zz, yz, xz, xy) to 1-6, so rank-3 and rank-4 property tensors of LiNbO3 become 3x6 and 6x6 matrices. (source: weis1985, ogi2002, weis1985, ieee176)
- **Vpi convention**: The definition behind a quoted V_pi (per-arm phase shifter, push-pull MZM, differential V+ minus V-, single arm); conventions differ by factors of 2 and are never converted on this site.
- **wafer bonding**: Wafer bonding joins two polished wafers, for example an implanted LiNbO3 donor and an oxidized Si or LN handle, by direct or adhesive bonding. (source: rabiei2004, poberaj2012, volk2008)
- **Wafer flat**: A straight edge ground on a wafer whose position encodes the crystal orientation.
- **walk-off**: Walk-off is the angle rho between the Poynting vector and the wave vector of an extraordinary wave in a birefringent crystal, which separates beams and limits the useful interaction length. (source: miller1965)
- **X-cut**: An X-cut LiNbO3 wafer or film has its surface normal along the crystal x axis, so the c axis lies in the plane. (source: zhu2021, zhang2021)
- **x-cut, y-cut, z-cut**: Wafer named after the crystal axis normal to its surface. (source: wang2018a)
- **XBAR (laterally excited bulk acoustic resonator)**: An XBAR is a suspended thin LiNbO3 plate with interdigital electrodes on its surface whose lateral field excites a thickness-shear bulk mode. (source: plessky2019, lu2025, murata-2022)
- **Y-cut**: A Y-cut LiNbO3 wafer has its surface normal along the crystal y axis, which lies in a mirror plane; a rotated Y-cut tilts that normal about x by a stated angle. (source: shibayama1976, ieee176)
- **Y-wall**: A domain wall parallel to a (11-20) plane, i.e. parallel to the yz plane, the low-energy wall that bounds hexagonal domains in LiNbO3. (source: D. Lee, H. Xu, V. Dierolf, V. Gopalan, S. R. Phillpot, "Shape of ferroelectric domains in LiNbO3 and LiTaO3 from defect/domain-wall interactions", Appl. Phys. Lett. 98, 092903 (2011))
- **Z-cut**: A Z-cut LiNbO3 wafer or film has its surface normal along the polar c axis, so its two faces are the +z and -z faces. (source: zhu2021)
- **Z0**: The ratio of voltage to current of a wave on the line, sqrt(L'/C') for a quasi-TEM line; mismatch to the 50 ohm source and load reduces and ripples the response.
